Repository: uw-mad-dash/Battery-SoC-Estimation

## Data
The [LiPo 5450 mAh cell](https://maxamps.com/products/lipo-5450-1s-3-7v-battery) data can be found in <em>data</em> directory 👀. We collected 48 discharging-charging cycles for CRates 1, 2, 3, and 4. The measurements were recorded at 1 second rate. To understand data better, we provided a [Jupyter](https://jupyter.org/) notebook <em>data_visualization.ipynb</em> in <em>notebooks</em> directory. We used [Jupyter Dash](https://github.com/plotly/jupyter-dash) library which allows to create interactive plots. Names of the columns in the csv files containing data should be self-explanatory, except column 'AhStep [Ah]'. This column represents the cell capacity in Ah.

File: data/CRate1_Cycle14.csv (part 1 of 12)
Voltage [V],Current [A],AhStep [Ah],TempBottom [C],CRate [-],SOC [%],Cycle [-],Time [s]
4.065840000000001,5.4504,0.00151,23.19666,1,85.63465517241379,14,93001
4.06391,5.44958,0.00303,23.19666,1,85.60844827586206,14,93002
4.06198,5.4504,0.00454,23.19666,1,85.58241379310343,14,93003
4.06004,5.4504,0.00606,23.19666,1,85.55620689655171,14,93004
4.05876,5.44958,0.00758,23.19666,1,85.53,14,93005
4.05747,5.4504,0.00908,23.19666,1,85.50413793103448,14,93006
4.05618,5.44958,0.0106,23.19666,1,85.47793103448275,14,93007
4.055540000000001,5.4504,0.01211,23.19666,1,85.45189655172413,14,93008
4.05425,5.44958,0.01363,23.19666,1,85.4256896551724,14,93009
4.05361,5.44958,0.01514,23.19666,1,85.39965517241379,14,93010
4.05232,5.4504,0.0166599999999999,23.19666,1,85.37344827586206,14,93011
4.05168,5.44958,0.01817,23.19666,1,85.34741379310344,14,93012
4.05039,5.4504,0.01968,23.19666,1,85.32137931034481,14,93013
4.04975,5.4504,0.0212,23.19666,1,85.2951724137931,14,93014
4.0491,5.44958,0.02271,23.19666,1,85.26913793103448,14,93015
4.04846,5.4504,0.02422,23.19666,1,85.24310344827586,14,93016
4.04782,5.4504,0.02574,23.18548,1,85.21689655172413,14,93017
4.04717,5.4504,0.02725,23.39788,1,85.1908620689655,14,93018
4.046530000000001,5.4504,0.02877,23.20784,1,85.16465517241379,14,93019
4.04588,5.44958,0.03028,23.40906,1,85.13862068965516,14,93020
4.04524,5.4504,0.03179,23.40906,1,85.11258620689655,14,93021
4.0446,5.44958,0.03331,23.19666,1,85.08637931034481,14,93022
4.04395,5.4504,0.03482,23.19666,1,85.0603448275862,14,93023
4.04331,5.4504,0.03633,23.40906,1,85.03431034482757,14,93024
4.042669999999999,5.44958,0.03785,23.40906,1,85.00810344827586,14,93025
4.04202,5.4504,0.03937,23.40906,1,84.98189655172413,14,93026
4.04202,5.44958,0.04087,23.40906,1,84.95603448275861,14,93027
4.04138,5.4504,0.04239,23.40906,1,84.92982758620688,14,93028
4.04074,5.4504,0.0439,23.39788,1,84.90379310344827,14,93029
4.04009,5.44958,0.04542,23.39788,1,84.87758620689655,14,93030
4.03945,5.44958,0.04693,23.39788,1,84.85155172413792,14,93031
4.0388,5.4504,0.04844,23.40906,1,84.8255172413793,14,93032
4.0388,5.4504,0.04996,23.39788,1,84.79931034482759,14,93033
4.03816,5.44958,0.05147,23.39788,1,84.77327586206896,14,93034
4.03816,5.44958,0.0529899999999999,23.40906,1,84.74706896551723,14,93035
4.03752,5.44958,0.0545,23.40906,1,84.72103448275861,14,93036
4.03687,5.4504,0.05601,23.40906,1,84.69500000000001,14,93037
4.03687,5.44958,0.05753,23.39788,1,84.66879310344827,14,93038
4.036230000000001,5.44958,0.0590399999999999,23.40906,1,84.64275862068966,14,93039
4.03559,5.4504,0.06055,23.40906,1,84.61672413793103,14,93040
4.03494,5.4504,0.06207,23.39788,1,84.59051724137929,14,93041
4.03494,5.4504,0.06359,23.39788,1,84.56431034482758,14,93042
4.03494,5.44958,0.0651,23.40906,1,84.53827586206896,14,93043
4.0343,5.44958,0.06661,23.39788,1,84.51224137931034,14,93044
4.0343,5.4504,0.06812,23.61028,1,84.4862068965517,14,93045
4.03366,5.4504,0.06964,23.39788,1,84.46000000000001,14,93046
4.03301,5.4504,0.07115,23.40906,1,84.43396551724138,14,93047
4.032369999999999,5.4504,0.07266,23.40906,1,84.40793103448274,14,93048
4.032369999999999,5.44958,0.0741899999999999,23.61028,1,84.38155172413792,14,93049
4.03172,5.4504,0.07569,23.61028,1,84.35568965517241,14,93050
4.03172,5.4504,0.07721,23.40906,1,84.32948275862068,14,93051
4.03108,5.44958,0.07872,23.40906,1,84.30344827586207,14,93052
4.03108,5.44958,0.0802399999999999,23.39788,1,84.27724137931034,14,93053
4.0304400000000005,5.44958,0.08175,23.61028,1,84.25120689655171,14,93054
4.02979,5.4504,0.08327,23.61028,1,84.22500000000001,14,93055
4.02979,5.4504,0.08477,23.61028,1,84.19913793103449,14,93056
4.02915,5.4504,0.0862899999999999,23.61028,1,84.17293103448274,14,93057
4.02851,5.44958,0.08781,23.59911,1,84.14672413793103,14,93058
4.02851,5.44958,0.08932,23.59911,1,84.12068965517241,14,93059
4.02786,5.44958,0.09083,23.61028,1,84.09465517241378,14,93060
4.02786,5.44958,0.09235,23.61028,1,84.06844827586207,14,93061
4.02722,5.4504,0.09386,23.61028,1,84.04241379310344,14,93062
4.02722,5.4504,0.0953799999999999,23.61028,1,84.01620689655172,14,93063
4.02658,5.4504,0.09689,23.61028,1,83.99017241379309,14,93064
4.02658,5.44958,0.09841,23.61028,1,83.96396551724136,14,93065
4.025930000000001,5.4504,0.09992,23.61028,1,83.93793103448274,14,93066
4.025930000000001,5.4504,0.1014299999999999,23.61028,1,83.91189655172414,14,93067
4.02529,5.4504,0.10294,23.61028,1,83.88586206896551,14,93068
4.02529,5.44958,0.10446,23.61028,1,83.85965517241378,14,93069
4.02464,5.44958,0.10597,23.61028,1,83.83362068965516,14,93070
4.02464,5.44958,0.10749,23.61028,1,83.80741379310344,14,93071
4.024,5.44958,0.109,23.61028,1,83.78137931034482,14,93072
4.024,5.44958,0.11051,23.61028,1,83.7553448275862,14,93073
4.02336,5.4504,0.1120299999999999,23.61028,1,83.72913793103447,14,93074
4.02336,5.44958,0.11355,23.61028,1,83.70293103448275,14,93075
4.02271,5.4504,0.11505,23.61028,1,83.67706896551724,14,93076
4.022069999999999,5.44958,0.11657,23.61028,1,83.65086206896551,14,93077
4.022069999999999,5.44958,0.11809,23.62146,1,83.6246551724138,14,93078
4.0214300000000005,5.4504,0.1196,23.61028,1,83.59862068965516,14,93079
4.0214300000000005,5.4504,0.12111,23.62146,1,83.57258620689655,14,93080
4.02078,5.4504,0.1226299999999999,23.81151,1,83.54637931034482,14,93081
4.02078,5.4504,0.12414,23.82269,1,83.5203448275862,14,93082
4.0201400000000005,5.4504,0.12566,23.82269,1,83.49413793103447,14,93083
4.0195,5.44958,0.12717,23.82269,1,83.46810344827584,14,93084
4.0195,5.44958,0.12868,23.82269,1,83.44206896551724,14,93085
4.01885,5.44958,0.1302,23.82269,1,83.4158620689655,14,93086
4.01821,5.4504,0.13171,23.82269,1,83.38982758620689,14,93087
4.01821,5.4504,0.13322,23.61028,1,83.36379310344827,14,93088
4.01756,5.4504,0.13474,23.82269,1,83.33758620689655,14,93089
4.01756,5.44958,0.13625,23.82269,1,83.31155172413791,14,93090
4.01692,5.44958,0.13776,23.83387,1,83.2855172413793,14,93091
4.01692,5.44958,0.13928,23.82269,1,83.25931034482757,14,93092
4.01628,5.4504,0.14079,23.82269,1,83.23327586206895,14,93093
4.01628,5.44958,0.1423,23.82269,1,83.20724137931035,14,93094
4.015630000000001,5.4504,0.14382,23.82269,1,83.1810344827586,14,93095
4.015630000000001,5.44958,0.14534,23.82269,1,83.15482758620689,14,93096
4.01499,5.4504,0.14685,23.82269,1,83.12879310344827,14,93097
4.01435,5.4504,0.14836,23.82269,1,83.10275862068964,14,93098
4.01435,5.4504,0.1498799999999999,23.83387,1,83.07655172413793,14,93099
4.0137,5.4504,0.1514,23.83387,1,83.0503448275862,14,93100
4.0137,5.44958,0.1529,23.83387,1,83.02448275862069,14,93101
4.01306,5.44958,0.15442,23.83387,1,82.99827586206895,14,93102
4.01306,5.44958,0.1559299999999999,23.82269,1,82.97224137931035,14,93103
4.01242,5.4504,0.15745,23.82269,1,82.9460344827586,14,93104
4.011769999999999,5.44958,0.15896,23.82269,1,82.92,14,93105
4.011769999999999,5.44958,0.16047,23.82269,1,82.89396551724137,14,93106
4.0111300000000005,5.44958,0.16199,23.82269,1,82.86775862068964,14,93107
4.01048,5.44958,0.1635,23.83387,1,82.84172413793104,14,93108
4.01048,5.4504,0.16502,23.82269,1,82.8155172413793,14,93109
4.0098400000000005,5.4504,0.1665299999999999,23.83387,1,82.7894827586207,14,93110
4.0092,5.4504,0.16805,23.83387,1,82.76327586206895,14,93111
4.0092,5.4504,0.16956,23.82269,1,82.73724137931035,14,93112
4.00855,5.44958,0.17107,23.83387,1,82.71120689655172,14,93113
4.00791,5.44958,0.1725799999999999,23.82269,1,82.6851724137931,14,93114
4.00791,5.4504,0.1741,23.82269,1,82.65896551724137,14,93115
4.00727,5.4504,0.17561,23.83387,1,82.63293103448275,14,93116
4.00662,5.4504,0.17712,24.03509,1,82.60689655172412,14,93117
4.00662,5.44958,0.17864,23.83387,1,82.5806896551724,14,93118
4.00598,5.4504,0.18016,24.03509,1,82.5544827586207,14,93119
4.00598,5.44958,0.18167,23.82269,1,82.52844827586206,14,93120
4.00534,5.44958,0.18319,23.83387,1,82.50224137931035,14,93121
4.00469,5.44958,0.18469,23.83387,1,82.47637931034483,14,93122
4.00405,5.4504,0.18621,24.00155,1,82.4501724137931,14,93123
4.00405,5.44958,0.18773,23.83387,1,82.42396551724137,14,93124
4.0034,5.4504,0.18924,24.04627,1,82.39793103448275,14,93125
4.0034,5.44958,0.19075,24.03509,1,82.37189655172412,14,93126
4.002759999999999,5.4504,0.19227,24.03509,1,82.34568965517241,14,93127
4.00212,5.4504,0.19378,24.03509,1,82.31965517241377,14,93128
4.001469999999999,5.4504,0.19529,24.03509,1,82.29362068965517,14,93129
4.001469999999999,5.4504,0.1968099999999999,24.03509,1,82.26741379310344,14,93130
4.0008300000000006,5.4504,0.19832,24.03509,1,82.24137931034483,14,93131
4.00019,5.4504,0.19983,24.03509,1,82.2153448275862,14,93132
4.00019,5.4504,0.20135,24.03509,1,82.18913793103448,14,93133
3.99954,5.4504,0.2028599999999999,24.02391,1,82.16310344827585,14,93134
3.9989,5.4504,0.20438,24.03509,1,82.13689655172413,14,93135
3.9989,5.4504,0.20589,24.03509,1,82.1108620689655,14,93136
3.99826,5.4504,0.2074099999999999,24.03509,1,82.08465517241378,14,93137
3.99761,5.44958,0.20892,24.03509,1,82.05862068965517,14,93138
3.99761,5.44958,0.21043,24.03509,1,82.03258620689655,14,93139
3.99697,5.4504,0.21195,24.03509,1,82.00637931034483,14,93140
3.99632,5.44958,0.2134599999999999,24.03509,1,81.98034482758621,14,93141
3.99632,5.44958,0.21498,24.03509,1,81.95413793103448,14,93142
3.99568,5.4504,0.21648,24.03509,1,81.92827586206896,14,93143
3.99568,5.4504,0.218,24.03509,1,81.90206896551723,14,93144
3.99504,5.44958,0.2195099999999999,24.03509,1,81.87603448275861,14,93145
3.99439,5.4504,0.22103,24.03509,1,81.84982758620689,14,93146
3.99375,5.4504,0.22254,24.03509,1,81.82379310344827,14,93147
3.99375,5.4504,0.2240599999999999,24.03509,1,81.79758620689655,14,93148
3.99311,5.44958,0.22557,24.03509,1,81.77155172413792,14,93149
3.99246,5.44958,0.22709,24.03509,1,81.74534482758621,14,93150
3.99246,5.44958,0.2286,24.03509,1,81.71931034482758,14,93151
3.99182,5.44958,0.2301099999999999,24.03509,1,81.69327586206896,14,93152
3.99118,5.4504,0.23163,24.03509,1,81.66706896551723,14,93153
3.99118,5.4504,0.23314,24.03509,1,81.64103448275861,14,93154
3.99053,5.4504,0.23465,24.04627,1,81.61499999999998,14,93155
3.98989,5.44958,0.23617,24.03509,1,81.58879310344827,14,93156
3.98924,5.44958,0.23769,24.03509,1,81.56258620689655,14,93157
3.98924,5.44958,0.2392,24.03509,1,81.53655172413792,14,93158
3.9886,5.44958,0.2407099999999999,24.03509,1,81.5105172413793,14,93159
3.98796,5.44958,0.24222,24.03509,1,81.48448275862069,14,93160
3.98731,5.4504,0.24374,24.03509,1,81.45827586206896,14,93161
3.98731,5.44958,0.24525,24.03509,1,81.43224137931033,14,93162
3.98667,5.4504,0.2467599999999999,24.03509,1,81.40620689655172,14,93163
3.98667,5.44958,0.24828,24.03509,1,81.37999999999998,14,93164
3.98603,5.4504,0.24979,24.03509,1,81.35396551724138,14,93165
3.98538,5.4504,0.25131,24.03509,1,81.32775862068964,14,93166
3.98538,5.4504,0.25282,24.03509,1,81.30172413793103,14,93167
3.98474,5.44958,0.25433,24.03509,1,81.2756896551724,14,93168
3.98474,5.4504,0.25585,24.03509,1,81.24948275862069,14,93169
3.9841,5.44958,0.25737,24.04627,1,81.22327586206896,14,93170
3.98345,5.4504,0.25888,24.03509,1,81.19724137931033,14,93171
3.98281,5.4504,0.26039,24.03509,1,81.17120689655172,14,93172
3.98281,5.4504,0.26191,24.03509,1,81.14499999999998,14,93173
3.98216,5.4504,0.26342,24.03509,1,81.11896551724138,14,93174
3.98216,5.4504,0.26494,24.03509,1,81.09275862068964,14,93175
3.98152,5.4504,0.26644,24.04627,1,81.06689655172413,14,93176
3.98088,5.44958,0.26796,24.03509,1,81.04068965517241,14,93177
3.98088,5.4504,0.26947,24.03509,1,81.01465517241378,14,93178
3.98023,5.4504,0.27099,24.03509,1,80.98844827586205,14,93179
3.97959,5.4504,0.2725,24.03509,1,80.96241379310344,14,93180
3.97959,5.4504,0.27402,24.03509,1,80.93620689655172,14,93181
3.97895,5.44958,0.27553,24.03509,1,80.91017241379309,14,93182
3.97895,5.4504,0.27705,24.03509,1,80.88396551724138,14,93183
3.9783,5.4504,0.27856,24.03509,1,80.85793103448276,14,93184
3.97766,5.4504,0.28007,24.03509,1,80.83189655172413,14,93185
3.97766,5.4504,0.28159,24.03509,1,80.8056896551724,14,93186
3.97702,5.4504,0.2831,24.03509,1,80.77965517241378,14,93187
3.97637,5.4504,0.28462,24.03509,1,80.75344827586206,14,93188
3.97637,5.4504,0.28612,24.03509,1,80.72758620689653,14,93189
3.97573,5.44958,0.28764,24.03509,1,80.70137931034483,14,93190
3.97573,5.44958,0.28915,24.03509,1,80.6753448275862,14,93191
3.97508,5.4504,0.29067,24.03509,1,80.64913793103449,14,93192
3.97508,5.4504,0.29218,24.03509,1,80.62310344827586,14,93193
3.97444,5.44958,0.29369,24.03509,1,80.59706896551724,14,93194
3.97444,5.44958,0.29521,24.03509,1,80.57086206896551,14,93195
3.9738,5.4504,0.29672,24.03509,1,80.54482758620689,14,93196
3.97315,5.44958,0.29824,24.03509,1,80.51862068965517,14,93197
3.97315,5.44958,0.2997599999999999,24.04627,1,80.49241379310344,14,93198
3.97251,5.44958,0.30127,24.03509,1,80.46637931034483,14,93199
3.97251,5.44958,0.30278,24.03509,1,80.4403448275862,14,93200
3.97187,5.4504,0.30429,24.04627,1,80.41431034482758,14,93201
3.97122,5.4504,0.3058,24.03509,1,80.38827586206897,14,93202
3.97122,5.4504,0.30733,24.03509,1,80.36189655172413,14,93203
3.97058,5.4504,0.30883,24.03509,1,80.3360344827586,14,93204
3.97058,5.44958,0.31035,24.04627,1,80.3098275862069,14,93205
3.96994,5.44958,0.3118599999999999,24.03509,1,80.28379310344826,14,93206
3.96994,5.44958,0.31338,24.03509,1,80.25758620689655,14,93207
3.96929,5.44958,0.31489,24.03509,1,80.23155172413792,14,93208
3.96929,5.44958,0.3164,24.03509,1,80.2055172413793,14,93209
3.96865,5.4504,0.31792,24.03509,1,80.17931034482758,14,93210
3.968,5.4504,0.31943,24.03509,1,80.15327586206897,14,93211
3.968,5.44958,0.32094,24.03509,1,80.12724137931033,14,93212
3.96736,5.4504,0.3224599999999999,24.04627,1,80.10103448275862,14,93213
3.96672,5.44958,0.32397,24.03509,1,80.07499999999999,14,93214
3.96672,5.4504,0.32549,24.03509,1,80.04879310344826,14,93215
3.96607,5.4504,0.327,24.03509,1,80.02275862068964,14,93216
3.96607,5.44958,0.3285099999999999,24.03509,1,79.99672413793104,14,93217
3.965430000000001,5.4504,0.33003,24.03509,1,79.9705172413793,14,93218
3.965430000000001,5.4504,0.33154,24.03509,1,79.94448275862067,14,93219
3.965430000000001,5.44958,0.3330599999999999,24.03509,1,79.91827586206897,14,93220
3.96479,5.44958,0.33457,24.04627,1,79.89224137931033,14,93221
3.96479,5.4504,0.33608,24.04627,1,79.86620689655172,14,93222
3.96414,5.44958,0.3376,24.03509,1,79.83999999999999,14,93223
3.96414,5.4504,0.33912,24.03509,1,79.81379310344826,14,93224
3.9635,5.4504,0.34062,24.03509,1,79.78793103448275,14,93225
3.9635,5.44958,0.34214,24.03509,1,79.76172413793104,14,93226
3.96286,5.44958,0.34365,24.03509,1,79.73568965517241,14,93227
3.96286,5.44958,0.34517,24.03509,1,79.70948275862067,14,93228
3.96221,5.44958,0.34668,24.03509,1,79.68344827586206,14,93229
3.96221,5.44958,0.3482,24.03509,1,79.65724137931032,14,93230
3.96157,5.44958,0.3497099999999999,24.03509,1,79.63120689655172,14,93231
3.96157,5.4504,0.35122,24.03509,1,79.6051724137931,14,93232
3.96092,5.4504,0.35274,24.03509,1,79.57896551724137,14,93233
3.96092,5.44958,0.35425,24.03509,1,79.55293103448275,14,93234
3.960280000000001,5.44958,0.35577,24.03509,1,79.52672413793104,14,93235
3.960280000000001,5.44958,0.35728,24.03509,1,79.50068965517241,14,93236
3.95964,5.4504,0.3588,24.03509,1,79.4744827586207,14,93237
3.95964,5.4504,0.3603099999999999,24.04627,1,79.44844827586206,14,93238
3.95899,5.4504,0.36182,24.04627,1,79.42241379310344,14,93239
3.95899,5.44958,0.36334,24.03509,1,79.39620689655172,14,93240
3.95835,5.4504,0.36485,24.03509,1,79.3701724137931,14,93241
3.95835,5.4504,0.3663599999999999,24.03509,1,79.34413793103447,14,93242
3.95771,5.44958,0.36787,24.03509,1,79.31810344827586,14,93243
3.95771,5.4504,0.36939,24.03509,1,79.29189655172412,14,93244
3.95706,5.4504,0.37091,24.04627,1,79.26568965517241,14,93245
3.95642,5.4504,0.37242,24.04627,1,79.23965517241378,14,93246
3.95642,5.44958,0.37393,24.03509,1,79.21362068965517,14,93247
3.95642,5.44958,0.37544,24.03509,1,79.18758620689654,14,93248
3.95578,5.44958,0.37696,24.03509,1,79.16137931034481,14,93249
3.95578,5.44958,0.37848,24.03509,1,79.1351724137931,14,93250
3.955130000000001,5.44958,0.37999,24.03509,1,79.10913793103447,14,93251
3.955130000000001,5.44958,0.3815,24.03509,1,79.08310344827586,14,93252
3.95449,5.4504,0.3830199999999999,24.04627,1,79.05689655172412,14,93253
3.95449,5.4504,0.38453,24.03509,1,79.03086206896552,14,93254
3.95384,5.44958,0.38605,24.03509,1,79.00465517241378,14,93255
3.95384,5.4504,0.38755,24.03509,1,78.97879310344827,14,93256
3.95384,5.4504,0.3890699999999999,24.03509,1,78.95258620689654,14,93257
3.9532,5.4504,0.39058,24.03509,1,78.92655172413792,14,93258
3.9532,5.4504,0.3921,24.02391,1,78.9003448275862,14,93259
3.95256,5.4504,0.3936199999999999,24.02391,1,78.87413793103447,14,93260
3.95256,5.44958,0.39513,24.03509,1,78.84810344827586,14,93261
3.95256,5.4504,0.39664,24.03509,1,78.82206896551723,14,93262
3.95191,5.44958,0.39815,24.03509,1,78.79603448275861,14,93263
3.95191,5.4504,0.3996699999999999,24.03509,1,78.7698275862069,14,93264
3.95127,5.4504,0.40118,24.03509,1,78.74379310344827,14,93265
3.95127,5.4504,0.40269,24.03509,1,78.71775862068965,14,93266
3.95127,5.44958,0.40421,24.03509,1,78.69155172413792,14,93267
3.95127,5.44958,0.4057199999999999,24.03509,1,78.6655172413793,14,93268
3.95063,5.44958,0.40724,24.03509,1,78.63931034482758,14,93269
3.949980000000001,5.44958,0.40875,24.03509,1,78.61327586206895,14,93270
3.949980000000001,5.4504,0.4102699999999999,24.03509,1,78.58706896551723,14,93271
3.949980000000001,5.4504,0.41179,24.03509,1,78.56086206896552,14,93272
3.94934,5.4504,0.41329,24.03509,1,78.535,14,93273
3.94934,5.44958,0.41481,24.03509,1,78.50879310344827,14,93274
3.94934,5.44958,0.4163199999999999,24.03509,1,78.48275862068965,14,93275
3.9487,5.4504,0.41784,24.03509,1,78.45655172413792,14,93276
3.9487,5.4504,0.41935,24.03509,1,78.4305172413793,14,93277
3.94805,5.44958,0.4208699999999999,24.03509,1,78.40431034482758,14,93278
3.94805,5.44958,0.42238,24.03509,1,78.37827586206896,14,93279
3.94741,5.44958,0.42389,24.03509,1,78.35224137931033,14,93280
3.94741,5.4504,0.4254,24.03509,1,78.32620689655172,14,93281
3.94676,5.4504,0.4269199999999999,24.03509,1,78.3,14,93282
3.94676,5.4504,0.42843,24.03509,1,78.27396551724138,14,93283
3.94676,5.4504,0.42994,24.03509,1,78.24793103448275,14,93284
3.94612,5.44958,0.43146,24.03509,1,78.22172413793102,14,93285
3.94612,5.44958,0.4329699999999999,24.03509,1,78.1956896551724,14,93286
3.94548,5.44958,0.43449,24.03509,1,78.16948275862067,14,93287
3.94548,5.44958,0.436,24.03509,1,78.14344827586207,14,93288
3.94548,5.44958,0.43751,24.03509,1,78.11741379310344,14,93289
3.944830000000001,5.4504,0.43903,24.03509,1,78.09120689655172,14,93290
3.944830000000001,5.4504,0.44055,24.03509,1,78.06499999999998,14,93291
3.944830000000001,5.4504,0.44206,24.03509,1,78.03896551724138,14,93292
3.94419,5.44958,0.4435699999999999,24.03509,1,78.01293103448275,14,93293
3.94419,5.44958,0.44508,24.03509,1,77.98689655172413,14,93294
3.94419,5.44958,0.4466,24.03509,1,77.9606896551724,14,93295
3.94355,5.4504,0.44811,24.03509,1,77.93465517241378,14,93296
3.94355,5.4504,0.4496199999999999,24.03509,1,77.90862068965515,14,93297
3.94355,5.44958,0.45114,24.03509,1,77.88241379310344,14,93298
3.9429,5.44958,0.45265,24.03509,1,77.8563793103448,14,93299
3.9429,5.4504,0.4541699999999999,24.03509,1,77.8301724137931,14,93300
3.94226,5.4504,0.45568,24.03509,1,77.80413793103448,14,93301
3.94226,5.4504,0.45719,24.03509,1,77.77810344827586,14,93302
3.94226,5.44958,0.45871,24.03509,1,77.75189655172413,14,93303
3.94162,5.4504,0.46023,24.03509,1,77.7256896551724,14,93304
3.94162,5.44958,0.46174,24.03509,1,77.69965517241378,14,93305
3.94162,5.4504,0.46325,24.03509,1,77.67362068965515,14,93306
3.94162,5.4504,0.4647699999999999,24.03509,1,77.64741379310344,14,93307
3.94097,5.44958,0.46628,24.03509,1,77.6213793103448,14,93308
3.94097,5.44958,0.46779,24.03509,1,77.5953448275862,14,93309
3.94033,5.44958,0.4693,23.82269,1,77.56931034482758,14,93310
3.94033,5.44958,0.4708199999999999,24.03509,1,77.54310344827586,14,93311
3.94033,5.44958,0.47234,24.03509,1,77.51689655172413,14,93312
3.93968,5.44958,0.47385,24.03509,1,77.49086206896553,14,93313
3.93968,5.4504,0.4753699999999999,24.03509,1,77.46465517241379,14,93314
3.93968,5.4504,0.4768699999999999,24.03509,1,77.43879310344826,14,93315
3.93904,5.44958,0.47839,24.03509,1,77.41258620689655,14,93316
3.93904,5.4504,0.47991,24.03509,1,77.38637931034481,14,93317
3.9384,5.44958,0.4814199999999999,23.82269,1,77.3603448275862,14,93318
3.9384,5.44958,0.48293,23.83387,1,77.33431034482759,14,93319
3.9384,5.44958,0.48444,24.03509,1,77.30827586206895,14,93320
3.9384,5.44958,0.48596,23.82269,1,77.28206896551723,14,93321
3.93775,5.4504,0.4874699999999999,23.82269,1,77.25603448275861,14,93322
3.93775,5.4504,0.48898,24.03509,1,77.23,14,93323
3.93711,5.44958,0.4905,23.82269,1,77.20379310344826,14,93324
3.93711,5.4504,0.4920199999999999,23.83387,1,77.17758620689655,14,93325
3.93711,5.4504,0.49353,23.82269,1,77.15155172413793,14,93326
3.93647,5.4504,0.49505,23.83387,1,77.1253448275862,14,93327
3.93647,5.44958,0.49656,23.82269,1,77.09931034482759,14,93328
3.93647,5.44958,0.4980699999999999,23.82269,1,77.07327586206895,14,93329
3.93582,5.4504,0.49959,23.83387,1,77.04706896551723,14,93330
3.93582,5.44958,0.5011,24.03509,1,77.02103448275861,14,93331
3.93582,5.44958,0.50262,24.03509,1,76.99482758620688,14,93332
3.93518,5.4504,0.50412,23.83387,1,76.96896551724136,14,93333
3.93518,5.44958,0.50564,23.82269,1,76.94275862068966,14,93334
3.93518,5.4504,0.50716,23.82269,1,76.91655172413793,14,93335
3.93454,5.44958,0.50867,23.82269,1,76.89051724137931,14,93336
3.93454,5.4504,0.5101899999999999,24.00155,1,76.86431034482759,14,93337
3.93454,5.44958,0.5117,23.82269,1,76.83827586206895,14,93338
3.93389,5.44958,0.51321,23.83387,1,76.81224137931034,14,93339
3.93389,5.4504,0.51472,23.82269,1,76.78620689655172,14,93340
3.93389,5.4504,0.5162399999999999,23.82269,1,76.75999999999999,14,93341
3.93389,5.4504,0.51776,23.82269,1,76.73379310344826,14,93342
3.93325,5.44958,0.51927,23.82269,1,76.70775862068966,14,93343
3.93325,5.4504,0.52078,23.82269,1,76.68172413793103,14,93344
3.93325,5.4504,0.5223,23.83387,1,76.6555172413793,14,93345
3.9326,5.44958,0.52381,23.83387,1,76.62948275862068,14,93346
3.9326,5.4504,0.52532,23.83387,1,76.60344827586206,14,93347
3.9326,5.4504,0.52683,23.82269,1,76.57741379310343,14,93348
3.93196,5.4504,0.52835,23.82269,1,76.55120689655172,14,93349
3.93196,5.44958,0.52987,23.83387,1,76.52499999999999,14,93350
3.93196,5.44958,0.53137,23.83387,1,76.49913793103447,14,93351
3.93196,5.4504,0.53289,23.82269,1,76.47293103448276,14,93352
3.93132,5.4504,0.53441,23.82269,1,76.44672413793101,14,93353
3.93132,5.44958,0.53592,23.82269,1,76.42068965517241,14,93354
3.93132,5.4504,0.53743,23.82269,1,76.39465517241379,14,93355
3.93132,5.4504,0.53895,23.82269,1,76.36844827586206,14,93356
3.93067,5.44958,0.54046,23.82269,1,76.34241379310343,14,93357
3.93067,5.44958,0.54198,24.03509,1,76.31620689655172,14,93358
3.93067,5.44958,0.5434899999999999,23.82269,1,76.29017241379309,14,93359
3.93003,5.44958,0.54501,23.83387,1,76.26396551724136,14,93360
3.93003,5.44958,0.54652,23.83387,1,76.23793103448276,14,93361
3.93003,5.4504,0.54803,23.83387,1,76.21189655172412,14,93362
3.92939,5.4504,0.5495399999999999,23.82269,1,76.18586206896552,14,93363
3.92939,5.44958,0.55105,23.82269,1,76.15982758620689,14,93364
3.92939,5.44958,0.55257,23.83387,1,76.13362068965516,14,93365
3.92874,5.44958,0.55409,23.83387,1,76.10741379310345,14,93366
3.92874,5.44958,0.5556,23.82269,1,76.08137931034481,14,93367
3.92874,5.4504,0.55712,23.82269,1,76.05517241379309,14,93368
3.92874,5.4504,0.5586300000000001,23.83387,1,76.02913793103447,14,93369
3.9281,5.44958,0.56014,23.82269,1,76.00310344827587,14,93370
3.9281,5.44958,0.56165,23.82269,1,75.97706896551723,14,93371
3.9281,5.44958,0.56317,23.83387,1,75.95086206896549,14,93372
3.92746,5.4504,0.5646899999999999,23.83387,1,75.92465517241378,14,93373
3.92746,5.4504,0.5662,23.82269,1,75.89862068965516,14,93374
3.92746,5.4504,0.56771,23.82269,1,75.87258620689654,14,93375
3.92746,5.4504,0.56922,23.82269,1,75.84655172413792,14,93376
3.92681,5.4504,0.5707300000000001,23.82269,1,75.82051724137929,14,93377
3.92681,5.4504,0.57225,23.82269,1,75.79431034482758,14,93378
3.92681,5.44958,0.57376,23.82269,1,75.76827586206896,14,93379
3.92617,5.44958,0.57528,23.82269,1,75.74206896551723,14,93380
3.92617,5.4504,0.5768,23.82269,1,75.71586206896552,14,93381
3.92617,5.44958,0.57831,23.83387,1,75.68982758620689,14,93382
3.92552,5.4504,0.57982,23.83387,1,75.66379310344827,14,93383
3.92552,5.4504,0.58134,23.82269,1,75.63758620689654,14,93384
3.92552,5.4504,0.58285,23.82269,1,75.61155172413793,14,93385
3.92552,5.4504,0.58436,23.82269,1,75.58551724137929,14,93386
3.92488,5.4504,0.5858800000000001,23.83387,1,75.55931034482758,14,93387
3.92488,5.4504,0.58739,23.82269,1,75.53327586206896,14,93388
3.92488,5.44958,0.5889,23.82269,1,75.50724137931034,14,93389
3.92488,5.44958,0.59042,23.83387,1,75.48103448275862,14,93390
3.92424,5.4504,0.5919399999999999,23.82269,1,75.45482758620689,14,93391
3.92424,5.44958,0.59345,23.83387,1,75.42879310344827,14,93392
3.92424,5.4504,0.59496,23.82269,1,75.40275862068964,14,93393
3.92424,5.4504,0.59648,23.82269,1,75.37655172413793,14,93394
3.92424,5.4504,0.5979800000000001,23.82269,1,75.35068965517242,14,93395
3.92359,5.44958,0.5995,23.82269,1,75.32448275862069,14,93396
3.92359,5.4504,0.60102,23.83387,1,75.29827586206895,14,93397
3.92359,5.44958,0.60253,23.82269,1,75.27224137931034,14,93398
3.92359,5.44958,0.6040399999999999,23.83387,1,75.24620689655171,14,93399
3.92295,5.4504,0.60556,23.82269,1,75.22,14,93400
3.92295,5.4504,0.60707,23.82269,1,75.19396551724137,14,93401
3.92295,5.4504,0.60859,23.82269,1,75.16775862068964,14,93402
3.92295,5.4504,0.6101,23.82269,1,75.14172413793102,14,93403
3.92231,5.44958,0.6116199999999999,23.82269,1,75.1155172413793,14,93404
3.92231,5.44958,0.6131300000000001,23.82269,1,75.08948275862069,14,93405
3.92231,5.4504,0.61465,23.83387,1,75.06327586206895,14,93406
3.92166,5.44958,0.61616,23.83387,1,75.03724137931034,14,93407
3.92166,5.44958,0.6176699999999999,23.83387,1,75.01120689655173,14,93408
3.92166,5.4504,0.6191800000000001,23.82269,1,74.9851724137931,14,93409
3.92166,5.44958,0.6207,23.82269,1,74.95896551724137,14,93410
3.92166,5.44958,0.62221,23.82269,1,74.93293103448275,14,93411
3.92102,5.4504,0.62373,23.61028,1,74.90672413793102,14,93412
3.92102,5.44958,0.62524,23.83387,1,74.8806896551724,14,93413
3.92102,5.4504,0.62675,23.83387,1,74.85465517241379,14,93414
3.92102,5.44958,0.62827,23.80033,1,74.82844827586207,14,93415
3.92038,5.44958,0.62978,23.61028,1,74.80241379310344,14,93416
3.92038,5.44958,0.63129,23.82269,1,74.77637931034482,14,93417
3.92038,5.44958,0.63281,23.82269,1,74.7501724137931,14,93418
3.92038,5.44958,0.63432,23.82269,1,74.72413793103448,14,93419
3.91973,5.44958,0.63584,23.82269,1,74.69793103448275,14,93420
3.91973,5.4504,0.63735,23.82269,1,74.67189655172413,14,93421
3.91973,5.4504,0.63886,23.82269,1,74.6458620689655,14,93422
3.91973,5.4504,0.6403800000000001,23.82269,1,74.61965517241379,14,93423
3.91909,5.4504,0.64189,23.61028,1,74.59362068965515,14,93424
3.91909,5.4504,0.64341,23.61028,1,74.56741379310344,14,93425
3.91909,5.4504,0.6449199999999999,23.82269,1,74.54137931034482,14,93426
3.91909,5.44958,0.6464300000000001,23.82269,1,74.5153448275862,14,93427
3.91844,5.4504,0.64795,23.61028,1,74.48913793103448,14,93428
3.91844,5.44958,0.64946,23.82269,1,74.46310344827585,14,93429
3.91844,5.4504,0.6509699999999999,23.62146,1,74.43706896551724,14,93430
3.91844,5.44958,0.65249,23.62146,1,74.4108620689655,14,93431
3.9178,5.44958,0.654,23.61028,1,74.3848275862069,14,93432
3.9178,5.4504,0.65552,23.61028,1,74.35862068965515,14,93433
3.9178,5.44958,0.65703,23.62146,1,74.33258620689655,14,93434
3.9178,5.4504,0.65854,23.62146,1,74.30655172413792,14,93435
3.91716,5.4504,0.6600600000000001,23.61028,1,74.28034482758619,14,93436
3.91716,5.44958,0.66157,23.62146,1,74.25431034482757,14,93437
3.91716,5.44958,0.66308,23.61028,1,74.22827586206895,14,93438
3.91651,5.44958,0.6646,23.61028,1,74.20206896551724,14,93439
3.91651,5.44958,0.6661199999999999,23.61028,1,74.1758620689655,14,93440
3.91651,5.4504,0.6676300000000001,23.61028,1,74.1498275862069,14,93441
3.91651,5.44958,0.66914,23.61028,1,74.12379310344828,14,93442
3.91587,5.4504,0.67065,23.61028,1,74.09775862068965,14,93443
3.91587,5.44958,0.67218,23.61028,1,74.07137931034481,14,93444
3.91587,5.44958,0.67369,23.61028,1,74.0453448275862,14,93445
3.91523,5.4504,0.67519,23.61028,1,74.0194827586207,14,93446
3.91523,5.44958,0.67672,23.61028,1,73.99310344827585,14,93447
3.91523,5.44958,0.6782199999999999,23.61028,1,73.96724137931035,14,93448
3.91523,5.4504,0.67974,23.61028,1,73.94103448275861,14,93449
3.91523,5.44958,0.68125,23.61028,1,73.91499999999998,14,93450
3.91523,5.4504,0.68277,23.61028,1,73.88879310344826,14,93451
3.91458,5.44958,0.68428,23.61028,1,73.86275862068965,14,93452
3.91458,5.4504,0.6858,23.61028,1,73.83655172413793,14,93453
3.91458,5.44958,0.6873100000000001,23.61028,1,73.8105172413793,14,93454
3.91458,5.4504,0.68882,23.61028,1,73.78448275862068,14,93455
3.91394,5.4504,0.69034,23.61028,1,73.75827586206896,14,93456
3.91394,5.4504,0.69185,23.61028,1,73.73224137931035,14,93457
3.91394,5.44958,0.6933699999999999,23.61028,1,73.70603448275861,14,93458
3.91394,5.44958,0.69488,23.61028,1,73.67999999999998,14,93459
3.91394,5.4504,0.69639,23.62146,1,73.65396551724137,14,93460
3.9133,5.4504,0.69791,23.61028,1,73.62775862068965,14,93461
3.9133,5.44958,0.6994199999999999,23.59911,1,73.60172413793103,14,93462
3.9133,5.4504,0.70093,23.61028,1,73.5756896551724,14,93463
3.9133,5.44958,0.70245,23.61028,1,73.54948275862068,14,93464
3.9133,5.4504,0.70397,23.61028,1,73.52327586206896,14,93465
3.91265,5.4504,0.7054699999999999,23.59911,1,73.49741379310343,14,93466
3.91265,5.44958,0.70699,23.62146,1,73.47120689655172,14,93467
3.91265,5.4504,0.7085,23.61028,1,73.4451724137931,14,93468
3.91265,5.4504,0.71001,23.61028,1,73.41913793103448,14,93469
3.91201,5.44958,0.71153,23.61028,1,73.39293103448276,14,93470
3.91201,5.4504,0.71305,23.61028,1,73.36672413793103,14,93471
3.91201,5.44958,0.7145600000000001,23.61028,1,73.34068965517241,14,93472
3.91201,5.4504,0.71607,23.61028,1,73.31465517241378,14,93473
3.91136,5.44958,0.71759,23.61028,1,73.28844827586205,14,93474
3.91136,5.44958,0.7191,23.61028,1,73.26241379310343,14,93475
3.91136,5.4504,0.7206100000000001,23.61028,1,73.23637931034482,14,93476
3.91136,5.4504,0.72213,23.61028,1,73.2101724137931,14,93477
3.91072,5.44958,0.72364,23.61028,1,73.18413793103448,14,93478
3.91072,5.4504,0.72515,23.61028,1,73.15810344827585,14,93479
3.91072,5.4504,0.7266699999999999,23.61028,1,73.13189655172414,14,93480
3.91072,5.44958,0.72819,23.61028,1,73.10568965517241,14,93481
3.91072,5.44958,0.7297,23.62146,1,73.07965517241378,14,93482
3.91008,5.44958,0.73121,23.62146,1,73.05362068965516,14,93483
3.91008,5.44958,0.7327199999999999,23.61028,1,73.02758620689656,14,93484
3.91008,5.4504,0.73424,23.61028,1,73.00137931034482,14,93485
3.91008,5.4504,0.73575,23.61028,1,72.97534482758618,14,93486
3.91008,5.4504,0.73727,23.61028,1,72.94913793103449,14,93487
3.90943,5.44958,0.73878,23.62146,1,72.92310344827585,14,93488
3.90943,5.44958,0.7403,23.61028,1,72.89689655172413,14,93489
3.90943,5.44958,0.7418100000000001,23.61028,1,72.87086206896551,14,93490
3.90879,5.44958,0.74332,23.61028,1,72.84482758620689,14,93491
3.90879,5.44958,0.74483,23.61028,1,72.81879310344827,14,93492
3.90879,5.44958,0.74636,23.61028,1,72.79241379310344,14,93493
3.90879,5.4504,0.74787,23.62146,1,72.76637931034482,14,93494
3.90815,5.4504,0.74938,23.61028,1,72.74034482758618,14,93495
3.90815,5.44958,0.7509,23.61028,1,72.71413793103447,14,93496
3.90815,5.44958,0.75241,23.61028,1,72.68810344827584,14,93497
3.90815,5.44958,0.75392,23.39788,1,72.66206896551724,14,93498
3.9075,5.44958,0.75543,23.61028,1,72.63603448275862,14,93499
3.9075,5.44958,0.75695,23.61028,1,72.60982758620689,14,93500
3.9075,5.44958,0.75847,23.61028,1,72.58362068965516,14,93501
3.9075,5.4504,0.75997,23.61028,1,72.55775862068964,14,93502
3.9075,5.4504,0.76149,23.61028,1,72.53155172413793,14,93503
3.90686,5.44958,0.763,23.62146,1,72.5055172413793,14,93504
3.90686,5.4504,0.76451,23.61028,1,72.47948275862068,14,93505
3.90686,5.44958,0.76603,23.39788,1,72.45327586206896,14,93506
3.90622,5.4504,0.76755,23.61028,1,72.42706896551724,14,93507
3.90622,5.44958,0.7690600000000001,23.61028,1,72.4010344827586,14,93508
3.90622,5.4504,0.77057,23.61028,1,72.37499999999999,14,93509
3.90622,5.4504,0.77208,23.61028,1,72.34896551724138,14,93510
3.90557,5.44958,0.7736,23.61028,1,72.32275862068964,14,93511
3.90557,5.4504,0.77512,23.40906,1,72.29655172413793,14,93512
3.90557,5.44958,0.77663,23.61028,1,72.2705172413793,14,93513
3.90493,5.4504,0.7781399999999999,23.61028,1,72.24448275862069,14,93514
3.90493,5.44958,0.77966,23.40906,1,72.21827586206896,14,93515
3.90493,5.4504,0.78117,23.61028,1,72.19224137931033,14,93516
3.90493,5.44958,0.78269,23.40906,1,72.16603448275862,14,93517
3.90493,5.44958,0.7841899999999999,23.61028,1,72.1401724137931,14,93518
3.90428,5.44958,0.78571,23.40906,1,72.11396551724138,14,93519
3.90428,5.4504,0.78723,23.40906,1,72.08775862068964,14,93520
3.90428,5.44958,0.78874,23.61028,1,72.06172413793104,14,93521
3.90428,5.4504,0.7902600000000001,23.62146,1,72.0355172413793,14,93522
3.90364,5.4504,0.79177,23.40906,1,72.00948275862069,14,93523
3.90364,5.44958,0.79328,23.61028,1,71.98344827586206,14,93524
3.90364,5.44958,0.79479,23.59911,1,71.95741379310344,14,93525
3.90364,5.4504,0.7963100000000001,23.61028,1,71.93120689655171,14,93526
3.90364,5.44958,0.79782,23.39788,1,71.9051724137931,14,93527
3.903,5.44958,0.7993399999999999,23.62146,1,71.87896551724137,14,93528
3.903,5.44958,0.80086,23.61028,1,71.85275862068964,14,93529
3.903,5.44958,0.80237,23.40906,1,71.82672413793104,14,93530
3.903,5.44958,0.80388,23.62146,1,71.8006896551724,14,93531
3.90235,5.44958,0.8053899999999999,23.61028,1,71.77465517241379,14,93532
3.90235,5.44958,0.8069,23.61028,1,71.74862068965517,14,93533
3.90235,5.44958,0.80842,23.61028,1,71.72241379310344,14,93534
3.90235,5.44958,0.80994,23.39788,1,71.69620689655171,14,93535
3.90171,5.44958,0.81145,23.40906,1,71.6701724137931,14,93536
3.90171,5.44958,0.81296,23.40906,1,71.64413793103446,14,93537
3.90171,5.4504,0.81448,23.62146,1,71.61793103448275,14,93538
3.90171,5.44958,0.81599,23.40906,1,71.59189655172413,14,93539
3.90107,5.4504,0.8175,23.39788,1,71.56586206896552,14,93540
3.90107,5.44958,0.81902,23.61028,1,71.53965517241379,14,93541
3.90107,5.4504,0.82053,23.62146,1,71.51362068965517,14,93542
3.90107,5.4504,0.82205,23.61028,1,71.48741379310344,14,93543
3.90042,5.44958,0.8235600000000001,23.40906,1,71.46137931034482,14,93544
3.90042,5.4504,0.8250700000000001,23.61028,1,71.43534482758619,14,93545
3.90042,5.4504,0.82658,23.62146,1,71.40931034482759,14,93546
3.90042,5.4504,0.8281,23.61028,1,71.38310344827585,14,93547
3.89978,5.44958,0.82962,23.61028,1,71.35689655172412,14,93548
3.89978,5.4504,0.8311299999999999,23.61028,1,71.3308620689655,14,93549
3.89978,5.4504,0.8326399999999999,23.62146,1,71.3048275862069,14,93550
3.89978,5.4504,0.83416,23.62146,1,71.27862068965517,14,93551
3.89914,5.44958,0.83567,23.40906,1,71.25258620689654,14,93552
3.89914,5.44958,0.83719,23.61028,1,71.22637931034483,14,93553
3.89914,5.44958,0.8387,23.40906,1,71.20034482758619,14,93554
3.89849,5.44958,0.84021,23.40906,1,71.17431034482757,14,93555
3.89849,5.44958,0.84173,23.42024,1,71.14810344827585,14,93556
3.89849,5.44958,0.84324,23.61028,1,71.12206896551724,14,93557
3.89849,5.4504,0.8447600000000001,23.62146,1,71.0958620689655,14,93558
3.89785,5.44958,0.8462700000000001,23.42024,1,71.0698275862069,14,93559
3.89785,5.44958,0.84778,23.62146,1,71.04379310344827,14,93560
3.89785,5.4504,0.8493,23.62146,1,71.01758620689654,14,93561
3.89785,5.4504,0.8508100000000001,23.61028,1,70.99155172413792,14,93562
3.8972,5.4504,0.8523200000000001,23.61028,1,70.9655172413793,14,93563
3.8972,5.4504,0.8538399999999999,23.61028,1,70.93931034482758,14,93564
3.8972,5.44958,0.85535,23.62146,1,70.91327586206896,14,93565
3.8972,5.44958,0.85687,23.61028,1,70.88706896551724,14,93566
3.89656,5.44958,0.8583799999999999,23.61028,1,70.86103448275861,14,93567
3.89656,5.4504,0.8598899999999999,23.61028,1,70.835,14,93568
3.89656,5.4504,0.86141,23.62146,1,70.80879310344827,14,93569
3.89656,5.4504,0.86292,23.62146,1,70.78275862068965,14,93570
3.89592,5.44958,0.86444,23.61028,1,70.75655172413792,14,93571
3.89592,5.44958,0.86595,23.61028,1,70.7305172413793,14,93572
3.89527,5.44958,0.86746,23.61028,1,70.70448275862067,14,93573
3.89527,5.4504,0.86898,23.61028,1,70.67827586206896,14,93574
3.89527,5.44958,0.87049,23.40906,1,70.65224137931033,14,93575
3.89527,5.4504,0.872,23.40906,1,70.62620689655172,14,93576
3.89463,5.44958,0.8735200000000001,23.58793,1,70.59999999999998,14,93577
3.89463,5.4504,0.87503,23.62146,1,70.57396551724138,14,93578
3.89463,5.4504,0.87654,23.61028,1,70.54793103448274,14,93579
3.89463,5.44958,0.8780600000000001,23.62146,1,70.52172413793102,14,93580
3.89399,5.4504,0.8795700000000001,23.62146,1,70.49568965517241,14,93581
3.89399,5.44958,0.8810899999999999,23.61028,1,70.4694827586207,14,93582
3.89399,5.4504,0.8826,23.61028,1,70.44344827586207,14,93583
3.89399,5.4504,0.8841100000000001,23.62146,1,70.41741379310345,14,93584
3.89334,5.44958,0.8856299999999999,23.61028,1,70.39120689655172,14,93585
3.89334,5.4504,0.88715,23.62146,1,70.36499999999998,14,93586
3.89334,5.44958,0.88865,23.62146,1,70.33913793103447,14,93587
3.89334,5.4504,0.8901700000000001,23.61028,1,70.31293103448274,14,93588
3.8927,5.44958,0.8916799999999999,23.62146,1,70.28689655172413,14,93589
3.8927,5.44958,0.8932,23.62146,1,70.2606896551724,14,93590
3.8927,5.4504,0.89471,23.61028,1,70.23465517241378,14,93591
3.8927,5.4504,0.8962200000000001,23.62146,1,70.20862068965516,14,93592
3.89206,5.44958,0.89774,23.61028,1,70.18241379310345,14,93593
3.89206,5.4504,0.89925,23.62146,1,70.15637931034482,14,93594
3.89206,5.44958,0.90076,23.62146,1,70.1303448275862,14,93595
3.89206,5.4504,0.90228,23.62146,1,70.10413793103447,14,93596
3.89141,5.44958,0.9038,23.62146,1,70.07793103448275,14,93597
3.89141,5.4504,0.90531,23.62146,1,70.05189655172413,14,93598
3.89141,5.44958,0.90682,23.62146,1,70.02586206896551,14,93599
3.89077,5.4504,0.90833,23.61028,1,69.99982758620688,14,93600
3.89077,5.4504,0.90985,23.62146,1,69.97362068965518,14,93601
3.89077,5.44958,0.91136,23.61028,1,69.94758620689655,14,93602
3.89077,5.4504,0.91288,23.61028,1,69.92137931034482,14,93603
3.89012,5.44958,0.91439,23.62146,1,69.8953448275862,14,93604
3.89012,5.4504,0.91591,23.62146,1,69.86913793103447,14,93605
3.89012,5.44958,0.91742,23.62146,1,69.84310344827585,14,93606
3.89012,5.44958,0.91894,23.62146,1,69.81689655172413,14,93607
3.88948,5.44958,0.92045,23.61028,1,69.79086206896551,14,93608
3.88948,5.44958,0.92196,23.62146,1,69.76482758620688,14,93609
3.88948,5.44958,0.92348,23.62146,1,69.73862068965516,14,93610
3.88948,5.44958,0.92499,23.61028,1,69.71258620689653,14,93611
3.88884,5.4504,0.9265,23.61028,1,69.68655172413793,14,93612
3.88884,5.4504,0.92802,23.61028,1,69.6603448275862,14,93613
3.88884,5.44958,0.92953,23.62146,1,69.63431034482758,14,93614
3.88884,5.44958,0.93105,23.61028,1,69.60810344827586,14,93615
3.88819,5.44958,0.93256,23.61028,1,69.58206896551724,14,93616
3.88819,5.44958,0.93407,23.62146,1,69.5560344827586,14,93617
3.88755,5.44958,0.93558,23.61028,1,69.52999999999999,14,93618
3.88755,5.44958,0.9371,23.62146,1,69.50379310344827,14,93619
3.88755,5.4504,0.93861,23.62146,1,69.47775862068964,14,93620
3.88755,5.4504,0.94012,23.61028,1,69.45172413793102,14,93621
3.88755,5.44958,0.94164,23.61028,1,69.4255172413793,14,93622
3.88691,5.4504,0.94315,23.62146,1,69.39948275862068,14,93623
3.88691,5.4504,0.94467,23.61028,1,69.37327586206895,14,93624
3.88691,5.4504,0.94619,23.62146,1,69.34706896551724,14,93625
3.88626,5.44958,0.94769,23.61028,1,69.32120689655173,14,93626
3.88626,5.4504,0.94921,23.61028,1,69.29499999999999,14,93627
