Repository: uw-mad-dash/Battery-SoC-Estimation

## Data
The [LiPo 5450 mAh cell](https://maxamps.com/products/lipo-5450-1s-3-7v-battery) data can be found in <em>data</em> directory 👀. We collected 48 discharging-charging cycles for CRates 1, 2, 3, and 4. The measurements were recorded at 1 second rate. To understand data better, we provided a [Jupyter](https://jupyter.org/) notebook <em>data_visualization.ipynb</em> in <em>notebooks</em> directory. We used [Jupyter Dash](https://github.com/plotly/jupyter-dash) library which allows to create interactive plots. Names of the columns in the csv files containing data should be self-explanatory, except column 'AhStep [Ah]'. This column represents the cell capacity in Ah.

File: data/CRate1_Cycle27.csv (part 1 of 12)
Voltage [V],Current [A],AhStep [Ah],TempBottom [C],CRate [-],SOC [%],Cycle [-],Time [s]
4.06519,-5.44958,0.00151,22.99543,1,85.46793103448276,27,185872
4.06326,-5.44958,0.00303,22.99543,1,85.44172413793103,27,185873
4.06133,-5.44958,0.00454,22.99543,1,85.4156896551724,27,185874
4.0594,-5.44958,0.00606,22.99543,1,85.38948275862069,27,185875
4.05811,-5.4504,0.00757,22.99543,1,85.36344827586207,27,185876
4.056830000000001,-5.44958,0.00908,22.99543,1,85.33741379310344,27,185877
4.055540000000001,-5.4504,0.0106,23.20784,1,85.31120689655172,27,185878
4.0549,-5.44958,0.01211,23.19666,1,85.2851724137931,27,185879
4.05361,-5.4504,0.01363,22.99543,1,85.25896551724138,27,185880
4.05296,-5.4504,0.01514,22.99543,1,85.23293103448276,27,185881
4.05168,-5.4504,0.0166599999999999,23.20784,1,85.20672413793103,27,185882
4.05103,-5.44958,0.01817,22.99543,1,85.18068965517242,27,185883
4.04975,-5.44958,0.01968,22.99543,1,85.15465517241378,27,185884
4.0491,-5.44958,0.0212,22.99543,1,85.12844827586206,27,185885
4.04846,-5.44958,0.02271,22.99543,1,85.10241379310344,27,185886
4.04782,-5.44958,0.02423,23.20784,1,85.07620689655172,27,185887
4.04717,-5.4504,0.02573,23.20784,1,85.0503448275862,27,185888
4.046530000000001,-5.44958,0.02725,23.18548,1,85.02413793103447,27,185889
4.04524,-5.44958,0.02877,23.20784,1,84.99793103448276,27,185890
4.04524,-5.44958,0.03028,23.20784,1,84.97189655172413,27,185891
4.0446,-5.4504,0.03179,23.19666,1,84.94586206896551,27,185892
4.04395,-5.44958,0.03331,23.20784,1,84.91965517241378,27,185893
4.042669999999999,-5.44958,0.03482,23.20784,1,84.89362068965517,27,185894
4.042669999999999,-5.4504,0.03634,23.20784,1,84.86741379310344,27,185895
4.04202,-5.44958,0.03785,23.19666,1,84.84137931034483,27,185896
4.04138,-5.44958,0.03936,23.19666,1,84.8153448275862,27,185897
4.04074,-5.4504,0.04087,23.20784,1,84.78931034482758,27,185898
4.04009,-5.44958,0.04239,23.20784,1,84.76310344827586,27,185899
4.03945,-5.4504,0.04391,23.19666,1,84.73689655172413,27,185900
4.0388,-5.44958,0.04542,23.19666,1,84.71086206896551,27,185901
4.0388,-5.44958,0.04693,23.20784,1,84.6848275862069,27,185902
4.03816,-5.4504,0.04845,23.20784,1,84.65862068965517,27,185903
4.03752,-5.4504,0.04996,23.20784,1,84.63258620689656,27,185904
4.03752,-5.4504,0.05148,23.19666,1,84.60637931034482,27,185905
4.03687,-5.4504,0.0529899999999999,23.20784,1,84.58034482758619,27,185906
4.036230000000001,-5.44958,0.0545,23.20784,1,84.55431034482758,27,185907
4.036230000000001,-5.44958,0.05602,23.20784,1,84.52810344827586,27,185908
4.03559,-5.4504,0.05753,23.19666,1,84.50206896551724,27,185909
4.03494,-5.4504,0.0590399999999999,23.19666,1,84.47603448275862,27,185910
4.03494,-5.44958,0.06056,23.20784,1,84.4498275862069,27,185911
4.0343,-5.44958,0.06207,23.20784,1,84.42379310344826,27,185912
4.0343,-5.4504,0.06358,23.19666,1,84.39775862068964,27,185913
4.03366,-5.4504,0.0651,23.20784,1,84.37155172413793,27,185914
4.03301,-5.4504,0.06662,23.20784,1,84.34534482758619,27,185915
4.032369999999999,-5.44958,0.06812,23.19666,1,84.31948275862068,27,185916
4.032369999999999,-5.4504,0.06964,23.20784,1,84.29327586206897,27,185917
4.03172,-5.44958,0.07116,23.20784,1,84.26706896551724,27,185918
4.03172,-5.4504,0.07267,23.20784,1,84.24103448275862,27,185919
4.03108,-5.4504,0.07418,23.40906,1,84.21499999999999,27,185920
4.0304400000000005,-5.44958,0.07569,23.42024,1,84.18896551724139,27,185921
4.0304400000000005,-5.4504,0.07721,23.40906,1,84.16275862068964,27,185922
4.02979,-5.4504,0.07872,23.40906,1,84.13672413793104,27,185923
4.02915,-5.4504,0.0802399999999999,23.40906,1,84.1105172413793,27,185924
4.02915,-5.44958,0.08175,23.42024,1,84.08448275862068,27,185925
4.02851,-5.4504,0.08327,23.40906,1,84.05827586206897,27,185926
4.02851,-5.4504,0.08478,23.40906,1,84.03224137931034,27,185927
4.02786,-5.44958,0.0863,23.42024,1,84.00603448275862,27,185928
4.02786,-5.44958,0.08781,23.42024,1,83.97999999999999,27,185929
4.02722,-5.4504,0.08932,23.40906,1,83.95396551724139,27,185930
4.02658,-5.4504,0.09084,23.42024,1,83.92775862068964,27,185931
4.02658,-5.44958,0.09235,23.42024,1,83.90172413793104,27,185932
4.02658,-5.4504,0.09386,23.40906,1,83.87568965517241,27,185933
4.025930000000001,-5.44958,0.0953799999999999,23.42024,1,83.8494827586207,27,185934
4.02529,-5.44958,0.09689,23.40906,1,83.82344827586206,27,185935
4.02529,-5.44958,0.09841,23.42024,1,83.79724137931034,27,185936
4.02464,-5.44958,0.09992,23.42024,1,83.77120689655172,27,185937
4.024,-5.4504,0.1014299999999999,23.40906,1,83.7451724137931,27,185938
4.024,-5.4504,0.10294,23.40906,1,83.71913793103447,27,185939
4.024,-5.44958,0.10446,23.40906,1,83.69293103448275,27,185940
4.02336,-5.4504,0.10597,23.42024,1,83.66689655172412,27,185941
4.02336,-5.44958,0.10749,23.40906,1,83.64068965517241,27,185942
4.02271,-5.4504,0.109,23.40906,1,83.61465517241379,27,185943
4.022069999999999,-5.4504,0.11051,23.40906,1,83.58862068965517,27,185944
4.022069999999999,-5.4504,0.1120299999999999,23.40906,1,83.56241379310345,27,185945
4.0214300000000005,-5.44958,0.11354,23.40906,1,83.53637931034481,27,185946
4.0214300000000005,-5.4504,0.11506,23.42024,1,83.5101724137931,27,185947
4.02078,-5.4504,0.11657,23.40906,1,83.48413793103447,27,185948
4.0201400000000005,-5.4504,0.11809,23.61028,1,83.45793103448275,27,185949
4.0201400000000005,-5.4504,0.1196,23.40906,1,83.43189655172412,27,185950
4.0195,-5.4504,0.12111,23.40906,1,83.40586206896552,27,185951
4.01885,-5.44958,0.12262,23.61028,1,83.37982758620689,27,185952
4.01885,-5.4504,0.12414,23.61028,1,83.35362068965517,27,185953
4.01821,-5.44958,0.12566,23.62146,1,83.32741379310345,27,185954
4.01821,-5.4504,0.12717,23.62146,1,83.30137931034481,27,185955
4.01756,-5.4504,0.12868,23.62146,1,83.2753448275862,27,185956
4.01756,-5.4504,0.13019,23.61028,1,83.24931034482759,27,185957
4.01692,-5.44958,0.13171,23.61028,1,83.22310344827586,27,185958
4.01692,-5.4504,0.13322,23.62146,1,83.19706896551725,27,185959
4.01628,-5.44958,0.13474,23.62146,1,83.17086206896552,27,185960
4.01628,-5.4504,0.13625,23.61028,1,83.14482758620689,27,185961
4.015630000000001,-5.44958,0.13776,23.61028,1,83.11879310344827,27,185962
4.01499,-5.4504,0.13928,23.62146,1,83.09258620689654,27,185963
4.01499,-5.44958,0.14079,23.61028,1,83.06655172413792,27,185964
4.01435,-5.44958,0.14231,23.61028,1,83.0403448275862,27,185965
4.01435,-5.44958,0.14382,23.61028,1,83.01431034482758,27,185966
4.0137,-5.4504,0.14534,23.62146,1,82.98810344827585,27,185967
4.01306,-5.4504,0.14685,23.61028,1,82.96206896551725,27,185968
4.01306,-5.4504,0.14837,23.62146,1,82.93586206896552,27,185969
4.01242,-5.4504,0.1498799999999999,23.62146,1,82.9098275862069,27,185970
4.011769999999999,-5.44958,0.15139,23.62146,1,82.88379310344827,27,185971
4.011769999999999,-5.44958,0.1529,23.61028,1,82.85775862068965,27,185972
4.0111300000000005,-5.44958,0.15442,23.62146,1,82.83155172413792,27,185973
4.0111300000000005,-5.44958,0.1559299999999999,23.61028,1,82.8055172413793,27,185974
4.01048,-5.4504,0.15744,23.62146,1,82.77948275862067,27,185975
4.0098400000000005,-5.4504,0.15896,23.62146,1,82.75327586206896,27,185976
4.0098400000000005,-5.4504,0.16047,23.62146,1,82.72724137931033,27,185977
4.0092,-5.44958,0.16199,23.62146,1,82.70103448275862,27,185978
4.00855,-5.4504,0.16351,23.62146,1,82.6748275862069,27,185979
4.00791,-5.44958,0.16501,23.62146,1,82.64896551724138,27,185980
4.00791,-5.4504,0.1665299999999999,23.61028,1,82.62275862068965,27,185981
4.00727,-5.4504,0.16804,23.82269,1,82.59672413793102,27,185982
4.00662,-5.44958,0.16955,23.83387,1,82.57068965517242,27,185983
4.00662,-5.4504,0.17107,23.83387,1,82.54448275862067,27,185984
4.00598,-5.44958,0.17259,23.62146,1,82.51827586206896,27,185985
4.00598,-5.4504,0.1741,23.83387,1,82.49224137931033,27,185986
4.00534,-5.44958,0.17561,23.61028,1,82.46620689655172,27,185987
4.00469,-5.4504,0.1771299999999999,23.61028,1,82.43999999999998,27,185988
4.00469,-5.4504,0.17864,23.83387,1,82.41396551724138,27,185989
4.00405,-5.4504,0.18015,23.83387,1,82.38793103448275,27,185990
4.0034,-5.44958,0.18167,23.82269,1,82.36172413793103,27,185991
4.0034,-5.44958,0.18319,23.83387,1,82.3355172413793,27,185992
4.002759999999999,-5.44958,0.18469,23.83387,1,82.30965517241378,27,185993
4.00212,-5.4504,0.18621,23.83387,1,82.28344827586207,27,185994
4.00212,-5.4504,0.18772,23.83387,1,82.25741379310344,27,185995
4.001469999999999,-5.44958,0.18924,23.83387,1,82.23120689655173,27,185996
4.0008300000000006,-5.44958,0.19075,23.83387,1,82.2051724137931,27,185997
4.0008300000000006,-5.4504,0.19227,23.83387,1,82.17896551724138,27,185998
4.00019,-5.44958,0.19378,23.83387,1,82.15293103448275,27,185999
3.99954,-5.4504,0.1953,23.83387,1,82.12672413793103,27,186000
3.9989,-5.4504,0.1968,23.83387,1,82.10086206896553,27,186001
3.9989,-5.44958,0.19832,23.83387,1,82.07465517241378,27,186002
3.99826,-5.4504,0.19984,23.83387,1,82.04844827586207,27,186003
3.99761,-5.44958,0.20135,23.83387,1,82.02241379310344,27,186004
3.99761,-5.4504,0.2028599999999999,23.83387,1,81.99637931034482,27,186005
3.99697,-5.4504,0.20438,23.83387,1,81.97017241379311,27,186006
3.99632,-5.4504,0.20589,23.82269,1,81.94413793103448,27,186007
3.99632,-5.4504,0.2074,23.83387,1,81.91810344827586,27,186008
3.99568,-5.44958,0.20892,23.83387,1,81.89189655172413,27,186009
3.99504,-5.4504,0.21043,23.83387,1,81.86586206896553,27,186010
3.99504,-5.4504,0.21195,23.82269,1,81.83965517241379,27,186011
3.99439,-5.44958,0.2134599999999999,23.83387,1,81.81362068965518,27,186012
3.99375,-5.4504,0.21498,23.83387,1,81.78741379310344,27,186013
3.99311,-5.4504,0.21649,23.83387,1,81.76137931034482,27,186014
3.99311,-5.44958,0.218,23.83387,1,81.7353448275862,27,186015
3.99246,-5.4504,0.2195099999999999,23.82269,1,81.70931034482759,27,186016
3.99246,-5.44958,0.22103,23.83387,1,81.68310344827586,27,186017
3.99182,-5.4504,0.22255,23.83387,1,81.65689655172413,27,186018
3.99118,-5.4504,0.22405,23.83387,1,81.63103448275861,27,186019
3.99118,-5.4504,0.22557,23.83387,1,81.6048275862069,27,186020
3.99053,-5.4504,0.22709,23.83387,1,81.57862068965518,27,186021
3.98989,-5.4504,0.2286,23.83387,1,81.55258620689655,27,186022
3.98924,-5.4504,0.2301099999999999,23.83387,1,81.52655172413793,27,186023
3.98924,-5.44958,0.23162,23.83387,1,81.5005172413793,27,186024
3.9886,-5.44958,0.23314,23.83387,1,81.47431034482759,27,186025
3.98796,-5.44958,0.23465,23.83387,1,81.44827586206895,27,186026
3.98731,-5.4504,0.23617,23.83387,1,81.42206896551723,27,186027
3.98731,-5.44958,0.23768,23.83387,1,81.39603448275861,27,186028
3.98667,-5.44958,0.23919,23.83387,1,81.36999999999999,27,186029
3.98603,-5.44958,0.2407099999999999,23.83387,1,81.34379310344828,27,186030
3.98603,-5.4504,0.24222,23.83387,1,81.31775862068966,27,186031
3.98538,-5.4504,0.24374,23.83387,1,81.29155172413793,27,186032
3.98538,-5.4504,0.24525,23.82269,1,81.2655172413793,27,186033
3.98474,-5.44958,0.24677,23.83387,1,81.23931034482759,27,186034
3.9841,-5.44958,0.24828,23.83387,1,81.21327586206895,27,186035
3.9841,-5.44958,0.24979,23.83387,1,81.18724137931034,27,186036
3.98345,-5.44958,0.25131,23.83387,1,81.16103448275861,27,186037
3.98281,-5.4504,0.25282,23.83387,1,81.13499999999999,27,186038
3.98281,-5.44958,0.25433,23.83387,1,81.10896551724136,27,186039
3.98216,-5.44958,0.25585,23.83387,1,81.08275862068966,27,186040
3.98152,-5.4504,0.25737,23.83387,1,81.05655172413793,27,186041
3.98152,-5.44958,0.25888,23.83387,1,81.0305172413793,27,186042
3.98088,-5.4504,0.2604,23.83387,1,81.00431034482759,27,186043
3.98023,-5.4504,0.2619,23.83387,1,80.97844827586206,27,186044
3.98023,-5.4504,0.26342,23.82269,1,80.95224137931034,27,186045
3.97959,-5.4504,0.26493,24.03509,1,80.92620689655173,27,186046
3.97959,-5.4504,0.26645,23.83387,1,80.89999999999999,27,186047
3.97895,-5.44958,0.26796,23.83387,1,80.87396551724139,27,186048
3.9783,-5.4504,0.26947,23.83387,1,80.84793103448276,27,186049
3.9783,-5.44958,0.27099,23.83387,1,80.82172413793101,27,186050
3.97766,-5.4504,0.2725,23.82269,1,80.79568965517241,27,186051
3.97702,-5.44958,0.27402,23.83387,1,80.76948275862068,27,186052
3.97702,-5.4504,0.27553,23.83387,1,80.74344827586206,27,186053
3.97637,-5.4504,0.27704,23.83387,1,80.71741379310345,27,186054
3.97637,-5.44958,0.27856,23.83387,1,80.69120689655173,27,186055
3.97573,-5.44958,0.28007,23.83387,1,80.6651724137931,27,186056
3.97573,-5.44958,0.28159,23.83387,1,80.63896551724136,27,186057
3.97508,-5.4504,0.2831,23.83387,1,80.61293103448276,27,186058
3.97508,-5.4504,0.28461,23.82269,1,80.58689655172414,27,186059
3.97444,-5.44958,0.28613,23.83387,1,80.56068965517241,27,186060
3.9738,-5.44958,0.28764,23.83387,1,80.53465517241379,27,186061
3.97315,-5.4504,0.28915,23.83387,1,80.50862068965516,27,186062
3.97315,-5.4504,0.29067,23.83387,1,80.48241379310345,27,186063
3.97251,-5.44958,0.29219,23.83387,1,80.45620689655172,27,186064
3.97251,-5.44958,0.2937,23.83387,1,80.4301724137931,27,186065
3.97187,-5.4504,0.29521,23.84505,1,80.40413793103447,27,186066
3.97187,-5.4504,0.29672,23.83387,1,80.37810344827587,27,186067
3.97122,-5.4504,0.29824,23.83387,1,80.35189655172414,27,186068
3.97122,-5.4504,0.29975,23.83387,1,80.3258620689655,27,186069
3.97058,-5.4504,0.30127,23.82269,1,80.2996551724138,27,186070
3.96994,-5.4504,0.30278,23.83387,1,80.27362068965516,27,186071
3.96994,-5.44958,0.30429,23.82269,1,80.24758620689656,27,186072
3.96929,-5.4504,0.3058099999999999,23.83387,1,80.22137931034482,27,186073
3.96929,-5.4504,0.30732,23.83387,1,80.19534482758621,27,186074
3.96865,-5.4504,0.30884,23.83387,1,80.16913793103447,27,186075
3.96865,-5.44958,0.31035,23.83387,1,80.14310344827587,27,186076
3.968,-5.4504,0.3118599999999999,23.83387,1,80.11706896551723,27,186077
3.96736,-5.4504,0.31337,23.83387,1,80.09103448275862,27,186078
3.96736,-5.4504,0.31489,23.83387,1,80.06482758620689,27,186079
3.96672,-5.44958,0.3164099999999999,23.82269,1,80.03862068965516,27,186080
3.96672,-5.44958,0.31792,23.83387,1,80.01258620689656,27,186081
3.96607,-5.44958,0.31943,23.83387,1,79.98655172413793,27,186082
3.96607,-5.44958,0.32095,23.83387,1,79.96034482758621,27,186083
3.965430000000001,-5.4504,0.3224599999999999,23.83387,1,79.9343103448276,27,186084
3.965430000000001,-5.4504,0.32398,23.83387,1,79.90810344827587,27,186085
3.96479,-5.44958,0.32549,23.83387,1,79.88206896551723,27,186086
3.96479,-5.4504,0.3270099999999999,23.83387,1,79.85586206896552,27,186087
3.96414,-5.44958,0.32852,23.83387,1,79.82982758620689,27,186088
3.96414,-5.4504,0.33003,23.83387,1,79.80379310344827,27,186089
3.9635,-5.4504,0.33154,23.83387,1,79.77775862068964,27,186090
3.9635,-5.4504,0.3330599999999999,23.84505,1,79.75155172413793,27,186091
3.96286,-5.44958,0.33457,23.83387,1,79.7255172413793,27,186092
3.96221,-5.44958,0.33609,23.83387,1,79.69931034482758,27,186093
3.96221,-5.4504,0.3376,23.83387,1,79.67327586206896,27,186094
3.96221,-5.44958,0.3391099999999999,23.84505,1,79.64724137931034,27,186095
3.96157,-5.4504,0.34063,23.83387,1,79.62103448275862,27,186096
3.96157,-5.4504,0.34214,23.83387,1,79.595,27,186097
3.96092,-5.44958,0.3436599999999999,23.83387,1,79.56879310344827,27,186098
3.96092,-5.44958,0.34517,23.83387,1,79.54275862068964,27,186099
3.960280000000001,-5.4504,0.34668,23.83387,1,79.51672413793102,27,186100
3.960280000000001,-5.4504,0.3482,23.83387,1,79.4905172413793,27,186101
3.95964,-5.4504,0.3497099999999999,23.83387,1,79.46448275862069,27,186102
3.95964,-5.4504,0.35123,23.83387,1,79.43827586206896,27,186103
3.95899,-5.4504,0.35274,23.83387,1,79.41224137931034,27,186104
3.95899,-5.4504,0.3542599999999999,23.83387,1,79.38603448275862,27,186105
3.95835,-5.4504,0.3557599999999999,23.82269,1,79.3601724137931,27,186106
3.95835,-5.4504,0.35728,23.83387,1,79.33396551724137,27,186107
3.95771,-5.4504,0.35879,23.83387,1,79.30793103448276,27,186108
3.95706,-5.4504,0.3603099999999999,23.83387,1,79.28172413793102,27,186109
3.95706,-5.44958,0.36182,23.84505,1,79.25568965517242,27,186110
3.95642,-5.4504,0.36334,23.83387,1,79.22948275862068,27,186111
3.95642,-5.44958,0.36485,23.83387,1,79.20344827586207,27,186112
3.95578,-5.44958,0.36637,23.83387,1,79.17724137931035,27,186113
3.95578,-5.44958,0.36788,23.83387,1,79.15120689655171,27,186114
3.95578,-5.44958,0.36939,23.83387,1,79.1251724137931,27,186115
3.955130000000001,-5.4504,0.3709,23.83387,1,79.09913793103448,27,186116
3.955130000000001,-5.44958,0.37242,23.83387,1,79.07293103448275,27,186117
3.95449,-5.4504,0.37394,23.82269,1,79.04672413793102,27,186118
3.95449,-5.4504,0.37545,23.84505,1,79.02068965517242,27,186119
3.95384,-5.4504,0.37696,23.83387,1,78.99465517241379,27,186120
3.95384,-5.44958,0.37848,23.83387,1,78.96844827586207,27,186121
3.95384,-5.4504,0.38,23.83387,1,78.94224137931035,27,186122
3.9532,-5.44958,0.3815,23.83387,1,78.91637931034482,27,186123
3.9532,-5.44958,0.3830199999999999,23.83387,1,78.8901724137931,27,186124
3.95256,-5.4504,0.38453,23.82269,1,78.86413793103448,27,186125
3.95256,-5.4504,0.38604,23.83387,1,78.83810344827585,27,186126
3.95191,-5.4504,0.38756,23.82269,1,78.81189655172413,27,186127
3.95191,-5.4504,0.3890699999999999,23.83387,1,78.7858620689655,27,186128
3.95191,-5.44958,0.39059,23.83387,1,78.75965517241379,27,186129
3.95127,-5.4504,0.3921,23.84505,1,78.73362068965517,27,186130
3.95127,-5.4504,0.39361,23.84505,1,78.70758620689655,27,186131
3.95127,-5.4504,0.39513,23.84505,1,78.68137931034482,27,186132
3.95063,-5.4504,0.39664,23.83387,1,78.6553448275862,27,186133
3.95063,-5.44958,0.39816,23.83387,1,78.62913793103448,27,186134
3.949980000000001,-5.4504,0.3996699999999999,23.83387,1,78.60310344827587,27,186135
3.949980000000001,-5.4504,0.40118,23.83387,1,78.57706896551724,27,186136
3.94934,-5.4504,0.4027,23.83387,1,78.5508620689655,27,186137
3.94934,-5.4504,0.40421,23.84505,1,78.5248275862069,27,186138
3.94934,-5.4504,0.4057199999999999,23.83387,1,78.49879310344828,27,186139
3.9487,-5.4504,0.40724,23.83387,1,78.47258620689655,27,186140
3.9487,-5.44958,0.40875,23.83387,1,78.44655172413792,27,186141
3.94805,-5.44958,0.4102699999999999,23.83387,1,78.4203448275862,27,186142
3.94805,-5.44958,0.41178,23.83387,1,78.39431034482759,27,186143
3.94741,-5.4504,0.41329,23.83387,1,78.36827586206896,27,186144
3.94741,-5.4504,0.41481,23.83387,1,78.34206896551724,27,186145
3.94741,-5.4504,0.41633,23.83387,1,78.3158620689655,27,186146
3.94676,-5.44958,0.41783,23.83387,1,78.28999999999999,27,186147
3.94676,-5.4504,0.41935,23.84505,1,78.26379310344828,27,186148
3.94612,-5.44958,0.4208699999999999,23.83387,1,78.23758620689655,27,186149
3.94612,-5.44958,0.42238,23.84505,1,78.21155172413793,27,186150
3.94548,-5.4504,0.42389,23.83387,1,78.1855172413793,27,186151
3.94548,-5.44958,0.4254,23.83387,1,78.15948275862068,27,186152
3.94548,-5.44958,0.4269199999999999,23.84505,1,78.13327586206896,27,186153
3.94548,-5.4504,0.42843,23.83387,1,78.10724137931035,27,186154
3.944830000000001,-5.44958,0.42995,23.83387,1,78.08103448275861,27,186155
3.944830000000001,-5.4504,0.43146,23.83387,1,78.05499999999999,27,186156
3.94419,-5.4504,0.4329699999999999,23.83387,1,78.02896551724137,27,186157
3.94419,-5.4504,0.43449,23.83387,1,78.00275862068965,27,186158
3.94419,-5.4504,0.436,23.83387,1,77.97672413793103,27,186159
3.94355,-5.4504,0.4375199999999999,23.83387,1,77.9505172413793,27,186160
3.94355,-5.4504,0.43903,23.83387,1,77.92448275862068,27,186161
3.94355,-5.4504,0.44054,23.83387,1,77.89844827586205,27,186162
3.9429,-5.44958,0.44206,23.83387,1,77.87224137931035,27,186163
3.9429,-5.4504,0.4435699999999999,23.83387,1,77.84620689655172,27,186164
3.94226,-5.4504,0.44509,23.83387,1,77.82000000000001,27,186165
3.94226,-5.4504,0.4466,23.83387,1,77.79396551724138,27,186166
3.94226,-5.44958,0.44811,23.83387,1,77.76793103448276,27,186167
3.94162,-5.44958,0.44963,23.83387,1,77.74172413793103,27,186168
3.94162,-5.44958,0.45114,23.83387,1,77.71568965517241,27,186169
3.94162,-5.4504,0.45266,23.83387,1,77.68948275862068,27,186170
3.94097,-5.44958,0.4541699999999999,23.83387,1,77.66344827586207,27,186171
3.94097,-5.44958,0.45569,23.83387,1,77.63724137931034,27,186172
3.94097,-5.4504,0.45719,23.83387,1,77.61137931034482,27,186173
3.94033,-5.4504,0.45871,23.83387,1,77.5851724137931,27,186174
3.94033,-5.4504,0.4602199999999999,23.83387,1,77.55913793103448,27,186175
3.94033,-5.4504,0.46174,23.84505,1,77.53293103448276,27,186176
3.93968,-5.44958,0.46325,23.83387,1,77.50689655172413,27,186177
3.93968,-5.44958,0.46476,23.83387,1,77.48086206896551,27,186178
3.93904,-5.44958,0.46628,23.83387,1,77.45465517241378,27,186179
3.93904,-5.4504,0.46779,23.83387,1,77.42862068965516,27,186180
3.93904,-5.4504,0.46931,23.83387,1,77.40241379310345,27,186181
3.93904,-5.4504,0.4708199999999999,23.83387,1,77.37637931034482,27,186182
3.9384,-5.44958,0.47233,23.83387,1,77.3503448275862,27,186183
3.9384,-5.44958,0.47385,23.83387,1,77.32413793103449,27,186184
3.93775,-5.44958,0.47536,23.83387,1,77.29810344827585,27,186185
3.93775,-5.4504,0.47688,23.83387,1,77.27189655172413,27,186186
3.93775,-5.44958,0.47839,23.83387,1,77.24586206896551,27,186187
3.93711,-5.44958,0.47991,23.84505,1,77.21965517241378,27,186188
3.93711,-5.44958,0.4814199999999999,23.62146,1,77.19362068965516,27,186189
3.93647,-5.44958,0.48293,23.62146,1,77.16758620689656,27,186190
3.93647,-5.4504,0.48445,23.83387,1,77.14137931034482,27,186191
3.93647,-5.44958,0.48596,23.83387,1,77.11534482758618,27,186192
3.93582,-5.4504,0.48748,23.62146,1,77.08913793103447,27,186193
3.93582,-5.4504,0.48899,23.83387,1,77.06310344827585,27,186194
3.93582,-5.4504,0.4905,23.61028,1,77.03706896551724,27,186195
3.93582,-5.4504,0.4920199999999999,23.84505,1,77.01086206896551,27,186196
3.93518,-5.4504,0.49353,23.62146,1,76.9848275862069,27,186197
3.93518,-5.44958,0.49504,23.63264,1,76.95879310344827,27,186198
3.93454,-5.4504,0.49656,23.62146,1,76.93258620689656,27,186199
3.93454,-5.4504,0.4980699999999999,23.62146,1,76.90655172413793,27,186200
3.93454,-5.4504,0.49959,23.62146,1,76.88034482758619,27,186201
3.93454,-5.4504,0.5011,23.62146,1,76.85431034482758,27,186202
3.93389,-5.44958,0.50262,23.62146,1,76.82810344827585,27,186203
3.93389,-5.44958,0.50413,23.62146,1,76.80206896551724,27,186204
3.93389,-5.44958,0.50564,23.62146,1,76.77603448275862,27,186205
3.93325,-5.44958,0.50716,23.62146,1,76.7498275862069,27,186206
3.93325,-5.44958,0.50867,23.63264,1,76.72379310344827,27,186207
3.93325,-5.4504,0.5101899999999999,23.62146,1,76.69758620689656,27,186208
3.93325,-5.4504,0.5117,23.61028,1,76.67155172413793,27,186209
3.9326,-5.4504,0.51322,23.61028,1,76.64534482758621,27,186210
3.9326,-5.4504,0.51473,23.62146,1,76.61931034482758,27,186211
3.9326,-5.44958,0.5162399999999999,23.61028,1,76.59327586206896,27,186212
3.93196,-5.44958,0.51775,23.62146,1,76.56724137931033,27,186213
3.93196,-5.44958,0.51927,23.62146,1,76.54103448275862,27,186214
3.93196,-5.4504,0.52078,23.61028,1,76.51499999999999,27,186215
3.93132,-5.4504,0.5222899999999999,23.62146,1,76.48896551724138,27,186216
3.93132,-5.4504,0.52381,23.62146,1,76.46275862068964,27,186217
3.93132,-5.44958,0.52532,23.62146,1,76.43672413793104,27,186218
3.93132,-5.4504,0.52683,23.62146,1,76.4106896551724,27,186219
3.93067,-5.4504,0.52835,23.62146,1,76.38448275862069,27,186220
3.93067,-5.44958,0.52986,23.62146,1,76.35844827586206,27,186221
3.93067,-5.44958,0.53138,23.62146,1,76.33224137931035,27,186222
3.93003,-5.44958,0.53289,23.62146,1,76.30620689655171,27,186223
3.93003,-5.44958,0.53441,23.62146,1,76.27999999999999,27,186224
3.93003,-5.4504,0.53592,23.62146,1,76.25396551724138,27,186225
3.92939,-5.4504,0.53743,23.61028,1,76.22793103448276,27,186226
3.92939,-5.4504,0.53895,23.62146,1,76.20172413793104,27,186227
3.92939,-5.4504,0.54047,23.62146,1,76.17551724137931,27,186228
3.92874,-5.44958,0.54197,23.62146,1,76.14965517241379,27,186229
3.92874,-5.4504,0.5434899999999999,23.62146,1,76.12344827586206,27,186230
3.92874,-5.44958,0.54501,23.62146,1,76.09724137931033,27,186231
3.92874,-5.44958,0.54652,23.62146,1,76.07120689655171,27,186232
3.9281,-5.4504,0.54803,23.61028,1,76.0451724137931,27,186233
3.9281,-5.44958,0.54955,23.62146,1,76.01896551724137,27,186234
3.9281,-5.4504,0.55106,23.62146,1,75.99293103448277,27,186235
3.92746,-5.4504,0.55257,23.62146,1,75.96689655172413,27,186236
3.92746,-5.4504,0.55409,23.61028,1,75.94068965517242,27,186237
3.92746,-5.4504,0.5556,23.62146,1,75.91465517241379,27,186238
3.92681,-5.44958,0.55712,23.62146,1,75.88844827586206,27,186239
3.92681,-5.44958,0.5586300000000001,23.61028,1,75.86241379310344,27,186240
3.92681,-5.4504,0.56015,23.62146,1,75.83620689655172,27,186241
3.92681,-5.44958,0.56166,23.62146,1,75.8101724137931,27,186242
3.92617,-5.44958,0.56317,23.62146,1,75.78413793103446,27,186243
3.92617,-5.4504,0.5646800000000001,23.62146,1,75.75810344827585,27,186244
3.92552,-5.4504,0.5662,23.61028,1,75.73189655172413,27,186245
3.92552,-5.44958,0.56771,23.62146,1,75.70586206896552,27,186246
3.92552,-5.44958,0.56923,23.62146,1,75.67965517241379,27,186247
3.92552,-5.44958,0.5707399999999999,23.62146,1,75.65362068965517,27,186248
3.92488,-5.4504,0.57225,23.62146,1,75.62758620689654,27,186249
3.92488,-5.44958,0.57377,23.62146,1,75.60137931034483,27,186250
3.92488,-5.44958,0.57528,23.61028,1,75.57534482758619,27,186251
3.92488,-5.4504,0.5768,23.61028,1,75.54913793103448,27,186252
3.92488,-5.44958,0.57831,23.61028,1,75.52310344827585,27,186253
3.92424,-5.4504,0.5798300000000001,23.63264,1,75.49689655172413,27,186254
3.92424,-5.4504,0.58134,23.62146,1,75.4708620689655,27,186255
3.92424,-5.44958,0.58285,23.62146,1,75.4448275862069,27,186256
3.92424,-5.44958,0.58436,23.62146,1,75.41879310344827,27,186257
3.92359,-5.44958,0.5858800000000001,23.62146,1,75.39258620689654,27,186258
3.92359,-5.4504,0.58739,23.62146,1,75.36655172413793,27,186259
3.92359,-5.44958,0.58891,23.62146,1,75.3403448275862,27,186260
3.92359,-5.4504,0.59042,23.61028,1,75.31431034482759,27,186261
3.92295,-5.44958,0.5919300000000001,23.62146,1,75.28827586206896,27,186262
3.92295,-5.44958,0.59345,23.61028,1,75.26206896551724,27,186263
3.92295,-5.44958,0.59497,23.61028,1,75.2358620689655,27,186264
3.92295,-5.4504,0.59648,23.61028,1,75.2098275862069,27,186265
3.92231,-5.44958,0.5979899999999999,23.62146,1,75.18379310344827,27,186266
3.92231,-5.4504,0.59951,23.61028,1,75.15758620689655,27,186267
3.92231,-5.4504,0.60102,23.62146,1,75.13155172413792,27,186268
3.92231,-5.44958,0.60253,23.62146,1,75.1055172413793,27,186269
3.92166,-5.4504,0.6040399999999999,23.62146,1,75.07948275862067,27,186270
3.92166,-5.44958,0.60556,23.62146,1,75.05327586206896,27,186271
3.92166,-5.44958,0.60707,23.62146,1,75.02724137931034,27,186272
3.92102,-5.44958,0.60859,23.40906,1,75.00103448275861,27,186273
3.92102,-5.44958,0.6101,23.62146,1,74.975,27,186274
3.92102,-5.4504,0.61161,23.62146,1,74.94896551724138,27,186275
3.92102,-5.44958,0.6131300000000001,23.62146,1,74.92275862068965,27,186276
3.92102,-5.44958,0.61464,23.63264,1,74.89672413793105,27,186277
3.92038,-5.44958,0.61616,23.62146,1,74.8705172413793,27,186278
3.92038,-5.44958,0.6176699999999999,23.62146,1,74.8444827586207,27,186279
3.92038,-5.4504,0.61919,23.62146,1,74.81827586206896,27,186280
3.92038,-5.4504,0.6207,23.61028,1,74.79224137931034,27,186281
3.91973,-5.4504,0.62221,23.61028,1,74.76620689655172,27,186282
3.91973,-5.44958,0.6237199999999999,23.63264,1,74.7401724137931,27,186283
3.91973,-5.4504,0.62524,23.40906,1,74.71396551724138,27,186284
3.91909,-5.44958,0.62675,23.62146,1,74.68793103448274,27,186285
3.91909,-5.44958,0.62827,23.62146,1,74.66172413793105,27,186286
3.91909,-5.44958,0.62978,23.61028,1,74.63568965517241,27,186287
3.91909,-5.4504,0.63129,23.40906,1,74.6096551724138,27,186288
3.91844,-5.4504,0.63281,23.61028,1,74.58344827586207,27,186289
3.91844,-5.44958,0.63432,23.62146,1,74.55741379310345,27,186290
3.91844,-5.4504,0.63584,23.47614,1,74.53120689655172,27,186291
3.91844,-5.4504,0.63735,23.61028,1,74.5051724137931,27,186292
3.9178,-5.44958,0.63886,23.61028,1,74.47913793103447,27,186293
3.9178,-5.44958,0.6403800000000001,23.40906,1,74.45293103448275,27,186294
3.9178,-5.44958,0.6419,23.40906,1,74.42672413793103,27,186295
3.9178,-5.44958,0.64341,23.40906,1,74.4006896551724,27,186296
3.91716,-5.4504,0.6449199999999999,23.40906,1,74.37465517241378,27,186297
3.91716,-5.4504,0.64644,23.62146,1,74.34844827586207,27,186298
3.91716,-5.44958,0.64795,23.62146,1,74.32241379310345,27,186299
3.91716,-5.44958,0.64947,23.40906,1,74.29620689655172,27,186300
3.91651,-5.44958,0.6509699999999999,23.40906,1,74.2703448275862,27,186301
3.91651,-5.44958,0.65249,23.40906,1,74.24413793103447,27,186302
3.91651,-5.44958,0.654,23.40906,1,74.21810344827585,27,186303
3.91651,-5.44958,0.65551,23.40906,1,74.19206896551722,27,186304
3.91587,-5.4504,0.65703,23.40906,1,74.16586206896551,27,186305
3.91587,-5.4504,0.65854,23.61028,1,74.13982758620688,27,186306
3.91587,-5.4504,0.6600600000000001,23.42024,1,74.11362068965516,27,186307
3.91587,-5.44958,0.66157,23.40906,1,74.08758620689655,27,186308
3.91523,-5.4504,0.66309,23.40906,1,74.06137931034483,27,186309
3.91523,-5.44958,0.6646,23.40906,1,74.0353448275862,27,186310
3.91523,-5.4504,0.6661199999999999,23.42024,1,74.00913793103447,27,186311
3.91523,-5.4504,0.6676300000000001,23.42024,1,73.98310344827586,27,186312
3.91458,-5.4504,0.66915,23.40906,1,73.95689655172413,27,186313
3.91458,-5.44958,0.67066,23.62146,1,73.93086206896551,27,186314
3.91458,-5.44958,0.6721699999999999,23.42024,1,73.90482758620688,27,186315
3.91458,-5.4504,0.67369,23.40906,1,73.87862068965516,27,186316
3.91458,-5.44958,0.6752,23.40906,1,73.85258620689653,27,186317
3.91394,-5.44958,0.67671,23.40906,1,73.82655172413793,27,186318
3.91394,-5.4504,0.67823,23.40906,1,73.8003448275862,27,186319
3.91394,-5.44958,0.67974,23.40906,1,73.77431034482758,27,186320
3.91394,-5.4504,0.68125,23.42024,1,73.74827586206895,27,186321
3.9133,-5.4504,0.68276,23.40906,1,73.72224137931033,27,186322
3.9133,-5.4504,0.68428,23.42024,1,73.69603448275862,27,186323
3.9133,-5.44958,0.6858,23.40906,1,73.6698275862069,27,186324
3.9133,-5.44958,0.6873100000000001,23.40906,1,73.64379310344827,27,186325
3.9133,-5.44958,0.68883,23.40906,1,73.61758620689653,27,186326
3.91265,-5.4504,0.69034,23.42024,1,73.59155172413793,27,186327
3.91265,-5.4504,0.69185,23.40906,1,73.56551724137931,27,186328
3.91265,-5.4504,0.6933699999999999,23.40906,1,73.53931034482758,27,186329
3.91265,-5.44958,0.69488,23.40906,1,73.51327586206895,27,186330
3.91201,-5.4504,0.6964,23.40906,1,73.48706896551724,27,186331
3.91201,-5.44958,0.69791,23.40906,1,73.46103448275862,27,186332
3.91201,-5.4504,0.6994199999999999,23.40906,1,73.43499999999999,27,186333
3.91201,-5.4504,0.70094,23.40906,1,73.40879310344828,27,186334
3.91136,-5.44958,0.70245,23.42024,1,73.38275862068966,27,186335
3.91136,-5.44958,0.70396,23.40906,1,73.35672413793102,27,186336
3.91136,-5.4504,0.70548,23.40906,1,73.33051724137931,27,186337
3.91136,-5.44958,0.70699,23.40906,1,73.30448275862068,27,186338
3.91072,-5.4504,0.7085,23.40906,1,73.27844827586208,27,186339
3.91072,-5.4504,0.71002,23.42024,1,73.25224137931033,27,186340
3.91072,-5.44958,0.71153,23.40906,1,73.22620689655173,27,186341
3.91072,-5.4504,0.71305,23.42024,1,73.19999999999999,27,186342
3.91072,-5.44958,0.7145600000000001,23.40906,1,73.17396551724138,27,186343
3.91008,-5.4504,0.71607,23.40906,1,73.14793103448275,27,186344
3.91008,-5.4504,0.71758,23.40906,1,73.12189655172413,27,186345
3.91008,-5.4504,0.7191,23.40906,1,73.09568965517241,27,186346
3.91008,-5.44958,0.7206199999999999,23.42024,1,73.06948275862068,27,186347
3.91008,-5.44958,0.72213,23.40906,1,73.04344827586208,27,186348
3.90943,-5.4504,0.72365,23.42024,1,73.01724137931033,27,186349
3.90943,-5.44958,0.72516,23.40906,1,72.99120689655173,27,186350
3.90943,-5.44958,0.7266699999999999,23.40906,1,72.9651724137931,27,186351
3.90943,-5.4504,0.72818,23.40906,1,72.93913793103448,27,186352
3.90879,-5.44958,0.7297,23.40906,1,72.91293103448275,27,186353
3.90879,-5.44958,0.73121,23.40906,1,72.88689655172413,27,186354
3.90879,-5.4504,0.7327199999999999,23.42024,1,72.86086206896552,27,186355
3.90815,-5.4504,0.73424,23.40906,1,72.83465517241379,27,186356
3.90815,-5.4504,0.7357600000000001,23.40906,1,72.80844827586206,27,186357
3.90815,-5.4504,0.73727,23.40906,1,72.78241379310344,27,186358
3.90815,-5.44958,0.73878,23.42024,1,72.75637931034481,27,186359
3.90815,-5.44958,0.74029,23.40906,1,72.73034482758621,27,186360
3.9075,-5.4504,0.7418100000000001,23.42024,1,72.70413793103448,27,186361
3.9075,-5.4504,0.74333,23.42024,1,72.67793103448275,27,186362
3.9075,-5.4504,0.74484,23.40906,1,72.65189655172414,27,186363
3.9075,-5.4504,0.74635,23.40906,1,72.62586206896552,27,186364
3.90686,-5.4504,0.7478600000000001,23.42024,1,72.59982758620689,27,186365
3.90686,-5.4504,0.74938,23.40906,1,72.57362068965516,27,186366
3.90686,-5.44958,0.75089,23.40906,1,72.54758620689654,27,186367
3.90622,-5.4504,0.75241,23.40906,1,72.52137931034481,27,186368
3.90622,-5.4504,0.75392,23.40906,1,72.49534482758621,27,186369
3.90622,-5.4504,0.75544,23.40906,1,72.46913793103448,27,186370
3.90622,-5.44958,0.75695,23.19666,1,72.44310344827586,27,186371
3.90557,-5.44958,0.75847,23.20784,1,72.41689655172414,27,186372
3.90557,-5.44958,0.75998,23.40906,1,72.39086206896552,27,186373
3.90557,-5.44958,0.76149,23.20784,1,72.36482758620689,27,186374
3.90493,-5.44958,0.7630100000000001,23.42024,1,72.33862068965516,27,186375
3.90493,-5.4504,0.76452,23.42024,1,72.31258620689654,27,186376
3.90493,-5.44958,0.7660399999999999,23.40906,1,72.28637931034481,27,186377
3.90493,-5.4504,0.76754,23.20784,1,72.2605172413793,27,186378
3.90493,-5.4504,0.7690600000000001,23.40906,1,72.23431034482756,27,186379
3.90428,-5.4504,0.77058,23.40906,1,72.20810344827586,27,186380
3.90428,-5.4504,0.7720899999999999,23.20784,1,72.18206896551725,27,186381
3.90428,-5.4504,0.7736,23.40906,1,72.15603448275861,27,186382
3.90428,-5.44958,0.7751100000000001,23.42024,1,72.13,27,186383
3.90364,-5.4504,0.77663,23.40906,1,72.10379310344827,27,186384
3.90364,-5.44958,0.7781399999999999,23.25255,1,72.07775862068965,27,186385
3.90364,-5.44958,0.77966,23.40906,1,72.05155172413794,27,186386
3.90364,-5.4504,0.78117,23.20784,1,72.0255172413793,27,186387
3.90364,-5.4504,0.78269,23.40906,1,71.99931034482759,27,186388
3.903,-5.44958,0.7842,23.40906,1,71.97327586206896,27,186389
3.903,-5.4504,0.78571,23.19666,1,71.94724137931034,27,186390
3.903,-5.44958,0.78723,23.40906,1,71.92103448275861,27,186391
3.903,-5.44958,0.78874,23.40906,1,71.895,27,186392
3.903,-5.4504,0.79025,23.19666,1,71.86896551724136,27,186393
3.90235,-5.4504,0.79177,23.20784,1,71.84275862068965,27,186394
3.90235,-5.44958,0.79328,23.42024,1,71.81672413793102,27,186395
3.90235,-5.44958,0.7948,23.20784,1,71.7905172413793,27,186396
3.90171,-5.44958,0.7963100000000001,23.20784,1,71.76448275862067,27,186397
3.90171,-5.44958,0.79782,23.20784,1,71.73844827586207,27,186398
3.90171,-5.4504,0.7993399999999999,23.40906,1,71.71224137931034,27,186399
3.90107,-5.4504,0.80085,23.21902,1,71.68620689655172,27,186400
3.90107,-5.44958,0.80237,23.42024,1,71.66,27,186401
3.90107,-5.4504,0.80388,23.20784,1,71.63396551724136,27,186402
3.90107,-5.44958,0.8053899999999999,23.40906,1,71.60793103448276,27,186403
3.90107,-5.4504,0.80691,23.20784,1,71.58172413793102,27,186404
3.90042,-5.4504,0.80842,23.20784,1,71.55568965517242,27,186405
3.90042,-5.4504,0.80994,23.19666,1,71.52948275862067,27,186406
3.90042,-5.44958,0.81145,23.20784,1,71.50344827586207,27,186407
3.90042,-5.4504,0.81296,23.20784,1,71.47741379310344,27,186408
3.89978,-5.4504,0.81448,23.42024,1,71.45120689655172,27,186409
3.89978,-5.44958,0.81599,23.40906,1,71.42517241379309,27,186410
3.89978,-5.44958,0.8175100000000001,23.24137,1,71.39896551724136,27,186411
3.89978,-5.44958,0.81902,23.20784,1,71.37293103448276,27,186412
3.89914,-5.44958,0.82053,23.42024,1,71.34689655172413,27,186413
3.89914,-5.4504,0.82205,23.40906,1,71.32068965517242,27,186414
3.89914,-5.4504,0.8235600000000001,23.40906,1,71.2946551724138,27,186415
3.89914,-5.44958,0.8250799999999999,23.20784,1,71.26844827586207,27,186416
3.89849,-5.44958,0.8265899999999999,23.20784,1,71.24241379310344,27,186417
3.89849,-5.4504,0.8281,23.40906,1,71.21637931034482,27,186418
3.89849,-5.4504,0.8296100000000001,23.40906,1,71.1903448275862,27,186419
3.89849,-5.4504,0.8311299999999999,23.19666,1,71.16413793103447,27,186420
3.89785,-5.4504,0.8326399999999999,23.20784,1,71.13810344827587,27,186421
3.89785,-5.44958,0.83416,23.42024,1,71.11189655172413,27,186422
3.89785,-5.4504,0.83567,23.40906,1,71.08586206896551,27,186423
3.8972,-5.4504,0.8371799999999999,23.20784,1,71.0598275862069,27,186424
3.8972,-5.4504,0.8387,23.20784,1,71.03362068965517,27,186425
3.8972,-5.4504,0.84021,23.20784,1,71.00758620689655,27,186426
3.8972,-5.4504,0.84173,23.40906,1,70.98137931034482,27,186427
3.89656,-5.4504,0.84324,23.40906,1,70.9553448275862,27,186428
3.89656,-5.44958,0.8447600000000001,23.19666,1,70.92913793103448,27,186429
3.89656,-5.4504,0.8462700000000001,23.42024,1,70.90310344827586,27,186430
3.89656,-5.4504,0.84778,23.42024,1,70.87706896551722,27,186431
3.89592,-5.4504,0.84929,23.40906,1,70.85103448275862,27,186432
3.89592,-5.4504,0.8508100000000001,23.42024,1,70.8248275862069,27,186433
3.89592,-5.4504,0.8523200000000001,23.40906,1,70.79879310344828,27,186434
3.89527,-5.4504,0.8538399999999999,23.40906,1,70.77258620689655,27,186435
3.89527,-5.44958,0.85535,23.19666,1,70.74655172413792,27,186436
3.89527,-5.44958,0.85687,23.40906,1,70.7203448275862,27,186437
3.89463,-5.4504,0.8583799999999999,23.40906,1,70.69431034482758,27,186438
3.89463,-5.4504,0.8598899999999999,23.20784,1,70.66827586206897,27,186439
3.89463,-5.4504,0.86141,23.39788,1,70.64206896551723,27,186440
3.89463,-5.4504,0.86292,23.40906,1,70.61603448275862,27,186441
3.89399,-5.44958,0.8644299999999999,23.40906,1,70.59,27,186442
3.89399,-5.4504,0.86595,23.40906,1,70.56379310344828,27,186443
3.89399,-5.4504,0.8674700000000001,23.19666,1,70.53758620689655,27,186444
3.89399,-5.44958,0.86898,23.40906,1,70.51155172413793,27,186445
3.89334,-5.4504,0.87049,23.42024,1,70.4855172413793,27,186446
3.89334,-5.44958,0.872,23.40906,1,70.45948275862068,27,186447
3.89334,-5.44958,0.8735200000000001,23.20784,1,70.43327586206895,27,186448
3.89334,-5.4504,0.8750399999999999,23.40906,1,70.40706896551723,27,186449
3.8927,-5.4504,0.87655,23.40906,1,70.38103448275862,27,186450
3.8927,-5.44958,0.8780600000000001,23.40906,1,70.35499999999999,27,186451
3.8927,-5.4504,0.8795700000000001,23.19666,1,70.32896551724137,27,186452
3.8927,-5.4504,0.8810899999999999,23.42024,1,70.30275862068966,27,186453
3.8927,-5.44958,0.8826,23.40906,1,70.27672413793103,27,186454
3.89206,-5.4504,0.8841200000000001,23.40906,1,70.2505172413793,27,186455
3.89206,-5.4504,0.8856299999999999,23.40906,1,70.22448275862068,27,186456
3.89206,-5.4504,0.8871399999999999,23.40906,1,70.19844827586208,27,186457
3.89141,-5.4504,0.88866,23.40906,1,70.17224137931034,27,186458
3.89141,-5.4504,0.8901700000000001,23.40906,1,70.1462068965517,27,186459
3.89141,-5.44958,0.8916799999999999,23.40906,1,70.1201724137931,27,186460
3.89141,-5.4504,0.8932,23.40906,1,70.09396551724137,27,186461
3.89077,-5.4504,0.8947200000000001,23.40906,1,70.06775862068964,27,186462
3.89077,-5.44958,0.89623,23.40906,1,70.04172413793103,27,186463
3.89077,-5.44958,0.89774,23.40906,1,70.01568965517242,27,186464
3.89012,-5.44958,0.89925,23.40906,1,69.98965517241379,27,186465
3.89012,-5.44958,0.90077,23.40906,1,69.96344827586208,27,186466
3.89012,-5.44958,0.90228,23.40906,1,69.93741379310345,27,186467
3.89012,-5.4504,0.9038,23.40906,1,69.9112068965517,27,186468
3.89012,-5.44958,0.90531,23.40906,1,69.8851724137931,27,186469
3.88948,-5.4504,0.90682,23.40906,1,69.85913793103448,27,186470
3.88948,-5.4504,0.90834,23.40906,1,69.83293103448275,27,186471
3.88948,-5.4504,0.90985,23.42024,1,69.80689655172414,27,186472
3.88884,-5.44958,0.91136,23.42024,1,69.7808620689655,27,186473
3.88884,-5.4504,0.91288,23.40906,1,69.75465517241379,27,186474
3.88884,-5.44958,0.9144,23.42024,1,69.72844827586208,27,186475
3.88884,-5.44958,0.91591,23.40906,1,69.70241379310345,27,186476
3.88819,-5.4504,0.91742,23.40906,1,69.67637931034483,27,186477
3.88819,-5.44958,0.91894,23.40906,1,69.6501724137931,27,186478
