Repository: uw-mad-dash/Battery-SoC-Estimation

## Data
The [LiPo 5450 mAh cell](https://maxamps.com/products/lipo-5450-1s-3-7v-battery) data can be found in <em>data</em> directory 👀. We collected 48 discharging-charging cycles for CRates 1, 2, 3, and 4. The measurements were recorded at 1 second rate. To understand data better, we provided a [Jupyter](https://jupyter.org/) notebook <em>data_visualization.ipynb</em> in <em>notebooks</em> directory. We used [Jupyter Dash](https://github.com/plotly/jupyter-dash) library which allows to create interactive plots. Names of the columns in the csv files containing data should be self-explanatory, except column 'AhStep [Ah]'. This column represents the cell capacity in Ah.

File: data/CRate1_Cycle31.csv (part 1 of 12)
Voltage [V],Current [A],AhStep [Ah],TempBottom [C],CRate [-],SOC [%],Cycle [-],Time [s]
4.06455,5.44958,0.0015199999999999,22.79421,1,85.325,31,214358
4.06262,5.44958,0.00303,22.79421,1,85.29896551724138,31,214359
4.06069,5.4504,0.00455,22.78303,1,85.27275862068967,31,214360
4.05876,5.4504,0.00606,22.79421,1,85.24672413793104,31,214361
4.05747,5.4504,0.00758,22.79421,1,85.22051724137933,31,214362
4.05618,5.4504,0.00909,22.78303,1,85.19448275862071,31,214363
4.0549,5.4504,0.01061,22.78303,1,85.16827586206898,31,214364
4.05361,5.4504,0.01211,22.79421,1,85.14241379310346,31,214365
4.05296,5.4504,0.01363,22.79421,1,85.11620689655173,31,214366
4.05168,5.44958,0.01514,22.78303,1,85.09017241379313,31,214367
4.05039,5.4504,0.0166599999999999,22.78303,1,85.06396551724139,31,214368
4.04975,5.44958,0.01817,22.78303,1,85.03793103448278,31,214369
4.0491,5.4504,0.01968,22.79421,1,85.01189655172415,31,214370
4.04782,5.4504,0.0212,22.79421,1,84.98568965517242,31,214371
4.04717,5.4504,0.0227199999999999,22.79421,1,84.95948275862071,31,214372
4.046530000000001,5.4504,0.02423,22.79421,1,84.93344827586208,31,214373
4.04588,5.4504,0.02574,22.78303,1,84.90741379310346,31,214374
4.04524,5.44958,0.02726,22.78303,1,84.88120689655173,31,214375
4.0446,5.44958,0.02877,22.78303,1,84.85517241379311,31,214376
4.04395,5.44958,0.03028,22.79421,1,84.82913793103448,31,214377
4.04331,5.4504,0.0318,22.78303,1,84.80293103448278,31,214378
4.042669999999999,5.4504,0.03331,22.78303,1,84.77689655172415,31,214379
4.04202,5.4504,0.03482,22.78303,1,84.75086206896553,31,214380
4.04138,5.4504,0.03634,22.78303,1,84.7246551724138,31,214381
4.04074,5.4504,0.03785,22.78303,1,84.69862068965519,31,214382
4.04009,5.4504,0.03937,22.79421,1,84.67241379310346,31,214383
4.03945,5.44958,0.04088,22.79421,1,84.64637931034484,31,214384
4.0388,5.4504,0.04239,22.79421,1,84.62034482758621,31,214385
4.0388,5.44958,0.04391,22.79421,1,84.59413793103448,31,214386
4.03816,5.44958,0.04542,22.79421,1,84.56810344827588,31,214387
4.03752,5.44958,0.04693,22.99543,1,84.54206896551726,31,214388
4.03687,5.4504,0.04845,23.00661,1,84.51586206896553,31,214389
4.03687,5.4504,0.04997,22.79421,1,84.4896551724138,31,214390
4.036230000000001,5.4504,0.05148,23.00661,1,84.46362068965519,31,214391
4.03559,5.4504,0.0529899999999999,22.99543,1,84.43758620689655,31,214392
4.03494,5.4504,0.0545,22.99543,1,84.41155172413794,31,214393
4.03494,5.44958,0.05602,22.79421,1,84.38534482758621,31,214394
4.0343,5.4504,0.05753,22.894820000000003,1,84.35931034482759,31,214395
4.03366,5.4504,0.05905,22.99543,1,84.33310344827588,31,214396
4.03366,5.4504,0.06056,22.99543,1,84.30706896551725,31,214397
4.03301,5.4504,0.0620799999999999,22.99543,1,84.28086206896553,31,214398
4.032369999999999,5.44958,0.06359,22.99543,1,84.25482758620691,31,214399
4.032369999999999,5.44958,0.06511,23.00661,1,84.22862068965519,31,214400
4.03172,5.44958,0.06662,23.00661,1,84.20258620689656,31,214401
4.03108,5.44958,0.06813,22.99543,1,84.17655172413794,31,214402
4.03108,5.44958,0.06965,23.00661,1,84.15034482758621,31,214403
4.0304400000000005,5.44958,0.07116,22.99543,1,84.12431034482759,31,214404
4.02979,5.44958,0.07267,22.99543,1,84.09827586206899,31,214405
4.02979,5.4504,0.0741899999999999,22.99543,1,84.07206896551725,31,214406
4.02915,5.4504,0.0757,22.99543,1,84.04603448275861,31,214407
4.02851,5.4504,0.07721,23.00661,1,84.02000000000001,31,214408
4.02851,5.4504,0.07873,23.00661,1,83.99379310344828,31,214409
4.02786,5.4504,0.0802399999999999,22.99543,1,83.96775862068966,31,214410
4.02786,5.44958,0.08176,23.00661,1,83.94155172413794,31,214411
4.02722,5.4504,0.08327,23.00661,1,83.91551724137932,31,214412
4.02658,5.4504,0.08479,23.00661,1,83.88931034482759,31,214413
4.02658,5.44958,0.0863,22.99543,1,83.86327586206899,31,214414
4.025930000000001,5.44958,0.08781,22.99543,1,83.83724137931036,31,214415
4.025930000000001,5.4504,0.0893299999999999,23.20784,1,83.81103448275864,31,214416
4.02529,5.44958,0.09084,22.99543,1,83.78500000000001,31,214417
4.02464,5.4504,0.09235,22.99543,1,83.75896551724139,31,214418
4.02464,5.44958,0.09386,23.00661,1,83.73293103448276,31,214419
4.024,5.44958,0.0953799999999999,23.20784,1,83.70672413793105,31,214420
4.024,5.4504,0.09689,23.20784,1,83.68068965517242,31,214421
4.02336,5.4504,0.09841,23.20784,1,83.6544827586207,31,214422
4.02336,5.4504,0.09992,23.00661,1,83.62844827586207,31,214423
4.02271,5.44958,0.1014299999999999,23.20784,1,83.60241379310347,31,214424
4.02271,5.4504,0.10295,23.20784,1,83.57620689655174,31,214425
4.022069999999999,5.44958,0.10446,23.20784,1,83.5501724137931,31,214426
4.0214300000000005,5.44958,0.1059799999999999,23.20784,1,83.5239655172414,31,214427
4.0214300000000005,5.44958,0.10749,23.20784,1,83.49793103448276,31,214428
4.02078,5.44958,0.109,23.21902,1,83.47189655172416,31,214429
4.02078,5.4504,0.11052,23.20784,1,83.44568965517242,31,214430
4.0201400000000005,5.44958,0.1120299999999999,23.20784,1,83.41965517241381,31,214431
4.0195,5.44958,0.11355,23.20784,1,83.39344827586207,31,214432
4.0195,5.4504,0.11507,23.19666,1,83.36724137931036,31,214433
4.01885,5.4504,0.11657,23.20784,1,83.34137931034483,31,214434
4.01821,5.44958,0.11809,23.20784,1,83.31517241379312,31,214435
4.01821,5.4504,0.1196,23.20784,1,83.28913793103449,31,214436
4.01756,5.4504,0.12111,23.21902,1,83.26310344827587,31,214437
4.01756,5.44958,0.1226299999999999,23.20784,1,83.23689655172414,31,214438
4.01692,5.4504,0.12415,23.21902,1,83.21068965517242,31,214439
4.01692,5.44958,0.12566,23.20784,1,83.18465517241381,31,214440
4.01628,5.4504,0.12717,23.21902,1,83.15862068965518,31,214441
4.01628,5.44958,0.12869,23.20784,1,83.13241379310347,31,214442
4.015630000000001,5.44958,0.1302,23.21902,1,83.10637931034483,31,214443
4.01499,5.44958,0.13171,23.21902,1,83.08034482758622,31,214444
4.01499,5.4504,0.13323,23.21902,1,83.05413793103449,31,214445
4.01435,5.4504,0.13474,23.21902,1,83.02810344827587,31,214446
4.01435,5.44958,0.13626,23.21902,1,83.00189655172414,31,214447
4.0137,5.44958,0.13777,23.21902,1,82.97586206896553,31,214448
4.0137,5.44958,0.13928,23.21902,1,82.94982758620691,31,214449
4.01306,5.4504,0.1408,23.21902,1,82.9236206896552,31,214450
4.01242,5.4504,0.14231,23.21902,1,82.89758620689656,31,214451
4.011769999999999,5.4504,0.1438299999999999,23.21902,1,82.87137931034484,31,214452
4.011769999999999,5.4504,0.14534,23.20784,1,82.84534482758622,31,214453
4.0111300000000005,5.4504,0.14685,23.21902,1,82.8193103448276,31,214454
4.0111300000000005,5.44958,0.14837,23.42024,1,82.79310344827587,31,214455
4.01048,5.4504,0.1498799999999999,23.42024,1,82.76706896551725,31,214456
4.0098400000000005,5.44958,0.1514,23.21902,1,82.74086206896553,31,214457
4.0098400000000005,5.4504,0.15291,23.42024,1,82.7148275862069,31,214458
4.0092,5.44958,0.15442,23.40906,1,82.68879310344828,31,214459
4.00855,5.4504,0.1559299999999999,23.42024,1,82.66275862068967,31,214460
4.00791,5.44958,0.15745,23.42024,1,82.63655172413795,31,214461
4.00791,5.4504,0.15896,23.40906,1,82.61051724137933,31,214462
4.00727,5.44958,0.1604799999999999,23.42024,1,82.5843103448276,31,214463
4.00662,5.44958,0.16199,23.42024,1,82.55827586206897,31,214464
4.00662,5.44958,0.16351,23.42024,1,82.53206896551725,31,214465
4.00598,5.44958,0.16502,23.42024,1,82.50603448275862,31,214466
4.00598,5.4504,0.16654,23.42024,1,82.4798275862069,31,214467
4.00534,5.44958,0.16805,23.40906,1,82.45379310344828,31,214468
4.00469,5.44958,0.16957,23.40906,1,82.42758620689656,31,214469
4.00469,5.4504,0.1710799999999999,23.40906,1,82.40155172413795,31,214470
4.00405,5.44958,0.17259,23.42024,1,82.37551724137933,31,214471
4.0034,5.44958,0.1741,23.42024,1,82.3494827586207,31,214472
4.0034,5.44958,0.17562,23.42024,1,82.32327586206897,31,214473
4.002759999999999,5.44958,0.1771299999999999,23.42024,1,82.29724137931035,31,214474
4.00212,5.4504,0.17865,23.42024,1,82.27103448275862,31,214475
4.001469999999999,5.44958,0.18016,23.42024,1,82.24500000000002,31,214476
4.001469999999999,5.4504,0.18167,23.42024,1,82.21896551724139,31,214477
4.0008300000000006,5.44958,0.18319,23.42024,1,82.19275862068967,31,214478
4.0008300000000006,5.4504,0.1847,23.42024,1,82.16672413793104,31,214479
4.00019,5.44958,0.18621,23.42024,1,82.14068965517242,31,214480
3.99954,5.4504,0.18773,23.42024,1,82.1144827586207,31,214481
3.9989,5.44958,0.18924,23.42024,1,82.08844827586208,31,214482
3.9989,5.4504,0.1907599999999999,23.40906,1,82.06224137931035,31,214483
3.99826,5.4504,0.19227,23.42024,1,82.03620689655173,31,214484
3.99761,5.44958,0.19379,23.40906,1,82.01000000000002,31,214485
3.99697,5.44958,0.1953,23.42024,1,81.98396551724139,31,214486
3.99697,5.44958,0.1968099999999999,23.42024,1,81.95793103448275,31,214487
3.99632,5.44958,0.19833,23.42024,1,81.93172413793104,31,214488
3.99632,5.4504,0.19984,23.42024,1,81.90568965517242,31,214489
3.99568,5.44958,0.2013599999999999,23.42024,1,81.8794827586207,31,214490
3.99504,5.44958,0.20287,23.42024,1,81.85344827586208,31,214491
3.99439,5.44958,0.20438,23.42024,1,81.82741379310347,31,214492
3.99439,5.44958,0.20589,23.42024,1,81.80137931034484,31,214493
3.99375,5.44958,0.2074099999999999,23.42024,1,81.7751724137931,31,214494
3.99311,5.4504,0.20893,23.42024,1,81.74896551724139,31,214495
3.99311,5.44958,0.21043,23.42024,1,81.72310344827588,31,214496
3.99246,5.4504,0.21195,23.40906,1,81.69689655172415,31,214497
3.99182,5.4504,0.2134599999999999,23.40906,1,81.67086206896553,31,214498
3.99182,5.44958,0.21498,23.62146,1,81.6446551724138,31,214499
3.99118,5.4504,0.2165,23.40906,1,81.61844827586208,31,214500
3.99053,5.4504,0.218,23.40906,1,81.59258620689656,31,214501
3.99053,5.4504,0.21952,23.42024,1,81.56637931034484,31,214502
3.98989,5.44958,0.22103,23.42024,1,81.54034482758622,31,214503
3.98924,5.44958,0.22255,23.42024,1,81.5141379310345,31,214504
3.9886,5.4504,0.2240599999999999,23.42024,1,81.48810344827588,31,214505
3.98796,5.44958,0.22557,23.40906,1,81.46206896551725,31,214506
3.98796,5.44958,0.22709,23.40906,1,81.43586206896553,31,214507
3.98731,5.44958,0.2286099999999999,23.40906,1,81.4096551724138,31,214508
3.98667,5.4504,0.23012,23.42024,1,81.38362068965517,31,214509
3.98667,5.4504,0.23163,23.62146,1,81.35758620689656,31,214510
3.98603,5.4504,0.23315,23.63264,1,81.33137931034484,31,214511
3.98603,5.44958,0.2346599999999999,23.42024,1,81.30534482758621,31,214512
3.98538,5.4504,0.23617,23.62146,1,81.27931034482759,31,214513
3.98474,5.4504,0.23768,23.42024,1,81.25327586206897,31,214514
3.98474,5.4504,0.2392,23.42024,1,81.22706896551725,31,214515
3.9841,5.4504,0.2407099999999999,23.62146,1,81.20103448275863,31,214516
3.98345,5.44958,0.24223,23.42024,1,81.1748275862069,31,214517
3.98345,5.44958,0.24374,23.431420000000003,1,81.14879310344828,31,214518
3.98281,5.4504,0.24525,23.62146,1,81.12275862068965,31,214519
3.98216,5.4504,0.24677,23.62146,1,81.09655172413794,31,214520
3.98216,5.4504,0.24829,23.62146,1,81.07034482758621,31,214521
3.98152,5.4504,0.24979,23.42024,1,81.0444827586207,31,214522
3.98088,5.4504,0.25131,23.62146,1,81.01827586206898,31,214523
3.98088,5.4504,0.25282,23.62146,1,80.99224137931036,31,214524
3.98023,5.4504,0.25434,23.63264,1,80.96603448275863,31,214525
3.97959,5.4504,0.25585,23.62146,1,80.94000000000001,31,214526
3.97959,5.4504,0.25737,23.62146,1,80.91379310344828,31,214527
3.97895,5.4504,0.25888,23.62146,1,80.88775862068965,31,214528
3.97895,5.4504,0.2604,23.62146,1,80.86155172413794,31,214529
3.9783,5.44958,0.26191,23.62146,1,80.8355172413793,31,214530
3.97766,5.44958,0.26342,23.62146,1,80.8094827586207,31,214531
3.97766,5.4504,0.26494,23.42024,1,80.78327586206898,31,214532
3.97702,5.44958,0.26645,23.62146,1,80.75724137931036,31,214533
3.97637,5.44958,0.26796,23.62146,1,80.73120689655174,31,214534
3.97637,5.4504,0.26948,23.63264,1,80.70500000000001,31,214535
3.97573,5.4504,0.271,23.62146,1,80.67879310344829,31,214536
3.97573,5.4504,0.2725,23.62146,1,80.65293103448276,31,214537
3.97508,5.4504,0.27402,23.62146,1,80.62672413793105,31,214538
3.97508,5.4504,0.27554,23.62146,1,80.60051724137931,31,214539
3.97444,5.44958,0.27705,23.62146,1,80.5744827586207,31,214540
3.9738,5.4504,0.27856,23.62146,1,80.54844827586207,31,214541
3.9738,5.4504,0.28008,23.62146,1,80.52224137931036,31,214542
3.97315,5.4504,0.28159,23.62146,1,80.49620689655173,31,214543
3.97315,5.44958,0.28311,23.62146,1,80.47000000000001,31,214544
3.97251,5.4504,0.28462,23.63264,1,80.44396551724138,31,214545
3.97187,5.44958,0.28613,23.62146,1,80.41793103448276,31,214546
3.97187,5.4504,0.28765,23.61028,1,80.39172413793105,31,214547
3.97122,5.44958,0.28916,23.61028,1,80.36568965517242,31,214548
3.97122,5.4504,0.29067,23.62146,1,80.33965517241381,31,214549
3.97058,5.4504,0.29219,23.42024,1,80.31344827586207,31,214550
3.96994,5.44958,0.2937,23.42024,1,80.28741379310345,31,214551
3.96994,5.4504,0.29522,23.40906,1,80.26120689655174,31,214552
3.96929,5.4504,0.29673,23.62146,1,80.23517241379311,31,214553
3.96929,5.44958,0.29824,23.62146,1,80.2091379310345,31,214554
3.96865,5.44958,0.2997599999999999,23.62146,1,80.18293103448276,31,214555
3.96865,5.4504,0.30127,23.62146,1,80.15689655172416,31,214556
3.968,5.44958,0.30278,23.40906,1,80.13086206896553,31,214557
3.96736,5.4504,0.3043,23.40906,1,80.10465517241379,31,214558
3.96736,5.44958,0.3058099999999999,23.62146,1,80.07862068965518,31,214559
3.96672,5.44958,0.30732,23.54321,1,80.05258620689656,31,214560
3.96672,5.44958,0.30884,23.42024,1,80.02637931034484,31,214561
3.96607,5.4504,0.31035,23.62146,1,80.00034482758622,31,214562
3.96607,5.4504,0.31187,23.40906,1,79.97413793103449,31,214563
3.965430000000001,5.44958,0.31339,23.62146,1,79.94793103448276,31,214564
3.965430000000001,5.44958,0.3149,23.63264,1,79.92189655172416,31,214565
3.96479,5.44958,0.3164099999999999,23.62146,1,79.89586206896553,31,214566
3.96479,5.4504,0.31792,23.42024,1,79.86982758620691,31,214567
3.96414,5.44958,0.31944,23.42024,1,79.84362068965518,31,214568
3.96414,5.44958,0.32095,23.62146,1,79.81758620689656,31,214569
3.9635,5.4504,0.32247,23.62146,1,79.79137931034484,31,214570
3.96286,5.44958,0.32398,23.42024,1,79.76534482758622,31,214571
3.96286,5.44958,0.3255,23.62146,1,79.73913793103449,31,214572
3.96221,5.44958,0.3270099999999999,23.63264,1,79.71310344827587,31,214573
3.96221,5.4504,0.32852,23.40906,1,79.68706896551724,31,214574
3.96221,5.4504,0.33003,23.63264,1,79.66103448275864,31,214575
3.96157,5.44958,0.33155,23.62146,1,79.63482758620691,31,214576
3.96157,5.44958,0.3330599999999999,23.62146,1,79.60879310344829,31,214577
3.96092,5.44958,0.33458,23.42024,1,79.58258620689656,31,214578
3.96092,5.4504,0.33609,23.62146,1,79.55655172413795,31,214579
3.960280000000001,5.44958,0.3376,23.40906,1,79.53051724137931,31,214580
3.95964,5.44958,0.33912,23.431420000000003,1,79.50431034482759,31,214581
3.95964,5.44958,0.34064,23.40906,1,79.47810344827587,31,214582
3.95964,5.4504,0.34215,23.40906,1,79.45206896551724,31,214583
3.95899,5.4504,0.3436599999999999,23.62146,1,79.42603448275864,31,214584
3.95899,5.4504,0.34518,23.42024,1,79.3998275862069,31,214585
3.95835,5.44958,0.34669,23.48731,1,79.37379310344829,31,214586
3.95771,5.4504,0.3482,23.62146,1,79.34775862068966,31,214587
3.95771,5.44958,0.34972,23.40906,1,79.32155172413795,31,214588
3.95706,5.4504,0.35123,23.40906,1,79.29551724137932,31,214589
3.95642,5.4504,0.35274,23.62146,1,79.2694827586207,31,214590
3.95642,5.44958,0.3542599999999999,23.62146,1,79.24327586206897,31,214591
3.95642,5.44958,0.35577,23.62146,1,79.21724137931037,31,214592
3.95578,5.4504,0.35729,23.42024,1,79.19103448275864,31,214593
3.95578,5.44958,0.3588,23.42024,1,79.16500000000002,31,214594
3.955130000000001,5.4504,0.36032,23.62146,1,79.1387931034483,31,214595
3.955130000000001,5.4504,0.36183,23.42024,1,79.11275862068966,31,214596
3.95449,5.4504,0.36334,23.42024,1,79.08672413793104,31,214597
3.95449,5.4504,0.36486,23.42024,1,79.06051724137932,31,214598
3.95384,5.4504,0.36637,23.431420000000003,1,79.0344827586207,31,214599
3.95384,5.4504,0.36788,23.42024,1,79.00844827586208,31,214600
3.95384,5.4504,0.3694,23.42024,1,78.98224137931037,31,214601
3.9532,5.4504,0.37091,23.42024,1,78.95620689655173,31,214602
3.9532,5.44958,0.37242,23.63264,1,78.9301724137931,31,214603
3.95256,5.4504,0.37394,23.42024,1,78.90396551724139,31,214604
3.95256,5.44958,0.37545,23.431420000000003,1,78.87793103448277,31,214605
3.95191,5.44958,0.3769699999999999,23.42024,1,78.85172413793104,31,214606
3.95191,5.44958,0.37848,23.42024,1,78.82568965517243,31,214607
3.95191,5.4504,0.37999,23.42024,1,78.7996551724138,31,214608
3.95127,5.44958,0.38151,23.42024,1,78.77344827586208,31,214609
3.95127,5.44958,0.3830199999999999,23.42024,1,78.74741379310345,31,214610
3.95127,5.44958,0.38453,23.431420000000003,1,78.72137931034484,31,214611
3.95063,5.4504,0.38605,23.42024,1,78.6951724137931,31,214612
3.95063,5.44958,0.38756,23.42024,1,78.6691379310345,31,214613
3.949980000000001,5.44958,0.38908,23.42024,1,78.64293103448277,31,214614
3.949980000000001,5.4504,0.39059,23.42024,1,78.61689655172414,31,214615
3.94934,5.4504,0.39211,23.42024,1,78.59068965517243,31,214616
3.94934,5.4504,0.3936199999999999,23.42024,1,78.5646551724138,31,214617
3.9487,5.44958,0.39513,23.42024,1,78.53862068965519,31,214618
3.9487,5.44958,0.39665,23.42024,1,78.51241379310345,31,214619
3.9487,5.44958,0.39816,23.42024,1,78.48637931034484,31,214620
3.94805,5.4504,0.3996699999999999,23.42024,1,78.46034482758623,31,214621
3.94805,5.4504,0.40119,23.42024,1,78.4341379310345,31,214622
3.94741,5.4504,0.4027,23.42024,1,78.40810344827587,31,214623
3.94741,5.44958,0.4042199999999999,23.40906,1,78.38189655172415,31,214624
3.94676,5.44958,0.40573,23.42024,1,78.35586206896552,31,214625
3.94676,5.44958,0.40724,23.42024,1,78.3298275862069,31,214626
3.94676,5.4504,0.40875,23.40906,1,78.30379310344827,31,214627
3.94612,5.4504,0.4102699999999999,23.40906,1,78.27758620689656,31,214628
3.94612,5.4504,0.41178,23.42024,1,78.25155172413794,31,214629
3.94548,5.4504,0.4133,23.42024,1,78.22534482758621,31,214630
3.94548,5.4504,0.41481,23.42024,1,78.1993103448276,31,214631
3.94548,5.4504,0.41633,23.42024,1,78.17310344827587,31,214632
3.944830000000001,5.44958,0.41784,23.42024,1,78.14706896551725,31,214633
3.944830000000001,5.44958,0.41936,23.42024,1,78.12086206896552,31,214634
3.944830000000001,5.44958,0.4208699999999999,23.42024,1,78.0948275862069,31,214635
3.94419,5.44958,0.42238,23.42024,1,78.0687931034483,31,214636
3.94419,5.4504,0.4239,23.40906,1,78.04258620689656,31,214637
3.94419,5.4504,0.42541,23.40906,1,78.01655172413793,31,214638
3.94355,5.4504,0.42693,23.42024,1,77.99034482758621,31,214639
3.94355,5.4504,0.42844,23.42024,1,77.9643103448276,31,214640
3.9429,5.44958,0.42995,23.40906,1,77.93827586206898,31,214641
3.9429,5.4504,0.43146,23.42024,1,77.91224137931034,31,214642
3.9429,5.44958,0.43298,23.42024,1,77.88603448275863,31,214643
3.94226,5.4504,0.43449,23.42024,1,77.86,31,214644
3.94226,5.44958,0.43601,23.42024,1,77.83379310344827,31,214645
3.94162,5.44958,0.4375199999999999,23.42024,1,77.80775862068967,31,214646
3.94162,5.4504,0.43904,23.40906,1,77.78155172413793,31,214647
3.94162,5.4504,0.44055,23.42024,1,77.75551724137932,31,214648
3.94097,5.44958,0.44206,23.42024,1,77.7294827586207,31,214649
3.94097,5.44958,0.4435699999999999,23.40906,1,77.70344827586207,31,214650
3.94097,5.4504,0.44509,23.40906,1,77.67724137931036,31,214651
3.94033,5.4504,0.44661,23.42024,1,77.65103448275863,31,214652
3.94033,5.4504,0.4481199999999999,23.42024,1,77.625,31,214653
3.94033,5.4504,0.44963,23.40906,1,77.5989655172414,31,214654
3.93968,5.4504,0.45115,23.42024,1,77.57275862068967,31,214655
3.93968,5.44958,0.45266,23.42024,1,77.54672413793105,31,214656
3.93904,5.44958,0.45418,23.42024,1,77.52051724137932,31,214657
3.93904,5.44958,0.45569,23.42024,1,77.4944827586207,31,214658
3.93904,5.4504,0.4572,23.42024,1,77.46844827586207,31,214659
3.9384,5.44958,0.4587199999999999,23.40906,1,77.44224137931036,31,214660
3.9384,5.44958,0.46023,23.42024,1,77.41620689655173,31,214661
3.9384,5.44958,0.46174,23.42024,1,77.39017241379311,31,214662
3.93775,5.4504,0.46326,23.42024,1,77.36396551724138,31,214663
3.93775,5.4504,0.4647699999999999,23.42024,1,77.33793103448276,31,214664
3.93775,5.44958,0.46629,23.42024,1,77.31172413793105,31,214665
3.93711,5.44958,0.4678,23.42024,1,77.28568965517243,31,214666
3.93711,5.44958,0.4693199999999999,23.42024,1,77.2594827586207,31,214667
3.93647,5.4504,0.47083,23.42024,1,77.23344827586207,31,214668
3.93647,5.44958,0.47234,23.42024,1,77.20741379310346,31,214669
3.93647,5.44958,0.47385,23.40906,1,77.18137931034484,31,214670
3.93582,5.4504,0.4753699999999999,23.42024,1,77.15517241379311,31,214671
3.93582,5.44958,0.47688,23.42024,1,77.12913793103448,31,214672
3.93582,5.4504,0.4784,23.42024,1,77.10293103448276,31,214673
3.93518,5.4504,0.47991,23.42024,1,77.07689655172413,31,214674
3.93518,5.4504,0.48143,23.42024,1,77.05068965517242,31,214675
3.93518,5.4504,0.48293,23.40906,1,77.02482758620691,31,214676
3.93454,5.4504,0.48445,23.42024,1,76.99862068965518,31,214677
3.93454,5.4504,0.4859699999999999,23.42024,1,76.97241379310346,31,214678
3.93454,5.4504,0.48748,23.42024,1,76.94637931034484,31,214679
3.93454,5.4504,0.489,23.42024,1,76.92017241379311,31,214680
3.93389,5.44958,0.49051,23.42024,1,76.8941379310345,31,214681
3.93389,5.4504,0.4920199999999999,23.40906,1,76.86810344827587,31,214682
3.93389,5.4504,0.49354,23.42024,1,76.84189655172413,31,214683
3.93325,5.4504,0.49505,23.42024,1,76.81586206896553,31,214684
3.93325,5.44958,0.4965699999999999,23.40906,1,76.78965517241379,31,214685
3.93325,5.4504,0.49808,23.20784,1,76.76362068965518,31,214686
3.9326,5.44958,0.49959,23.42024,1,76.73758620689655,31,214687
3.9326,5.4504,0.5011,23.42024,1,76.71155172413793,31,214688
3.9326,5.44958,0.50262,23.42024,1,76.68534482758622,31,214689
3.93196,5.4504,0.50413,23.40906,1,76.65931034482759,31,214690
3.93196,5.44958,0.50565,23.21902,1,76.63310344827588,31,214691
3.93196,5.4504,0.50716,23.42024,1,76.60706896551724,31,214692
3.93132,5.4504,0.50867,23.431420000000003,1,76.58103448275864,31,214693
3.93132,5.44958,0.5101899999999999,23.431420000000003,1,76.55482758620691,31,214694
3.93132,5.4504,0.5117,23.42024,1,76.52879310344828,31,214695
3.93132,5.4504,0.51321,23.40906,1,76.50275862068968,31,214696
3.93067,5.4504,0.51473,23.40906,1,76.47655172413793,31,214697
3.93067,5.4504,0.5162399999999999,23.20784,1,76.45051724137933,31,214698
3.93067,5.4504,0.51776,23.42024,1,76.42431034482759,31,214699
3.93003,5.4504,0.51927,23.42024,1,76.39827586206899,31,214700
3.93003,5.4504,0.52078,23.42024,1,76.37224137931035,31,214701
3.93003,5.4504,0.5223,23.42024,1,76.34603448275863,31,214702
3.92939,5.44958,0.52381,23.42024,1,76.32000000000001,31,214703
3.92939,5.4504,0.52533,23.42024,1,76.29379310344828,31,214704
3.92939,5.44958,0.52684,23.42024,1,76.26775862068966,31,214705
3.92874,5.44958,0.52836,23.23019,1,76.24155172413793,31,214706
3.92874,5.4504,0.52987,23.40906,1,76.21551724137933,31,214707
3.92874,5.4504,0.5313899999999999,23.20784,1,76.18931034482759,31,214708
3.92874,5.44958,0.5329,23.23019,1,76.16327586206899,31,214709
3.9281,5.44958,0.53441,23.42024,1,76.13724137931035,31,214710
3.9281,5.44958,0.53592,23.20784,1,76.11120689655174,31,214711
3.9281,5.4504,0.5374399999999999,23.20784,1,76.08500000000001,31,214712
3.92746,5.44958,0.53896,23.42024,1,76.05879310344828,31,214713
3.92746,5.44958,0.54047,23.20784,1,76.03275862068966,31,214714
3.92746,5.44958,0.54198,23.42024,1,76.00672413793104,31,214715
3.92681,5.44958,0.5435,23.42024,1,75.98051724137933,31,214716
3.92681,5.4504,0.545,23.42024,1,75.95465517241381,31,214717
3.92681,5.4504,0.54652,23.42024,1,75.92844827586208,31,214718
3.92617,5.4504,0.54804,23.42024,1,75.90224137931035,31,214719
3.92617,5.4504,0.54955,23.42024,1,75.87620689655174,31,214720
3.92617,5.44958,0.55106,23.20784,1,75.85017241379312,31,214721
3.92552,5.4504,0.5525800000000001,23.21902,1,75.82396551724139,31,214722
3.92552,5.4504,0.55409,23.20784,1,75.79793103448277,31,214723
3.92552,5.4504,0.5556,23.40906,1,75.77189655172414,31,214724
3.92552,5.4504,0.55712,23.20784,1,75.74568965517241,31,214725
3.92488,5.44958,0.5586300000000001,23.20784,1,75.7196551724138,31,214726
3.92488,5.4504,0.56015,23.20784,1,75.69344827586208,31,214727
3.92488,5.4504,0.56166,23.20784,1,75.66741379310346,31,214728
3.92488,5.4504,0.56318,23.20784,1,75.64120689655174,31,214729
3.92424,5.4504,0.5646899999999999,23.21902,1,75.61517241379312,31,214730
3.92424,5.4504,0.56621,23.42024,1,75.58896551724139,31,214731
3.92424,5.44958,0.56772,23.20784,1,75.56293103448276,31,214732
3.92424,5.44958,0.56923,23.20784,1,75.53689655172414,31,214733
3.92359,5.4504,0.57075,23.20784,1,75.51068965517241,31,214734
3.92359,5.44958,0.57226,23.40906,1,75.4846551724138,31,214735
3.92359,5.4504,0.57377,23.40906,1,75.45862068965519,31,214736
3.92359,5.4504,0.57529,23.20784,1,75.43241379310346,31,214737
3.92359,5.4504,0.5768,23.20784,1,75.40637931034485,31,214738
3.92295,5.44958,0.57831,23.42024,1,75.38034482758621,31,214739
3.92295,5.44958,0.5798300000000001,23.20784,1,75.35413793103449,31,214740
3.92295,5.4504,0.58134,23.20784,1,75.32810344827587,31,214741
3.92231,5.4504,0.58286,23.21902,1,75.30189655172414,31,214742
3.92231,5.44958,0.58437,23.20784,1,75.27586206896554,31,214743
3.92231,5.44958,0.5858800000000001,23.20784,1,75.2498275862069,31,214744
3.92231,5.4504,0.5874,23.21902,1,75.22362068965519,31,214745
3.92166,5.4504,0.58891,23.20784,1,75.19758620689656,31,214746
3.92166,5.4504,0.59042,23.21902,1,75.17155172413794,31,214747
3.92166,5.4504,0.5919399999999999,23.20784,1,75.14534482758621,31,214748
3.92166,5.4504,0.59346,23.20784,1,75.11913793103449,31,214749
3.92102,5.44958,0.59497,23.21902,1,75.09310344827587,31,214750
3.92102,5.44958,0.59648,23.20784,1,75.06706896551725,31,214751
3.92102,5.4504,0.5979899999999999,23.21902,1,75.04103448275862,31,214752
3.92102,5.4504,0.59951,23.21902,1,75.0148275862069,31,214753
3.92038,5.44958,0.60102,23.20784,1,74.98879310344827,31,214754
3.92038,5.4504,0.60253,23.20784,1,74.96275862068967,31,214755
3.92038,5.4504,0.60405,23.20784,1,74.93655172413794,31,214756
3.92038,5.44958,0.60556,23.20784,1,74.91051724137932,31,214757
3.91973,5.44958,0.60707,23.20784,1,74.8844827586207,31,214758
3.91973,5.4504,0.60859,23.20784,1,74.85827586206896,31,214759
3.91973,5.4504,0.6101,23.20784,1,74.83224137931036,31,214760
3.91909,5.4504,0.6116199999999999,23.20784,1,74.80603448275862,31,214761
3.91909,5.44958,0.6131300000000001,23.21902,1,74.78000000000002,31,214762
3.91909,5.4504,0.61465,23.21902,1,74.75379310344827,31,214763
3.91909,5.4504,0.61616,23.21902,1,74.72775862068967,31,214764
3.91844,5.4504,0.61768,23.20784,1,74.70155172413794,31,214765
3.91844,5.4504,0.61919,23.20784,1,74.67551724137932,31,214766
3.91844,5.44958,0.6207,23.20784,1,74.64948275862069,31,214767
3.91844,5.44958,0.62222,23.21902,1,74.62327586206898,31,214768
3.9178,5.44958,0.62373,23.20784,1,74.59724137931036,31,214769
3.9178,5.4504,0.62525,23.21902,1,74.57103448275862,31,214770
3.9178,5.44958,0.62676,23.20784,1,74.54500000000002,31,214771
3.9178,5.4504,0.62827,23.20784,1,74.5189655172414,31,214772
3.91716,5.44958,0.62978,23.20784,1,74.49293103448277,31,214773
3.91716,5.44958,0.6313,23.20784,1,74.46672413793104,31,214774
3.91716,5.4504,0.6328199999999999,23.20784,1,74.44051724137933,31,214775
3.91651,5.44958,0.6343300000000001,23.21902,1,74.4144827586207,31,214776
3.91651,5.4504,0.63584,23.20784,1,74.38844827586207,31,214777
3.91651,5.4504,0.63735,23.20784,1,74.36241379310347,31,214778
3.91651,5.44958,0.6388699999999999,23.20784,1,74.33620689655173,31,214779
3.91587,5.44958,0.64039,23.20784,1,74.31000000000002,31,214780
3.91587,5.4504,0.6419,23.21902,1,74.2839655172414,31,214781
3.91587,5.4504,0.64341,23.20784,1,74.25793103448277,31,214782
3.91587,5.4504,0.6449199999999999,23.20784,1,74.23189655172415,31,214783
3.91523,5.44958,0.64644,23.20784,1,74.20568965517242,31,214784
3.91523,5.44958,0.64795,23.20784,1,74.1796551724138,31,214785
3.91523,5.44958,0.64946,23.20784,1,74.15362068965517,31,214786
3.91523,5.4504,0.65098,23.20784,1,74.12741379310346,31,214787
3.91458,5.44958,0.65249,23.20784,1,74.10137931034483,31,214788
3.91458,5.44958,0.6540100000000001,23.20784,1,74.0751724137931,31,214789
3.91458,5.44958,0.65552,23.21902,1,74.0491379310345,31,214790
3.91458,5.44958,0.65704,23.20784,1,74.02293103448277,31,214791
3.91458,5.44958,0.65855,23.20784,1,73.99689655172415,31,214792
3.91394,5.44958,0.6600600000000001,23.20784,1,73.97086206896552,31,214793
3.91394,5.4504,0.66157,23.20784,1,73.9448275862069,31,214794
3.91394,5.44958,0.66309,23.21902,1,73.91862068965519,31,214795
3.91394,5.44958,0.66461,23.20784,1,73.89241379310346,31,214796
3.91394,5.4504,0.6661199999999999,23.21902,1,73.86637931034483,31,214797
3.9133,5.4504,0.66764,23.21902,1,73.84017241379313,31,214798
3.9133,5.4504,0.66915,23.21902,1,73.8141379310345,31,214799
3.9133,5.4504,0.67067,23.21902,1,73.78793103448277,31,214800
3.9133,5.44958,0.6721699999999999,23.20784,1,73.76206896551724,31,214801
3.9133,5.44958,0.67369,23.20784,1,73.73586206896553,31,214802
3.91265,5.4504,0.6752100000000001,23.00661,1,73.7096551724138,31,214803
3.91265,5.44958,0.67672,23.20784,1,73.68362068965517,31,214804
3.91265,5.4504,0.67823,23.00661,1,73.65758620689657,31,214805
3.91265,5.44958,0.67975,23.20784,1,73.63137931034483,31,214806
3.91201,5.44958,0.6812600000000001,23.00661,1,73.60534482758622,31,214807
3.91201,5.4504,0.68277,22.99543,1,73.57931034482759,31,214808
3.91201,5.4504,0.68428,23.21902,1,73.55327586206897,31,214809
3.91136,5.44958,0.6858,23.21902,1,73.52706896551726,31,214810
3.91136,5.44958,0.6873100000000001,22.99543,1,73.50103448275863,31,214811
3.91136,5.4504,0.68883,23.20784,1,73.4748275862069,31,214812
3.91136,5.4504,0.69034,23.00661,1,73.44879310344828,31,214813
3.91072,5.4504,0.69186,22.99543,1,73.42258620689655,31,214814
3.91072,5.44958,0.6933699999999999,23.00661,1,73.39655172413794,31,214815
3.91072,5.44958,0.69488,22.99543,1,73.3705172413793,31,214816
3.91072,5.44958,0.6964,23.00661,1,73.34431034482759,31,214817
3.91072,5.4504,0.69791,23.21902,1,73.31827586206897,31,214818
3.91072,5.4504,0.69943,23.21902,1,73.29206896551725,31,214819
3.91008,5.44958,0.70094,23.20784,1,73.26603448275863,31,214820
3.91008,5.4504,0.7024600000000001,23.00661,1,73.2398275862069,31,214821
3.91008,5.4504,0.70397,23.00661,1,73.21379310344828,31,214822
3.91008,5.4504,0.70548,23.20784,1,73.18775862068968,31,214823
3.90943,5.44958,0.707,23.00661,1,73.16155172413794,31,214824
3.90943,5.44958,0.7085100000000001,22.99543,1,73.1355172413793,31,214825
3.90943,5.4504,0.71002,23.00661,1,73.1094827586207,31,214826
3.90943,5.4504,0.71154,22.99543,1,73.08327586206897,31,214827
3.90879,5.4504,0.71305,23.01779,1,73.05724137931036,31,214828
3.90879,5.4504,0.7145600000000001,23.00661,1,73.03120689655174,31,214829
3.90879,5.4504,0.71608,22.99543,1,73.00500000000001,31,214830
3.90879,5.44958,0.7176,22.99543,1,72.97879310344828,31,214831
3.90815,5.44958,0.7191,23.00661,1,72.95293103448276,31,214832
3.90815,5.4504,0.7206199999999999,23.00661,1,72.92672413793105,31,214833
3.90815,5.4504,0.72214,23.00661,1,72.9005172413793,31,214834
3.90815,5.4504,0.72365,23.00661,1,72.8744827586207,31,214835
3.90815,5.44958,0.72516,23.00661,1,72.84844827586208,31,214836
3.9075,5.4504,0.7266699999999999,23.00661,1,72.82241379310346,31,214837
3.9075,5.4504,0.72819,23.00661,1,72.79620689655174,31,214838
3.9075,5.4504,0.7297100000000001,22.99543,1,72.77000000000001,31,214839
3.90686,5.44958,0.73122,23.00661,1,72.74396551724139,31,214840
3.90686,5.44958,0.73273,23.00661,1,72.71793103448276,31,214841
3.90686,5.4504,0.73425,22.99543,1,72.69172413793105,31,214842
3.90622,5.44958,0.7357600000000001,23.00661,1,72.66568965517241,31,214843
3.90622,5.4504,0.73727,23.00661,1,72.63965517241381,31,214844
3.90622,5.4504,0.73879,22.99543,1,72.61344827586208,31,214845
3.90622,5.4504,0.7403,22.99543,1,72.58741379310345,31,214846
3.90557,5.44958,0.7418100000000001,22.99543,1,72.56137931034483,31,214847
3.90557,5.4504,0.74333,23.00661,1,72.5351724137931,31,214848
3.90557,5.4504,0.74484,22.99543,1,72.50913793103449,31,214849
3.90557,5.4504,0.74636,23.00661,1,72.48293103448276,31,214850
3.90493,5.44958,0.74787,23.00661,1,72.45689655172416,31,214851
3.90493,5.44958,0.74939,22.99543,1,72.43068965517242,31,214852
3.90493,5.4504,0.7509,23.00661,1,72.40465517241381,31,214853
3.90493,5.4504,0.75241,22.99543,1,72.37862068965518,31,214854
3.90428,5.44958,0.75393,22.99543,1,72.35241379310347,31,214855
3.90428,5.44958,0.75544,23.00661,1,72.32637931034483,31,214856
3.90428,5.44958,0.75695,23.00661,1,72.30034482758622,31,214857
3.90428,5.44958,0.75847,23.00661,1,72.27413793103449,31,214858
3.90428,5.4504,0.75998,23.00661,1,72.24810344827588,31,214859
3.90364,5.4504,0.7615,23.00661,1,72.22189655172416,31,214860
3.90364,5.44958,0.7630100000000001,22.99543,1,72.19586206896552,31,214861
3.90364,5.4504,0.76453,22.99543,1,72.16965517241381,31,214862
3.90364,5.44958,0.7660399999999999,22.99543,1,72.14362068965518,31,214863
3.903,5.44958,0.76755,22.99543,1,72.11758620689656,31,214864
3.903,5.4504,0.76907,23.00661,1,72.09137931034483,31,214865
3.903,5.44958,0.77058,22.99543,1,72.06534482758622,31,214866
3.903,5.44958,0.7720899999999999,23.00661,1,72.0393103448276,31,214867
3.903,5.44958,0.7736,22.99543,1,72.01327586206897,31,214868
3.90235,5.4504,0.77512,22.99543,1,71.98706896551725,31,214869
3.90235,5.44958,0.77664,23.00661,1,71.96086206896554,31,214870
3.90235,5.44958,0.77815,22.99543,1,71.93482758620691,31,214871
3.90235,5.44958,0.77966,23.00661,1,71.90879310344829,31,214872
3.90171,5.4504,0.78117,23.00661,1,71.88275862068966,31,214873
3.90171,5.4504,0.78269,22.99543,1,71.85655172413794,31,214874
3.90171,5.4504,0.7842100000000001,22.99543,1,71.83034482758622,31,214875
3.90171,5.44958,0.78572,22.99543,1,71.80431034482758,31,214876
3.90107,5.44958,0.78723,22.99543,1,71.77827586206897,31,214877
3.90107,5.4504,0.78875,23.00661,1,71.75206896551725,31,214878
3.90107,5.4504,0.7902600000000001,23.00661,1,71.72603448275862,31,214879
3.90042,5.44958,0.79177,23.00661,1,71.70000000000002,31,214880
3.90042,5.44958,0.79328,22.99543,1,71.67396551724138,31,214881
3.90042,5.44958,0.7948,22.99543,1,71.64775862068967,31,214882
3.90042,5.44958,0.7963100000000001,23.00661,1,71.62172413793104,31,214883
3.90042,5.4504,0.79783,22.99543,1,71.59551724137931,31,214884
3.89978,5.4504,0.79935,22.99543,1,71.5693103448276,31,214885
3.89978,5.4504,0.80086,22.99543,1,71.54327586206897,31,214886
3.89978,5.4504,0.80237,22.99543,1,71.51724137931036,31,214887
3.89978,5.4504,0.80388,23.00661,1,71.49120689655173,31,214888
3.89914,5.4504,0.8054,23.00661,1,71.46500000000002,31,214889
3.89914,5.44958,0.80691,23.00661,1,71.43896551724139,31,214890
3.89914,5.4504,0.80842,22.99543,1,71.41293103448277,31,214891
3.89914,5.44958,0.80994,22.99543,1,71.38672413793104,31,214892
3.89849,5.4504,0.81145,23.00661,1,71.36068965517242,31,214893
3.89849,5.44958,0.81297,22.99543,1,71.33448275862071,31,214894
3.89849,5.4504,0.81448,23.00661,1,71.30844827586208,31,214895
3.89785,5.4504,0.81599,23.00661,1,71.28241379310344,31,214896
3.89785,5.4504,0.8175100000000001,22.99543,1,71.25620689655173,31,214897
3.89785,5.4504,0.81902,22.99543,1,71.23017241379311,31,214898
3.89785,5.4504,0.8205399999999999,23.00661,1,71.20396551724139,31,214899
3.8972,5.44958,0.82205,22.99543,1,71.17793103448277,31,214900
3.8972,5.44958,0.8235600000000001,23.00661,1,71.15189655172415,31,214901
3.8972,5.4504,0.8250799999999999,23.00661,1,71.12568965517242,31,214902
3.8972,5.44958,0.8265899999999999,22.99543,1,71.09965517241379,31,214903
3.89656,5.44958,0.82811,22.99543,1,71.07344827586208,31,214904
3.89656,5.4504,0.82962,22.99543,1,71.04741379310344,31,214905
3.89656,5.4504,0.8311299999999999,23.00661,1,71.02137931034484,31,214906
3.89656,5.4504,0.83265,23.00661,1,70.99517241379311,31,214907
3.89592,5.44958,0.83416,22.99543,1,70.9691379310345,31,214908
3.89592,5.4504,0.83568,23.00661,1,70.94293103448277,31,214909
3.89592,5.4504,0.83719,23.00661,1,70.91689655172415,31,214910
3.89527,5.4504,0.8387,22.99543,1,70.89086206896552,31,214911
3.89527,5.4504,0.84021,23.00661,1,70.86482758620691,31,214912
3.89527,5.44958,0.84173,23.00661,1,70.83862068965519,31,214913
3.89463,5.44958,0.84324,23.00661,1,70.81258620689657,31,214914
3.89463,5.44958,0.8447600000000001,23.00661,1,70.78637931034484,31,214915
3.89463,5.4504,0.8462700000000001,22.99543,1,70.76034482758622,31,214916
3.89463,5.4504,0.8477899999999999,22.99543,1,70.7341379310345,31,214917
3.89463,5.4504,0.8493,22.99543,1,70.70810344827586,31,214918
3.89399,5.44958,0.85082,23.00661,1,70.68189655172415,31,214919
3.89399,5.4504,0.8523299999999999,22.99543,1,70.65586206896552,31,214920
3.89399,5.44958,0.8538399999999999,22.99543,1,70.6298275862069,31,214921
3.89399,5.4504,0.85536,23.00661,1,70.60362068965517,31,214922
3.89334,5.4504,0.85687,23.00661,1,70.57758620689657,31,214923
3.89334,5.4504,0.8583799999999999,23.00661,1,70.55155172413795,31,214924
3.89334,5.44958,0.8599,22.99543,1,70.52534482758622,31,214925
3.8927,5.4504,0.8614200000000001,23.00661,1,70.4991379310345,31,214926
3.8927,5.44958,0.86292,23.00661,1,70.47327586206897,31,214927
3.8927,5.44958,0.86444,22.99543,1,70.44706896551725,31,214928
3.8927,5.44958,0.86595,22.99543,1,70.42103448275863,31,214929
3.8927,5.4504,0.8674700000000001,23.00661,1,70.3948275862069,31,214930
3.89206,5.4504,0.86898,23.00661,1,70.36879310344828,31,214931
3.89206,5.44958,0.8705,22.99543,1,70.34258620689657,31,214932
3.89206,5.4504,0.8720100000000001,23.00661,1,70.31655172413794,31,214933
3.89141,5.44958,0.8735200000000001,23.00661,1,70.29051724137932,31,214934
3.89141,5.44958,0.8750399999999999,22.99543,1,70.26431034482759,31,214935
3.89141,5.44958,0.87655,23.00661,1,70.23827586206897,31,214936
3.89141,5.4504,0.8780700000000001,23.00661,1,70.21206896551725,31,214937
3.89077,5.44958,0.8795799999999999,23.00661,1,70.18603448275863,31,214938
3.89077,5.44958,0.8810899999999999,23.00661,1,70.16000000000003,31,214939
3.89077,5.4504,0.88261,22.99543,1,70.13379310344828,31,214940
3.89012,5.44958,0.8841200000000001,23.00661,1,70.10775862068965,31,214941
3.89012,5.44958,0.88564,23.00661,1,70.08155172413794,31,214942
3.89012,5.44958,0.88715,23.00661,1,70.0555172413793,31,214943
3.89012,5.4504,0.88866,22.99543,1,70.0294827586207,31,214944
3.89012,5.4504,0.8901700000000001,23.01779,1,70.00344827586207,31,214945
3.88948,5.4504,0.89169,23.00661,1,69.97724137931036,31,214946
3.88948,5.4504,0.8932,23.00661,1,69.95120689655174,31,214947
3.88948,5.44958,0.8947200000000001,23.00661,1,69.925,31,214948
3.88948,5.4504,0.89623,22.99543,1,69.8989655172414,31,214949
3.88884,5.44958,0.89774,23.00661,1,69.87293103448276,31,214950
3.88884,5.4504,0.8992600000000001,23.00661,1,69.84672413793105,31,214951
3.88884,5.44958,0.90077,22.99543,1,69.82068965517243,31,214952
3.88819,5.4504,0.90228,23.00661,1,69.7946551724138,31,214953
3.88819,5.4504,0.9038,23.00661,1,69.76844827586207,31,214954
3.88819,5.4504,0.90532,23.21902,1,69.74224137931036,31,214955
3.88755,5.44958,0.90683,23.00661,1,69.71620689655174,31,214956
3.88755,5.44958,0.90834,23.00661,1,69.6901724137931,31,214957
3.88755,5.44958,0.90986,23.00661,1,69.6639655172414,31,214958
3.88755,5.4504,0.91137,23.00661,1,69.63793103448276,31,214959
3.88691,5.4504,0.91288,23.00661,1,69.61189655172414,31,214960
3.88691,5.4504,0.9144,22.99543,1,69.58568965517243,31,214961
3.88691,5.44958,0.91591,22.99543,1,69.5596551724138,31,214962
3.88691,5.44958,0.91743,23.20784,1,69.53344827586207,31,214963
3.88626,5.44958,0.91894,22.99543,1,69.50741379310345,31,214964
3.88626,5.44958,0.92045,23.00661,1,69.48137931034485,31,214965
3.88626,5.44958,0.92197,23.00661,1,69.45517241379311,31,214966
3.88562,5.4504,0.92348,23.00661,1,69.4291379310345,31,214967
3.88562,5.44958,0.925,22.99543,1,69.40293103448276,31,214968
3.88562,5.4504,0.92651,23.00661,1,69.37689655172416,31,214969
3.88498,5.44958,0.92803,22.99543,1,69.35068965517243,31,214970
3.88498,5.44958,0.92954,23.00661,1,69.3246551724138,31,214971
3.88498,5.4504,0.93105,23.20784,1,69.29862068965518,31,214972
3.88498,5.4504,0.93256,23.20784,1,69.27258620689656,31,214973
