Repository: uw-mad-dash/Battery-SoC-Estimation

## Data
The [LiPo 5450 mAh cell](https://maxamps.com/products/lipo-5450-1s-3-7v-battery) data can be found in <em>data</em> directory 👀. We collected 48 discharging-charging cycles for CRates 1, 2, 3, and 4. The measurements were recorded at 1 second rate. To understand data better, we provided a [Jupyter](https://jupyter.org/) notebook <em>data_visualization.ipynb</em> in <em>notebooks</em> directory. We used [Jupyter Dash](https://github.com/plotly/jupyter-dash) library which allows to create interactive plots. Names of the columns in the csv files containing data should be self-explanatory, except column 'AhStep [Ah]'. This column represents the cell capacity in Ah.

File: data/CRate1_Cycle34.csv (part 1 of 12)
Voltage [V],Current [A],AhStep [Ah],TempBottom [C],CRate [-],SOC [%],Cycle [-],Time [s]
4.06455,-5.4504,0.00153,22.79421,1,85.30241379310345,34,235707
4.06198,-5.4504,0.0030399999999999,22.79421,1,85.27637931034484,34,235708
4.06004,-5.44958,0.00456,22.77185,1,85.25017241379311,34,235709
4.05876,-5.4504,0.0060799999999999,22.79421,1,85.22396551724138,34,235710
4.056830000000001,-5.44958,0.00758,22.79421,1,85.19810344827586,34,235711
4.05618,-5.4504,0.0091,22.78303,1,85.17189655172413,34,235712
4.0549,-5.4504,0.01062,22.59299,1,85.1456896551724,34,235713
4.05361,-5.44958,0.01213,22.79421,1,85.11965517241379,34,235714
4.05232,-5.44958,0.01364,22.79421,1,85.09362068965518,34,235715
4.05168,-5.4504,0.01515,22.78303,1,85.06758620689655,34,235716
4.05039,-5.44958,0.0166699999999999,22.79421,1,85.04137931034484,34,235717
4.0491,-5.4504,0.01818,22.79421,1,85.0153448275862,34,235718
4.04846,-5.44958,0.01969,22.80539,1,84.98931034482759,34,235719
4.04782,-5.4504,0.02121,22.79421,1,84.96310344827586,34,235720
4.04717,-5.4504,0.02273,22.79421,1,84.93689655172413,34,235721
4.046530000000001,-5.4504,0.02424,22.79421,1,84.91086206896551,34,235722
4.04524,-5.4504,0.02576,22.79421,1,84.88465517241379,34,235723
4.0446,-5.44958,0.02727,22.79421,1,84.85862068965518,34,235724
4.0446,-5.44958,0.02878,22.79421,1,84.83258620689655,34,235725
4.04331,-5.4504,0.0302899999999999,22.79421,1,84.80655172413793,34,235726
4.042669999999999,-5.4504,0.03181,22.79421,1,84.7803448275862,34,235727
4.04202,-5.44958,0.0333199999999999,22.79421,1,84.75431034482759,34,235728
4.04138,-5.44958,0.0348399999999999,22.79421,1,84.72810344827586,34,235729
4.04074,-5.44958,0.03635,22.79421,1,84.70206896551726,34,235730
4.04009,-5.44958,0.03786,22.79421,1,84.67603448275862,34,235731
4.03945,-5.44958,0.03938,22.79421,1,84.64982758620688,34,235732
4.03945,-5.4504,0.0409,22.79421,1,84.62362068965517,34,235733
4.0388,-5.44958,0.04241,22.79421,1,84.59758620689654,34,235734
4.03816,-5.44958,0.04392,22.78303,1,84.57155172413793,34,235735
4.03752,-5.44958,0.04543,22.79421,1,84.54551724137932,34,235736
4.03752,-5.4504,0.04695,22.79421,1,84.51931034482759,34,235737
4.03687,-5.4504,0.04846,22.79421,1,84.49327586206896,34,235738
4.036230000000001,-5.44958,0.04997,22.79421,1,84.46724137931034,34,235739
4.03559,-5.44958,0.05149,22.79421,1,84.44103448275862,34,235740
4.03559,-5.44958,0.053,22.99543,1,84.41499999999999,34,235741
4.03494,-5.4504,0.05452,22.79421,1,84.38879310344828,34,235742
4.0343,-5.4504,0.0560299999999999,23.00661,1,84.36275862068966,34,235743
4.0343,-5.4504,0.05755,22.79421,1,84.33655172413793,34,235744
4.03366,-5.44958,0.05906,23.00661,1,84.31051724137932,34,235745
4.03301,-5.44958,0.06057,22.79421,1,84.28448275862068,34,235746
4.03301,-5.4504,0.06209,23.00661,1,84.25827586206896,34,235747
4.032369999999999,-5.44958,0.0636,23.00661,1,84.23224137931034,34,235748
4.03172,-5.4504,0.06512,23.00661,1,84.20603448275862,34,235749
4.03172,-5.4504,0.06663,23.00661,1,84.17999999999999,34,235750
4.03108,-5.4504,0.0681399999999999,23.00661,1,84.15396551724139,34,235751
4.0304400000000005,-5.44958,0.06966,23.00661,1,84.12775862068966,34,235752
4.02979,-5.4504,0.07117,23.00661,1,84.10172413793103,34,235753
4.02979,-5.44958,0.07269,23.00661,1,84.07551724137932,34,235754
4.02915,-5.4504,0.0741899999999999,23.00661,1,84.0496551724138,34,235755
4.02851,-5.4504,0.07571,23.01779,1,84.02344827586208,34,235756
4.02851,-5.4504,0.07723,22.99543,1,83.99724137931034,34,235757
4.02786,-5.4504,0.07874,23.00661,1,83.97120689655173,34,235758
4.02786,-5.44958,0.08025,22.99543,1,83.9451724137931,34,235759
4.02722,-5.44958,0.08177,23.00661,1,83.91896551724139,34,235760
4.02722,-5.44958,0.0832799999999999,23.00661,1,83.89293103448276,34,235761
4.02658,-5.4504,0.0848,23.00661,1,83.86672413793103,34,235762
4.02658,-5.44958,0.08631,23.00661,1,83.84068965517241,34,235763
4.025930000000001,-5.4504,0.08782,23.00661,1,83.8146551724138,34,235764
4.02529,-5.44958,0.08934,23.00661,1,83.78844827586208,34,235765
4.02529,-5.44958,0.09085,23.00661,1,83.76241379310345,34,235766
4.02464,-5.4504,0.09236,23.21902,1,83.73637931034482,34,235767
4.02464,-5.44958,0.0938799999999999,22.99543,1,83.7101724137931,34,235768
4.024,-5.4504,0.09539,22.99543,1,83.68413793103448,34,235769
4.024,-5.44958,0.09691,23.00661,1,83.65793103448276,34,235770
4.02336,-5.4504,0.09842,22.99543,1,83.63189655172414,34,235771
4.02271,-5.44958,0.0999299999999999,23.00661,1,83.60586206896552,34,235772
4.02271,-5.44958,0.10145,23.20784,1,83.5796551724138,34,235773
4.022069999999999,-5.4504,0.10296,23.00661,1,83.55362068965516,34,235774
4.0214300000000005,-5.44958,0.1044799999999999,23.00661,1,83.52741379310345,34,235775
4.0214300000000005,-5.4504,0.10599,23.21902,1,83.50137931034482,34,235776
4.02078,-5.4504,0.1075,23.01779,1,83.47534482758621,34,235777
4.02078,-5.44958,0.10902,23.21902,1,83.44913793103449,34,235778
4.0201400000000005,-5.44958,0.1105299999999999,23.21902,1,83.42310344827587,34,235779
4.0195,-5.4504,0.11205,23.21902,1,83.39689655172414,34,235780
4.0195,-5.4504,0.11356,23.21902,1,83.37086206896552,34,235781
4.01885,-5.44958,0.11507,23.21902,1,83.34482758620689,34,235782
4.01821,-5.44958,0.11659,23.21902,1,83.31862068965516,34,235783
4.01821,-5.4504,0.1181,23.21902,1,83.29258620689654,34,235784
4.01756,-5.4504,0.11962,23.21902,1,83.26637931034482,34,235785
4.01756,-5.4504,0.12113,23.21902,1,83.24034482758621,34,235786
4.01692,-5.44958,0.12264,23.21902,1,83.2143103448276,34,235787
4.01692,-5.44958,0.1241599999999999,23.21902,1,83.18810344827587,34,235788
4.01628,-5.44958,0.12567,23.21902,1,83.16206896551724,34,235789
4.01628,-5.4504,0.12719,23.20784,1,83.13586206896552,34,235790
4.015630000000001,-5.4504,0.12869,23.21902,1,83.11,34,235791
4.015630000000001,-5.44958,0.13021,23.21902,1,83.08379310344827,34,235792
4.01499,-5.44958,0.1317299999999999,23.21902,1,83.05758620689654,34,235793
4.01435,-5.44958,0.13324,23.21902,1,83.03155172413794,34,235794
4.01435,-5.44958,0.13475,23.20784,1,83.00551724137931,34,235795
4.0137,-5.4504,0.13627,23.21902,1,82.9793103448276,34,235796
4.0137,-5.4504,0.1377799999999999,23.21902,1,82.95327586206896,34,235797
4.01306,-5.44958,0.1393,23.42024,1,82.92706896551724,34,235798
4.01242,-5.44958,0.14081,23.21902,1,82.90103448275862,34,235799
4.01242,-5.4504,0.1423299999999999,23.20784,1,82.87482758620689,34,235800
4.011769999999999,-5.4504,0.14384,23.21902,1,82.84879310344827,34,235801
4.0111300000000005,-5.44958,0.14535,23.42024,1,82.82275862068965,34,235802
4.0111300000000005,-5.44958,0.14687,23.21902,1,82.79655172413794,34,235803
4.01048,-5.4504,0.1483799999999999,23.42024,1,82.77051724137931,34,235804
4.0098400000000005,-5.44958,0.14989,23.20784,1,82.74448275862069,34,235805
4.0098400000000005,-5.44958,0.15141,23.42024,1,82.71827586206896,34,235806
4.0092,-5.4504,0.15292,23.21902,1,82.69224137931035,34,235807
4.00855,-5.44958,0.1544299999999999,23.21902,1,82.66620689655173,34,235808
4.00855,-5.4504,0.15595,23.21902,1,82.64,34,235809
4.00791,-5.44958,0.15746,23.21902,1,82.61396551724137,34,235810
4.00727,-5.4504,0.1589799999999999,23.21902,1,82.58775862068966,34,235811
4.00727,-5.44958,0.16049,23.42024,1,82.56172413793102,34,235812
4.00662,-5.44958,0.16201,23.431420000000003,1,82.53551724137931,34,235813
4.00598,-5.4504,0.16352,23.431420000000003,1,82.50948275862068,34,235814
4.00598,-5.4504,0.1650299999999999,23.42024,1,82.48344827586207,34,235815
4.00534,-5.4504,0.16654,23.431420000000003,1,82.45741379310344,34,235816
4.00534,-5.44958,0.16806,23.42024,1,82.43120689655173,34,235817
4.00469,-5.4504,0.16957,23.42024,1,82.40517241379311,34,235818
4.00405,-5.4504,0.17109,23.431420000000003,1,82.37896551724137,34,235819
4.0034,-5.4504,0.1726,23.42024,1,82.35293103448276,34,235820
4.0034,-5.4504,0.17411,23.431420000000003,1,82.32689655172413,34,235821
4.002759999999999,-5.4504,0.17563,23.42024,1,82.30068965517242,34,235822
4.002759999999999,-5.4504,0.17714,23.42024,1,82.2746551724138,34,235823
4.00212,-5.44958,0.17865,23.431420000000003,1,82.24862068965517,34,235824
4.001469999999999,-5.44958,0.18017,23.42024,1,82.22241379310344,34,235825
4.0008300000000006,-5.4504,0.18169,23.42024,1,82.19620689655173,34,235826
4.0008300000000006,-5.44958,0.1832,23.42024,1,82.17017241379311,34,235827
4.00019,-5.44958,0.1847099999999999,23.42024,1,82.14413793103448,34,235828
3.99954,-5.4504,0.18623,23.42024,1,82.11793103448277,34,235829
3.99954,-5.4504,0.18774,23.42024,1,82.09189655172413,34,235830
3.9989,-5.4504,0.18925,23.42024,1,82.06586206896552,34,235831
3.99826,-5.44958,0.1907599999999999,23.42024,1,82.0398275862069,34,235832
3.99761,-5.44958,0.19228,23.42024,1,82.01362068965517,34,235833
3.99761,-5.44958,0.1938,23.431420000000003,1,81.98741379310344,34,235834
3.99697,-5.44958,0.1953099999999999,23.431420000000003,1,81.96137931034482,34,235835
3.99632,-5.4504,0.19682,23.42024,1,81.9353448275862,34,235836
3.99632,-5.44958,0.19834,23.42024,1,81.90913793103448,34,235837
3.99568,-5.44958,0.1998599999999999,23.42024,1,81.88293103448277,34,235838
3.99568,-5.4504,0.20137,23.42024,1,81.85689655172413,34,235839
3.99504,-5.44958,0.20288,23.42024,1,81.83086206896552,34,235840
3.99439,-5.4504,0.20439,23.431420000000003,1,81.8048275862069,34,235841
3.99375,-5.4504,0.2059099999999999,23.42024,1,81.77862068965517,34,235842
3.99375,-5.44958,0.20742,23.431420000000003,1,81.75258620689655,34,235843
3.99311,-5.44958,0.20893,23.42024,1,81.72655172413793,34,235844
3.99246,-5.44958,0.21045,23.42024,1,81.7003448275862,34,235845
3.99246,-5.4504,0.21197,23.42024,1,81.67413793103448,34,235846
3.99182,-5.44958,0.21347,23.40906,1,81.64827586206897,34,235847
3.99118,-5.44958,0.21499,23.42024,1,81.62206896551724,34,235848
3.99053,-5.4504,0.2165099999999999,23.42024,1,81.59586206896553,34,235849
3.99053,-5.4504,0.2180099999999999,23.42024,1,81.57000000000001,34,235850
3.98989,-5.44958,0.21953,23.42024,1,81.54379310344828,34,235851
3.98924,-5.4504,0.22105,23.42024,1,81.51758620689655,34,235852
3.9886,-5.4504,0.2225599999999999,23.42024,1,81.49155172413793,34,235853
3.9886,-5.4504,0.22407,23.42024,1,81.4655172413793,34,235854
3.98796,-5.4504,0.22559,23.42024,1,81.43931034482758,34,235855
3.98731,-5.4504,0.2271,23.40906,1,81.41327586206897,34,235856
3.98731,-5.44958,0.2286099999999999,23.431420000000003,1,81.38724137931034,34,235857
3.98667,-5.4504,0.23013,23.42024,1,81.36103448275863,34,235858
3.98603,-5.4504,0.23164,23.42024,1,81.33500000000001,34,235859
3.98603,-5.4504,0.2331599999999999,23.42024,1,81.30879310344828,34,235860
3.98538,-5.4504,0.23467,23.42024,1,81.28275862068965,34,235861
3.98538,-5.4504,0.23618,23.431420000000003,1,81.25672413793103,34,235862
3.98474,-5.44958,0.2377,23.42024,1,81.2305172413793,34,235863
3.9841,-5.44958,0.2392099999999999,23.42024,1,81.20448275862068,34,235864
3.98345,-5.44958,0.24073,23.431420000000003,1,81.17827586206896,34,235865
3.98345,-5.4504,0.24224,23.42024,1,81.15224137931034,34,235866
3.98281,-5.44958,0.24375,23.42024,1,81.12620689655171,34,235867
3.98281,-5.4504,0.24527,23.42024,1,81.10000000000001,34,235868
3.98216,-5.44958,0.24678,23.63264,1,81.07396551724138,34,235869
3.98152,-5.4504,0.2483,23.42024,1,81.04775862068965,34,235870
3.98152,-5.4504,0.24981,23.42024,1,81.02172413793103,34,235871
3.98088,-5.4504,0.25132,23.63264,1,80.99568965517243,34,235872
3.98023,-5.4504,0.25284,23.63264,1,80.96948275862069,34,235873
3.98023,-5.44958,0.25435,23.42024,1,80.94344827586208,34,235874
3.97959,-5.44958,0.25586,23.62146,1,80.91741379310345,34,235875
3.97895,-5.4504,0.25738,23.431420000000003,1,80.89120689655171,34,235876
3.97895,-5.4504,0.25889,23.42024,1,80.8651724137931,34,235877
3.9783,-5.4504,0.26041,23.42024,1,80.83896551724138,34,235878
3.97766,-5.44958,0.26192,23.63264,1,80.81293103448276,34,235879
3.97766,-5.44958,0.26343,23.62146,1,80.78689655172414,34,235880
3.97702,-5.4504,0.26495,23.40906,1,80.76068965517243,34,235881
3.97637,-5.44958,0.26646,23.42024,1,80.7346551724138,34,235882
3.97637,-5.44958,0.26797,23.42024,1,80.70862068965516,34,235883
3.97573,-5.44958,0.26949,23.42024,1,80.68241379310345,34,235884
3.97573,-5.44958,0.271,23.62146,1,80.65637931034483,34,235885
3.97508,-5.4504,0.27252,23.431420000000003,1,80.6301724137931,34,235886
3.97444,-5.44958,0.27403,23.431420000000003,1,80.60413793103449,34,235887
3.97444,-5.44958,0.27555,23.62146,1,80.57793103448276,34,235888
3.97444,-5.4504,0.27706,23.431420000000003,1,80.55189655172414,34,235889
3.9738,-5.44958,0.27857,23.63264,1,80.52586206896551,34,235890
3.97315,-5.44958,0.28008,23.63264,1,80.4998275862069,34,235891
3.97251,-5.4504,0.2816,23.42024,1,80.47362068965516,34,235892
3.97251,-5.44958,0.28312,23.63264,1,80.44741379310345,34,235893
3.97251,-5.4504,0.28463,23.42024,1,80.42137931034483,34,235894
3.97187,-5.4504,0.28614,23.42024,1,80.39534482758621,34,235895
3.97122,-5.44958,0.2876599999999999,23.63264,1,80.36913793103449,34,235896
3.97122,-5.44958,0.28917,23.59911,1,80.34310344827585,34,235897
3.97058,-5.44958,0.29068,23.62146,1,80.31706896551724,34,235898
3.96994,-5.44958,0.2922,23.63264,1,80.29086206896551,34,235899
3.96994,-5.4504,0.29372,23.42024,1,80.2646551724138,34,235900
3.96929,-5.44958,0.29522,23.62146,1,80.23879310344829,34,235901
3.96929,-5.4504,0.29674,23.62146,1,80.21258620689656,34,235902
3.96865,-5.4504,0.29825,23.63264,1,80.18655172413793,34,235903
3.96865,-5.44958,0.29977,23.62146,1,80.16034482758621,34,235904
3.968,-5.44958,0.30128,23.42024,1,80.13431034482758,34,235905
3.96736,-5.4504,0.30279,23.42024,1,80.10827586206896,34,235906
3.96736,-5.4504,0.3043099999999999,23.63264,1,80.08206896551724,34,235907
3.96672,-5.4504,0.30582,23.63264,1,80.05603448275862,34,235908
3.96672,-5.4504,0.30734,23.63264,1,80.0298275862069,34,235909
3.96607,-5.44958,0.30885,23.59911,1,80.00379310344829,34,235910
3.96607,-5.44958,0.31037,23.63264,1,79.97758620689656,34,235911
3.965430000000001,-5.4504,0.31188,23.63264,1,79.95155172413793,34,235912
3.965430000000001,-5.4504,0.31339,23.63264,1,79.92551724137931,34,235913
3.96479,-5.4504,0.3149099999999999,23.62146,1,79.89931034482758,34,235914
3.96479,-5.44958,0.31642,23.63264,1,79.87327586206897,34,235915
3.96414,-5.4504,0.31793,23.62146,1,79.84724137931035,34,235916
3.96414,-5.44958,0.31945,23.63264,1,79.82103448275862,34,235917
3.9635,-5.44958,0.32097,23.63264,1,79.79482758620689,34,235918
3.96286,-5.4504,0.32247,23.63264,1,79.76896551724137,34,235919
3.96286,-5.44958,0.32399,23.42024,1,79.74275862068966,34,235920
3.96221,-5.44958,0.3255,23.63264,1,79.71672413793104,34,235921
3.96221,-5.44958,0.32702,23.62146,1,79.69051724137931,34,235922
3.96221,-5.4504,0.32853,23.63264,1,79.6644827586207,34,235923
3.96157,-5.44958,0.33005,23.62146,1,79.63827586206897,34,235924
3.96157,-5.44958,0.3315599999999999,23.42024,1,79.61224137931035,34,235925
3.96092,-5.4504,0.33307,23.42024,1,79.58620689655172,34,235926
3.96092,-5.4504,0.33458,23.42024,1,79.56017241379311,34,235927
3.960280000000001,-5.44958,0.3361,23.42024,1,79.53396551724137,34,235928
3.95964,-5.44958,0.3376099999999999,23.62146,1,79.50793103448277,34,235929
3.95964,-5.4504,0.33913,23.42024,1,79.48172413793104,34,235930
3.95899,-5.4504,0.34064,23.62146,1,79.45568965517242,34,235931
3.95899,-5.44958,0.3421599999999999,23.63264,1,79.4294827586207,34,235932
3.95835,-5.4504,0.34367,23.42024,1,79.40344827586206,34,235933
3.95835,-5.44958,0.34518,23.431420000000003,1,79.37741379310346,34,235934
3.95771,-5.4504,0.3467,23.42024,1,79.35120689655172,34,235935
3.95771,-5.44958,0.34822,23.62146,1,79.32499999999999,34,235936
3.95706,-5.4504,0.34973,23.42024,1,79.29896551724137,34,235937
3.95642,-5.44958,0.35124,23.42024,1,79.27293103448277,34,235938
3.95642,-5.4504,0.35275,23.42024,1,79.24689655172413,34,235939
3.95642,-5.44958,0.35427,23.62146,1,79.22068965517242,34,235940
3.95578,-5.44958,0.35578,23.42024,1,79.19465517241379,34,235941
3.95578,-5.44958,0.35729,23.42024,1,79.16862068965517,34,235942
3.955130000000001,-5.44958,0.35881,23.40906,1,79.14241379310344,34,235943
3.955130000000001,-5.44958,0.36032,23.40906,1,79.11637931034483,34,235944
3.95449,-5.4504,0.36184,23.42024,1,79.09017241379311,34,235945
3.95449,-5.4504,0.36335,23.42024,1,79.06413793103448,34,235946
3.95384,-5.44958,0.36486,23.42024,1,79.03810344827586,34,235947
3.95384,-5.44958,0.36638,23.42024,1,79.01189655172413,34,235948
3.95384,-5.4504,0.3679,23.42024,1,78.98568965517242,34,235949
3.9532,-5.44958,0.3694,23.42024,1,78.9598275862069,34,235950
3.9532,-5.4504,0.3709199999999999,23.431420000000003,1,78.93362068965517,34,235951
3.95256,-5.4504,0.37243,23.42024,1,78.90758620689657,34,235952
3.95256,-5.44958,0.37395,23.42024,1,78.88137931034483,34,235953
3.95191,-5.44958,0.37546,23.42024,1,78.8553448275862,34,235954
3.95191,-5.4504,0.3769699999999999,23.42024,1,78.82931034482759,34,235955
3.95127,-5.44958,0.37849,23.40906,1,78.80310344827586,34,235956
3.95127,-5.44958,0.38001,23.42024,1,78.77689655172414,34,235957
3.95127,-5.4504,0.3815199999999999,23.42024,1,78.75086206896552,34,235958
3.95063,-5.44958,0.38303,23.42024,1,78.7248275862069,34,235959
3.95063,-5.44958,0.38455,23.62146,1,78.69862068965517,34,235960
3.949980000000001,-5.4504,0.38606,23.431420000000003,1,78.67258620689657,34,235961
3.949980000000001,-5.44958,0.3875699999999999,23.42024,1,78.64655172413794,34,235962
3.949980000000001,-5.44958,0.38909,23.42024,1,78.6203448275862,34,235963
3.94934,-5.4504,0.3906,23.42024,1,78.59431034482759,34,235964
3.94934,-5.4504,0.3921199999999999,23.42024,1,78.56810344827585,34,235965
3.9487,-5.4504,0.39363,23.431420000000003,1,78.54206896551725,34,235966
3.9487,-5.4504,0.39514,23.42024,1,78.51603448275863,34,235967
3.94805,-5.44958,0.39666,23.42024,1,78.4898275862069,34,235968
3.94805,-5.4504,0.3981699999999999,23.42024,1,78.46379310344828,34,235969
3.94805,-5.4504,0.39968,23.42024,1,78.43775862068965,34,235970
3.94741,-5.44958,0.4012,23.42024,1,78.41155172413794,34,235971
3.94741,-5.44958,0.40271,23.42024,1,78.3855172413793,34,235972
3.94676,-5.4504,0.4042199999999999,23.42024,1,78.3594827586207,34,235973
3.94676,-5.44958,0.40574,23.42024,1,78.33327586206897,34,235974
3.94612,-5.44958,0.40726,23.42024,1,78.30706896551725,34,235975
3.94612,-5.4504,0.40876,23.42024,1,78.28120689655172,34,235976
3.94612,-5.4504,0.41029,23.42024,1,78.2548275862069,34,235977
3.94548,-5.4504,0.4118,23.42024,1,78.22879310344827,34,235978
3.94548,-5.4504,0.41331,23.431420000000003,1,78.20275862068965,34,235979
3.944830000000001,-5.44958,0.41483,23.42024,1,78.17655172413792,34,235980
3.944830000000001,-5.44958,0.41634,23.42024,1,78.1505172413793,34,235981
3.944830000000001,-5.4504,0.41785,23.42024,1,78.1244827586207,34,235982
3.944830000000001,-5.44958,0.41936,23.42024,1,78.09844827586207,34,235983
3.94419,-5.4504,0.42088,23.42024,1,78.07224137931034,34,235984
3.94419,-5.4504,0.42239,23.42024,1,78.04620689655172,34,235985
3.94355,-5.4504,0.42391,23.42024,1,78.02,34,235986
3.94355,-5.44958,0.4254199999999999,23.42024,1,77.99396551724138,34,235987
3.94355,-5.44958,0.42693,23.42024,1,77.96793103448277,34,235988
3.9429,-5.4504,0.42845,23.42024,1,77.94172413793103,34,235989
3.9429,-5.4504,0.42996,23.42024,1,77.9156896551724,34,235990
3.94226,-5.4504,0.43148,23.42024,1,77.8894827586207,34,235991
3.94226,-5.44958,0.43299,23.42024,1,77.86344827586207,34,235992
3.94226,-5.4504,0.4345,23.42024,1,77.83741379310345,34,235993
3.94162,-5.44958,0.4360199999999999,23.431420000000003,1,77.81120689655172,34,235994
3.94162,-5.4504,0.43753,23.42024,1,77.7851724137931,34,235995
3.94162,-5.4504,0.43905,23.42024,1,77.75896551724138,34,235996
3.94097,-5.44958,0.44056,23.42024,1,77.73293103448276,34,235997
3.94097,-5.4504,0.4420699999999999,23.42024,1,77.70689655172414,34,235998
3.94097,-5.44958,0.44359,23.42024,1,77.6806896551724,34,235999
3.94033,-5.44958,0.4451,23.42024,1,77.6546551724138,34,236000
3.94033,-5.4504,0.44661,23.42024,1,77.62862068965518,34,236001
3.93968,-5.4504,0.44813,23.42024,1,77.60241379310345,34,236002
3.93968,-5.4504,0.44965,23.42024,1,77.57620689655172,34,236003
3.93968,-5.44958,0.45115,23.42024,1,77.5503448275862,34,236004
3.93904,-5.44958,0.4526699999999999,23.42024,1,77.52413793103447,34,236005
3.93904,-5.4504,0.45418,23.42024,1,77.49810344827586,34,236006
3.93904,-5.4504,0.4557,23.42024,1,77.47189655172414,34,236007
3.9384,-5.4504,0.45721,23.42024,1,77.44586206896551,34,236008
3.9384,-5.44958,0.4587199999999999,23.42024,1,77.4198275862069,34,236009
3.93775,-5.44958,0.46024,23.42024,1,77.39362068965518,34,236010
3.93775,-5.4504,0.46175,23.431420000000003,1,77.36758620689655,34,236011
3.93775,-5.4504,0.4632699999999999,23.42024,1,77.34137931034483,34,236012
3.93711,-5.4504,0.46478,23.42024,1,77.3153448275862,34,236013
3.93711,-5.44958,0.4663,23.42024,1,77.28913793103447,34,236014
3.93711,-5.4504,0.46781,23.42024,1,77.26310344827586,34,236015
3.93647,-5.4504,0.4693199999999999,23.42024,1,77.23706896551725,34,236016
3.93647,-5.44958,0.47083,23.42024,1,77.21103448275862,34,236017
3.93647,-5.44958,0.47235,23.42024,1,77.18482758620691,34,236018
3.93582,-5.4504,0.47386,23.42024,1,77.15879310344828,34,236019
3.93582,-5.4504,0.47538,23.42024,1,77.13258620689655,34,236020
3.93582,-5.44958,0.47689,23.431420000000003,1,77.10655172413793,34,236021
3.93518,-5.44958,0.47841,23.42024,1,77.0803448275862,34,236022
3.93518,-5.44958,0.4799199999999999,23.431420000000003,1,77.0543103448276,34,236023
3.93454,-5.4504,0.48144,23.42024,1,77.02810344827586,34,236024
3.93454,-5.44958,0.48295,23.42024,1,77.00206896551725,34,236025
3.93454,-5.4504,0.48446,23.42024,1,76.97603448275862,34,236026
3.93454,-5.44958,0.48598,23.42024,1,76.94982758620691,34,236027
3.93389,-5.4504,0.48749,23.42024,1,76.92379310344828,34,236028
3.93389,-5.44958,0.489,23.42024,1,76.89775862068966,34,236029
3.93389,-5.4504,0.49051,23.42024,1,76.87172413793104,34,236030
3.93389,-5.4504,0.49203,23.42024,1,76.84551724137931,34,236031
3.93325,-5.44958,0.49354,23.42024,1,76.81948275862068,34,236032
3.93325,-5.44958,0.49506,23.42024,1,76.79327586206897,34,236033
3.93325,-5.44958,0.49658,23.42024,1,76.76706896551725,34,236034
3.9326,-5.44958,0.49809,23.40906,1,76.74103448275862,34,236035
3.9326,-5.4504,0.4996,23.42024,1,76.715,34,236036
3.93196,-5.4504,0.50111,23.42024,1,76.68896551724139,34,236037
3.93196,-5.44958,0.50263,23.42024,1,76.66275862068966,34,236038
3.93196,-5.44958,0.50415,23.42024,1,76.63655172413793,34,236039
3.93132,-5.4504,0.50566,23.42024,1,76.61051724137931,34,236040
3.93132,-5.4504,0.50717,23.42024,1,76.58448275862068,34,236041
3.93132,-5.44958,0.50868,23.42024,1,76.55844827586206,34,236042
3.93132,-5.44958,0.5102,23.431420000000003,1,76.53224137931034,34,236043
3.93067,-5.4504,0.51172,23.20784,1,76.50603448275862,34,236044
3.93067,-5.4504,0.51322,23.42024,1,76.48017241379311,34,236045
3.93067,-5.4504,0.51474,23.42024,1,76.45396551724139,34,236046
3.93003,-5.4504,0.51625,23.40906,1,76.42793103448275,34,236047
3.93003,-5.44958,0.51777,23.42024,1,76.40172413793104,34,236048
3.93003,-5.44958,0.51928,23.42024,1,76.37568965517241,34,236049
3.92939,-5.4504,0.52079,23.42024,1,76.34965517241379,34,236050
3.92939,-5.4504,0.52231,23.42024,1,76.32344827586206,34,236051
3.92939,-5.44958,0.52382,23.42024,1,76.29741379310346,34,236052
3.92874,-5.4504,0.52533,23.42024,1,76.27137931034483,34,236053
3.92874,-5.44958,0.52685,23.21902,1,76.2451724137931,34,236054
3.92874,-5.4504,0.52837,23.21902,1,76.21896551724139,34,236055
3.92874,-5.4504,0.52988,23.28609,1,76.19293103448275,34,236056
3.9281,-5.44958,0.5314,23.21902,1,76.16672413793104,34,236057
3.9281,-5.44958,0.5329,23.42024,1,76.14086206896552,34,236058
3.9281,-5.44958,0.53442,23.42024,1,76.11465517241379,34,236059
3.92746,-5.44958,0.53593,23.42024,1,76.08862068965517,34,236060
3.92746,-5.4504,0.53745,23.42024,1,76.06241379310346,34,236061
3.92746,-5.4504,0.53897,23.42024,1,76.03620689655172,34,236062
3.92681,-5.44958,0.5404800000000001,23.42024,1,76.01017241379311,34,236063
3.92681,-5.44958,0.54199,23.42024,1,75.98413793103448,34,236064
3.92681,-5.4504,0.54351,23.21902,1,75.95793103448275,34,236065
3.92617,-5.44958,0.54502,23.20784,1,75.93189655172414,34,236066
3.92617,-5.4504,0.5465300000000001,23.21902,1,75.90586206896552,34,236067
3.92617,-5.44958,0.54805,23.21902,1,75.87965517241379,34,236068
3.92617,-5.44958,0.54956,23.42024,1,75.85362068965516,34,236069
3.92552,-5.4504,0.55108,23.21902,1,75.82741379310345,34,236070
3.92552,-5.4504,0.5525899999999999,23.20784,1,75.80137931034483,34,236071
3.92552,-5.4504,0.55411,23.42024,1,75.77517241379311,34,236072
3.92488,-5.4504,0.55562,23.431420000000003,1,75.74913793103448,34,236073
3.92488,-5.44958,0.55713,23.21902,1,75.72310344827586,34,236074
3.92488,-5.4504,0.5586399999999999,23.42024,1,75.69706896551725,34,236075
3.92488,-5.4504,0.56015,23.42024,1,75.67103448275863,34,236076
3.92424,-5.44958,0.56167,23.20784,1,75.64482758620689,34,236077
3.92424,-5.44958,0.56318,23.42024,1,75.61879310344828,34,236078
3.92424,-5.44958,0.5647,23.20784,1,75.59258620689654,34,236079
3.92424,-5.4504,0.56621,23.20784,1,75.56655172413794,34,236080
3.92424,-5.44958,0.56772,23.20784,1,75.5405172413793,34,236081
3.92359,-5.44958,0.56924,23.21902,1,75.51431034482759,34,236082
3.92359,-5.4504,0.57075,23.42024,1,75.48827586206896,34,236083
3.92359,-5.44958,0.57227,23.20784,1,75.46206896551725,34,236084
3.92295,-5.44958,0.5737800000000001,23.20784,1,75.43603448275863,34,236085
3.92295,-5.4504,0.5753,23.20784,1,75.40982758620689,34,236086
3.92295,-5.4504,0.57681,23.20784,1,75.38379310344828,34,236087
3.92295,-5.4504,0.57832,23.20784,1,75.35775862068965,34,236088
3.92231,-5.44958,0.5798300000000001,23.21902,1,75.33172413793103,34,236089
3.92231,-5.44958,0.58135,23.431420000000003,1,75.30551724137932,34,236090
3.92231,-5.4504,0.58287,23.20784,1,75.27931034482759,34,236091
3.92231,-5.4504,0.58438,23.20784,1,75.25327586206896,34,236092
3.92166,-5.44958,0.5858899999999999,23.21902,1,75.22724137931034,34,236093
3.92166,-5.44958,0.58741,23.21902,1,75.20103448275862,34,236094
3.92166,-5.44958,0.58892,23.21902,1,75.175,34,236095
3.92102,-5.4504,0.59043,23.20784,1,75.14896551724136,34,236096
3.92102,-5.44958,0.59195,23.20784,1,75.12275862068965,34,236097
3.92102,-5.44958,0.5934699999999999,23.21902,1,75.09655172413794,34,236098
3.92102,-5.44958,0.5949800000000001,23.20784,1,75.0705172413793,34,236099
3.92102,-5.44958,0.59649,23.21902,1,75.04448275862069,34,236100
3.92038,-5.4504,0.598,23.20784,1,75.01844827586207,34,236101
3.92038,-5.4504,0.5995199999999999,23.21902,1,74.99224137931034,34,236102
3.92038,-5.44958,0.6010300000000001,23.21902,1,74.96620689655172,34,236103
3.92038,-5.4504,0.60255,23.21902,1,74.94,34,236104
3.91973,-5.4504,0.60406,23.20784,1,74.9139655172414,34,236105
3.91973,-5.4504,0.6055699999999999,23.21902,1,74.88793103448276,34,236106
3.91973,-5.44958,0.60709,23.21902,1,74.86172413793103,34,236107
3.91909,-5.44958,0.6086,23.21902,1,74.83568965517242,34,236108
3.91909,-5.44958,0.61011,23.20784,1,74.8096551724138,34,236109
3.91909,-5.44958,0.61163,23.20784,1,74.78344827586207,34,236110
3.91909,-5.44958,0.61314,23.21902,1,74.75741379310344,34,236111
3.91844,-5.4504,0.61466,23.20784,1,74.73120689655173,34,236112
3.91844,-5.44958,0.61617,23.21902,1,74.7051724137931,34,236113
3.91844,-5.4504,0.61768,23.21902,1,74.67913793103449,34,236114
3.91844,-5.44958,0.6192,23.21902,1,74.65293103448276,34,236115
3.9178,-5.4504,0.62071,23.20784,1,74.62689655172414,34,236116
3.9178,-5.44958,0.6222300000000001,23.21902,1,74.60068965517242,34,236117
3.9178,-5.4504,0.62374,23.20784,1,74.5746551724138,34,236118
3.9178,-5.4504,0.62525,23.21902,1,74.54862068965517,34,236119
3.91716,-5.44958,0.6267699999999999,23.21902,1,74.52241379310345,34,236120
3.91716,-5.44958,0.6282800000000001,23.20784,1,74.49637931034482,34,236121
3.91716,-5.44958,0.6298,23.21902,1,74.4701724137931,34,236122
3.91716,-5.44958,0.63131,23.20784,1,74.44413793103448,34,236123
3.91651,-5.44958,0.63283,23.21902,1,74.41793103448275,34,236124
3.91651,-5.44958,0.63434,23.21902,1,74.39189655172414,34,236125
3.91651,-5.44958,0.63585,23.20784,1,74.36586206896551,34,236126
3.91587,-5.44958,0.63736,23.21902,1,74.3398275862069,34,236127
3.91587,-5.44958,0.63888,23.19666,1,74.31362068965517,34,236128
3.91587,-5.44958,0.6404,23.21902,1,74.28741379310345,34,236129
3.91587,-5.4504,0.6419100000000001,23.21902,1,74.26137931034482,34,236130
3.91523,-5.4504,0.64342,23.20784,1,74.2353448275862,34,236131
3.91523,-5.44958,0.64494,23.21902,1,74.20913793103448,34,236132
3.91523,-5.4504,0.64645,23.20784,1,74.18310344827586,34,236133
3.91523,-5.4504,0.6479600000000001,23.20784,1,74.15706896551723,34,236134
3.91458,-5.4504,0.6494800000000001,23.21902,1,74.13086206896553,34,236135
3.91458,-5.4504,0.65099,23.21902,1,74.1048275862069,34,236136
3.91458,-5.44958,0.6525,23.21902,1,74.07879310344828,34,236137
3.91458,-5.44958,0.6540199999999999,23.21902,1,74.05258620689655,34,236138
3.91394,-5.4504,0.6555300000000001,23.21902,1,74.02655172413795,34,236139
3.91394,-5.44958,0.65705,23.20784,1,74.0003448275862,34,236140
3.91394,-5.44958,0.65856,23.21902,1,73.97431034482757,34,236141
3.91394,-5.4504,0.6600699999999999,23.20784,1,73.94827586206897,34,236142
3.91394,-5.44958,0.66159,23.20784,1,73.92206896551723,34,236143
3.91394,-5.44958,0.6631100000000001,23.20784,1,73.89586206896551,34,236144
3.9133,-5.4504,0.66462,23.21902,1,73.86982758620688,34,236145
3.9133,-5.44958,0.66613,23.21902,1,73.84379310344828,34,236146
3.9133,-5.4504,0.66765,23.20784,1,73.81758620689655,34,236147
3.9133,-5.4504,0.6691600000000001,23.20784,1,73.79155172413793,34,236148
3.91265,-5.4504,0.67067,23.21902,1,73.76551724137931,34,236149
3.91265,-5.4504,0.67218,23.00661,1,73.73948275862068,34,236150
3.91265,-5.44958,0.6737,23.21902,1,73.71327586206897,34,236151
3.91265,-5.4504,0.6752100000000001,23.00661,1,73.68724137931035,34,236152
3.91201,-5.4504,0.67673,23.20784,1,73.66103448275862,34,236153
3.91201,-5.4504,0.67824,23.21902,1,73.635,34,236154
3.91201,-5.4504,0.67975,23.21902,1,73.60896551724137,34,236155
3.91201,-5.4504,0.6812699999999999,23.21902,1,73.58275862068966,34,236156
3.91136,-5.4504,0.68279,23.20784,1,73.55655172413793,34,236157
3.91136,-5.44958,0.68429,23.00661,1,73.53068965517242,34,236158
3.91136,-5.4504,0.68581,23.00661,1,73.50448275862068,34,236159
3.91136,-5.44958,0.68733,23.20784,1,73.47827586206897,34,236160
3.91072,-5.4504,0.68884,23.20784,1,73.45224137931035,34,236161
3.91072,-5.4504,0.69035,23.00661,1,73.42620689655173,34,236162
3.91072,-5.44958,0.69186,23.21902,1,73.4001724137931,34,236163
3.91072,-5.4504,0.69338,23.00661,1,73.37396551724137,34,236164
3.91072,-5.44958,0.69489,23.21902,1,73.34793103448276,34,236165
3.91008,-5.4504,0.6964100000000001,23.00661,1,73.32172413793103,34,236166
3.91008,-5.44958,0.69792,23.00661,1,73.29568965517242,34,236167
3.91008,-5.44958,0.69944,23.00661,1,73.26948275862068,34,236168
3.91008,-5.44958,0.70095,23.00661,1,73.24344827586208,34,236169
3.90943,-5.4504,0.7024600000000001,23.00661,1,73.21741379310345,34,236170
3.90943,-5.4504,0.70398,23.00661,1,73.19120689655172,34,236171
3.90943,-5.44958,0.70549,23.00661,1,73.1651724137931,34,236172
3.90943,-5.4504,0.70701,23.00661,1,73.13896551724137,34,236173
3.90879,-5.44958,0.7085199999999999,22.99543,1,73.11293103448276,34,236174
3.90879,-5.4504,0.71004,23.00661,1,73.08672413793103,34,236175
3.90879,-5.4504,0.71155,23.00661,1,73.06068965517242,34,236176
3.90879,-5.4504,0.71306,22.99543,1,73.03465517241379,34,236177
3.90815,-5.4504,0.71458,22.99543,1,73.00844827586208,34,236178
3.90815,-5.4504,0.71609,23.01779,1,72.98241379310345,34,236179
3.90815,-5.4504,0.7176,23.00661,1,72.95637931034483,34,236180
3.90815,-5.44958,0.71911,23.00661,1,72.93034482758621,34,236181
3.90815,-5.4504,0.72063,23.00661,1,72.90413793103448,34,236182
3.9075,-5.44958,0.72214,23.00661,1,72.87810344827585,34,236183
3.9075,-5.44958,0.72365,23.00661,1,72.85206896551723,34,236184
3.9075,-5.4504,0.72517,23.00661,1,72.8258620689655,34,236185
3.90686,-5.4504,0.72669,23.00661,1,72.7996551724138,34,236186
3.90686,-5.44958,0.7282,23.00661,1,72.77362068965517,34,236187
3.90686,-5.44958,0.7297100000000001,23.00661,1,72.74758620689656,34,236188
3.90686,-5.4504,0.73123,23.00661,1,72.72137931034483,34,236189
3.90622,-5.4504,0.73274,23.01779,1,72.69534482758621,34,236190
3.90622,-5.44958,0.73426,23.00661,1,72.66913793103448,34,236191
3.90622,-5.4504,0.73577,23.00661,1,72.64310344827587,34,236192
3.90557,-5.44958,0.73728,23.00661,1,72.61706896551723,34,236193
3.90557,-5.4504,0.7388,23.00661,1,72.5908620689655,34,236194
3.90557,-5.4504,0.74031,23.00661,1,72.56482758620689,34,236195
3.90557,-5.44958,0.74183,23.01779,1,72.53862068965518,34,236196
3.90493,-5.4504,0.74334,23.00661,1,72.51258620689656,34,236197
3.90493,-5.4504,0.74485,23.00661,1,72.48655172413793,34,236198
3.90493,-5.44958,0.74637,23.00661,1,72.46034482758621,34,236199
3.90493,-5.4504,0.74788,23.00661,1,72.43431034482758,34,236200
3.90493,-5.4504,0.74939,23.00661,1,72.40827586206896,34,236201
3.90428,-5.4504,0.7509100000000001,23.00661,1,72.38206896551723,34,236202
3.90428,-5.44958,0.75242,22.99543,1,72.35603448275863,34,236203
3.90428,-5.4504,0.7539399999999999,23.00661,1,72.32982758620689,34,236204
3.90428,-5.4504,0.75545,23.00661,1,72.30379310344829,34,236205
3.90364,-5.44958,0.7569600000000001,23.00661,1,72.27775862068965,34,236206
3.90364,-5.4504,0.75848,23.00661,1,72.25155172413794,34,236207
3.90364,-5.4504,0.7599899999999999,23.00661,1,72.22551724137931,34,236208
3.90364,-5.4504,0.76151,23.01779,1,72.19931034482758,34,236209
3.903,-5.44958,0.76302,23.00661,1,72.17327586206896,34,236210
3.903,-5.44958,0.76453,23.00661,1,72.14724137931034,34,236211
3.903,-5.4504,0.7660399999999999,23.00661,1,72.12120689655171,34,236212
3.903,-5.44958,0.76756,23.00661,1,72.095,34,236213
3.903,-5.4504,0.76907,22.99543,1,72.06896551724138,34,236214
3.90235,-5.4504,0.77059,23.00661,1,72.04275862068965,34,236215
3.90235,-5.44958,0.7721,23.00661,1,72.01672413793104,34,236216
3.90235,-5.44958,0.77361,23.00661,1,71.99068965517242,34,236217
3.90235,-5.44958,0.77513,23.00661,1,71.96448275862069,34,236218
3.90171,-5.4504,0.77664,23.00661,1,71.93844827586209,34,236219
3.90171,-5.4504,0.7781600000000001,23.00661,1,71.91224137931034,34,236220
3.90171,-5.4504,0.77967,23.00661,1,71.88620689655171,34,236221
3.90171,-5.4504,0.7811899999999999,23.00661,1,71.86,34,236222
3.90107,-5.44958,0.7827,23.00661,1,71.83396551724137,34,236223
3.90107,-5.44958,0.78422,23.00661,1,71.80775862068965,34,236224
3.90107,-5.4504,0.78572,23.00661,1,71.78189655172413,34,236225
3.90107,-5.4504,0.7872399999999999,23.00661,1,71.75568965517242,34,236226
3.90042,-5.4504,0.78876,23.00661,1,71.72948275862069,34,236227
3.90042,-5.4504,0.79027,23.00661,1,71.70344827586206,34,236228
3.90042,-5.44958,0.79179,23.01779,1,71.67724137931035,34,236229
3.90042,-5.4504,0.7933,23.00661,1,71.65120689655171,34,236230
3.90042,-5.4504,0.79481,23.01779,1,71.62517241379311,34,236231
3.89978,-5.4504,0.79633,23.00661,1,71.59896551724137,34,236232
3.89978,-5.44958,0.79784,23.00661,1,71.57293103448276,34,236233
3.89978,-5.4504,0.79935,23.00661,1,71.54689655172415,34,236234
3.89914,-5.4504,0.80087,23.00661,1,71.52068965517242,34,236235
3.89914,-5.4504,0.80238,23.00661,1,71.49465517241379,34,236236
3.89914,-5.4504,0.80389,23.00661,1,71.46862068965517,34,236237
3.89914,-5.44958,0.8054100000000001,23.00661,1,71.44241379310344,34,236238
3.89849,-5.4504,0.80692,23.00661,1,71.41637931034482,34,236239
3.89849,-5.4504,0.8084399999999999,22.99543,1,71.39017241379311,34,236240
3.89849,-5.4504,0.80995,22.99543,1,71.36413793103449,34,236241
3.89849,-5.4504,0.8114600000000001,23.00661,1,71.33810344827586,34,236242
3.89785,-5.4504,0.81298,23.00661,1,71.31189655172413,34,236243
3.89785,-5.4504,0.8144899999999999,22.99543,1,71.28586206896551,34,236244
3.89785,-5.44958,0.816,23.00661,1,71.2598275862069,34,236245
3.89785,-5.4504,0.81752,23.00661,1,71.23362068965517,34,236246
3.8972,-5.4504,0.81903,23.00661,1,71.20758620689655,34,236247
3.8972,-5.44958,0.8205399999999999,22.99543,1,71.18155172413792,34,236248
3.8972,-5.44958,0.82206,23.00661,1,71.15534482758622,34,236249
3.89656,-5.44958,0.82358,23.00661,1,71.12913793103449,34,236250
3.89656,-5.44958,0.82509,23.00661,1,71.10310344827586,34,236251
3.89656,-5.4504,0.8266,23.00661,1,71.07706896551724,34,236252
3.89656,-5.44958,0.8281200000000001,23.00661,1,71.05086206896551,34,236253
3.89592,-5.4504,0.82963,23.00661,1,71.0248275862069,34,236254
3.89592,-5.4504,0.83114,23.00661,1,70.99879310344826,34,236255
3.89592,-5.4504,0.8326600000000001,23.00661,1,70.97258620689655,34,236256
3.89592,-5.44958,0.8341700000000001,23.00661,1,70.94655172413792,34,236257
3.89527,-5.44958,0.8356899999999999,22.99543,1,70.9203448275862,34,236258
3.89527,-5.4504,0.8372,23.00661,1,70.89431034482757,34,236259
3.89527,-5.44958,0.83872,23.00661,1,70.86810344827586,34,236260
3.89463,-5.44958,0.8402299999999999,23.00661,1,70.84206896551724,34,236261
3.89463,-5.4504,0.8417399999999999,22.99543,1,70.81603448275862,34,236262
3.89463,-5.4504,0.84325,23.00661,1,70.78999999999999,34,236263
3.89399,-5.44958,0.84477,23.00661,1,70.76379310344828,34,236264
3.89399,-5.4504,0.8462799999999999,23.00661,1,70.73775862068966,34,236265
3.89399,-5.44958,0.8478,23.00661,1,70.71155172413792,34,236266
3.89399,-5.44958,0.84931,23.00661,1,70.68551724137932,34,236267
3.89399,-5.4504,0.85082,23.00661,1,70.6594827586207,34,236268
3.89334,-5.44958,0.85234,23.00661,1,70.63327586206897,34,236269
3.89334,-5.4504,0.85385,23.00661,1,70.60724137931034,34,236270
3.89334,-5.44958,0.8553700000000001,23.00661,1,70.58103448275862,34,236271
3.89334,-5.4504,0.85688,23.00661,1,70.55499999999999,34,236272
3.89334,-5.44958,0.85839,23.00661,1,70.52896551724137,34,236273
3.8927,-5.4504,0.8599100000000001,23.00661,1,70.50275862068965,34,236274
3.8927,-5.4504,0.8614200000000001,23.00661,1,70.47672413793103,34,236275
3.8927,-5.4504,0.8629399999999999,22.99543,1,70.45051724137932,34,236276
3.89206,-5.4504,0.86445,23.00661,1,70.42448275862068,34,236277
3.89206,-5.44958,0.86597,23.00661,1,70.39827586206897,34,236278
3.89206,-5.44958,0.8674799999999999,23.00661,1,70.37224137931035,34,236279
3.89206,-5.4504,0.8689899999999999,23.00661,1,70.34620689655172,34,236280
3.89141,-5.4504,0.87051,23.00661,1,70.32,34,236281
3.89141,-5.4504,0.87202,23.00661,1,70.29396551724138,34,236282
3.89141,-5.4504,0.8735299999999999,23.00661,1,70.26793103448277,34,236283
3.89141,-5.44958,0.87505,23.00661,1,70.24172413793103,34,236284
3.89077,-5.4504,0.87656,23.00661,1,70.2156896551724,34,236285
3.89077,-5.4504,0.87808,23.00661,1,70.18948275862068,34,236286
3.89077,-5.4504,0.87959,23.00661,1,70.16344827586207,34,236287
3.89012,-5.44958,0.8811,23.00661,1,70.13741379310345,34,236288
3.89012,-5.4504,0.8826200000000001,23.00661,1,70.11120689655172,34,236289
3.89012,-5.4504,0.88413,23.00661,1,70.08517241379312,34,236290
3.89012,-5.44958,0.88564,23.00661,1,70.05913793103448,34,236291
3.89012,-5.4504,0.8871600000000001,23.00661,1,70.03293103448277,34,236292
3.88948,-5.4504,0.8886700000000001,22.99543,1,70.00689655172414,34,236293
3.88948,-5.4504,0.8901899999999999,23.00661,1,69.98068965517243,34,236294
3.88948,-5.4504,0.8917,23.00661,1,69.9546551724138,34,236295
3.88884,-5.4504,0.8932100000000001,23.00661,1,69.92862068965518,34,236296
3.88884,-5.4504,0.8947299999999999,23.00661,1,69.90241379310345,34,236297
3.88884,-5.4504,0.8962399999999999,23.00661,1,69.87637931034483,34,236298
3.88819,-5.4504,0.89775,22.99543,1,69.8503448275862,34,236299
3.88819,-5.44958,0.8992700000000001,23.00661,1,69.82413793103447,34,236300
3.88819,-5.4504,0.90078,23.00661,1,69.79810344827585,34,236301
3.88819,-5.4504,0.9023,23.00661,1,69.77189655172414,34,236302
3.88755,-5.4504,0.90381,23.00661,1,69.74586206896552,34,236303
3.88755,-5.44958,0.90533,23.00661,1,69.7196551724138,34,236304
3.88755,-5.4504,0.90684,23.00661,1,69.69362068965518,34,236305
3.88755,-5.44958,0.90835,23.00661,1,69.66758620689656,34,236306
3.88691,-5.44958,0.90987,23.00661,1,69.64137931034483,34,236307
3.88691,-5.44958,0.91138,23.01779,1,69.6153448275862,34,236308
3.88691,-5.4504,0.9129,23.01779,1,69.58913793103449,34,236309
