Repository: uw-mad-dash/Battery-SoC-Estimation

## Data
The [LiPo 5450 mAh cell](https://maxamps.com/products/lipo-5450-1s-3-7v-battery) data can be found in <em>data</em> directory 👀. We collected 48 discharging-charging cycles for CRates 1, 2, 3, and 4. The measurements were recorded at 1 second rate. To understand data better, we provided a [Jupyter](https://jupyter.org/) notebook <em>data_visualization.ipynb</em> in <em>notebooks</em> directory. We used [Jupyter Dash](https://github.com/plotly/jupyter-dash) library which allows to create interactive plots. Names of the columns in the csv files containing data should be self-explanatory, except column 'AhStep [Ah]'. This column represents the cell capacity in Ah.

File: data/CRate1_Cycle38.csv (part 1 of 12)
Voltage [V],Current [A],AhStep [Ah],TempBottom [C],CRate [-],SOC [%],Cycle [-],Time [s]
4.06455,5.4504,0.0015199999999999,22.78303,1,85.2953448275862,38,264174
4.06198,5.4504,0.00302,22.78303,1,85.26948275862068,38,264175
4.06004,5.44958,0.00454,22.78303,1,85.24327586206896,38,264176
4.05876,5.4504,0.00606,22.78303,1,85.21706896551724,38,264177
4.056830000000001,5.4504,0.00757,22.78303,1,85.19103448275861,38,264178
4.055540000000001,5.44958,0.00908,22.78303,1,85.165,38,264179
4.0549,5.4504,0.0106,22.78303,1,85.13879310344826,38,264180
4.05361,5.4504,0.01211,22.79421,1,85.11275862068966,38,264181
4.05232,5.4504,0.0136199999999999,22.78303,1,85.08672413793104,38,264182
4.05168,5.44958,0.01514,22.79421,1,85.06051724137932,38,264183
4.05039,5.44958,0.01665,22.79421,1,85.03448275862068,38,264184
4.0491,5.4504,0.01817,22.78303,1,85.00827586206897,38,264185
4.04846,5.4504,0.01968,22.79421,1,84.98224137931034,38,264186
4.04782,5.44958,0.0212,22.79421,1,84.95603448275861,38,264187
4.04717,5.44958,0.02271,22.79421,1,84.93,38,264188
4.046530000000001,5.4504,0.02422,22.78303,1,84.90396551724137,38,264189
4.04524,5.4504,0.02574,22.79421,1,84.87775862068966,38,264190
4.0446,5.44958,0.02725,22.78303,1,84.85172413793103,38,264191
4.04395,5.4504,0.02876,22.79421,1,84.82568965517241,38,264192
4.04331,5.4504,0.03028,22.78303,1,84.79948275862068,38,264193
4.042669999999999,5.44958,0.03179,22.99543,1,84.77344827586207,38,264194
4.04202,5.4504,0.0333,22.78303,1,84.74741379310346,38,264195
4.04138,5.4504,0.03482,22.99543,1,84.72120689655172,38,264196
4.04074,5.4504,0.03633,22.79421,1,84.69517241379309,38,264197
4.04009,5.44958,0.03785,23.00661,1,84.66896551724138,38,264198
4.03945,5.4504,0.03936,22.99543,1,84.64293103448276,38,264199
4.03945,5.4504,0.04088,23.00661,1,84.61672413793104,38,264200
4.0388,5.44958,0.04239,22.99543,1,84.59068965517241,38,264201
4.03816,5.44958,0.04391,23.00661,1,84.56448275862068,38,264202
4.03752,5.4504,0.04541,22.99543,1,84.53862068965516,38,264203
4.03752,5.4504,0.04693,22.99543,1,84.51241379310345,38,264204
4.03687,5.44958,0.04844,23.00661,1,84.48637931034482,38,264205
4.036230000000001,5.44958,0.04996,22.99543,1,84.46017241379312,38,264206
4.03559,5.44958,0.05147,22.99543,1,84.43413793103448,38,264207
4.03559,5.4504,0.0529799999999999,23.00661,1,84.40810344827587,38,264208
4.03494,5.4504,0.0545,23.00661,1,84.38189655172414,38,264209
4.0343,5.4504,0.05601,22.99543,1,84.35586206896552,38,264210
4.0343,5.44958,0.05752,23.00661,1,84.32982758620689,38,264211
4.03366,5.4504,0.0590399999999999,22.99543,1,84.30362068965518,38,264212
4.03301,5.4504,0.06055,22.99543,1,84.27758620689654,38,264213
4.032369999999999,5.44958,0.06207,23.00661,1,84.25137931034482,38,264214
4.032369999999999,5.44958,0.06358,23.00661,1,84.22534482758621,38,264215
4.03172,5.44958,0.06509,23.00661,1,84.1993103448276,38,264216
4.03172,5.44958,0.06661,23.00661,1,84.17310344827587,38,264217
4.03108,5.44958,0.06812,22.99543,1,84.14706896551724,38,264218
4.0304400000000005,5.44958,0.06964,22.99543,1,84.12086206896552,38,264219
4.02979,5.4504,0.07115,22.99543,1,84.09482758620689,38,264220
4.02979,5.44958,0.07266,23.00661,1,84.06879310344827,38,264221
4.02915,5.4504,0.07418,23.20784,1,84.04258620689654,38,264222
4.02851,5.4504,0.07569,22.99543,1,84.01655172413793,38,264223
4.02851,5.44958,0.07721,22.99543,1,83.99034482758621,38,264224
4.02786,5.4504,0.07872,23.20784,1,83.96431034482758,38,264225
4.02786,5.4504,0.0802399999999999,23.00661,1,83.93810344827587,38,264226
4.02722,5.44958,0.08175,23.20784,1,83.91206896551724,38,264227
4.02722,5.4504,0.08326,23.20784,1,83.88603448275862,38,264228
4.02658,5.4504,0.08477,23.20784,1,83.86,38,264229
4.02658,5.44958,0.0862899999999999,23.20784,1,83.83379310344827,38,264230
4.025930000000001,5.4504,0.08781,22.99543,1,83.80758620689654,38,264231
4.02529,5.4504,0.08932,23.20784,1,83.78155172413793,38,264232
4.02529,5.44958,0.09083,23.20784,1,83.7555172413793,38,264233
4.02464,5.44958,0.0923399999999999,23.20784,1,83.72948275862069,38,264234
4.024,5.4504,0.09386,23.20784,1,83.70327586206895,38,264235
4.024,5.4504,0.09537,23.20784,1,83.67724137931035,38,264236
4.024,5.4504,0.09689,23.20784,1,83.65103448275862,38,264237
4.02336,5.44958,0.0984,23.20784,1,83.625,38,264238
4.02271,5.44958,0.09991,23.20784,1,83.59896551724137,38,264239
4.02271,5.44958,0.1014299999999999,23.20784,1,83.57275862068965,38,264240
4.022069999999999,5.44958,0.10294,23.19666,1,83.54672413793104,38,264241
4.022069999999999,5.44958,0.10446,23.20784,1,83.5205172413793,38,264242
4.0214300000000005,5.4504,0.10597,23.20784,1,83.49448275862069,38,264243
4.02078,5.44958,0.1074799999999999,23.21902,1,83.46844827586207,38,264244
4.02078,5.4504,0.109,23.20784,1,83.44224137931035,38,264245
4.0201400000000005,5.44958,0.11051,23.20784,1,83.41620689655173,38,264246
4.0195,5.44958,0.1120299999999999,23.19666,1,83.39,38,264247
4.0195,5.4504,0.11354,23.19666,1,83.36396551724137,38,264248
4.01885,5.44958,0.11505,23.20784,1,83.33793103448275,38,264249
4.01885,5.44958,0.11657,23.20784,1,83.31172413793104,38,264250
4.01821,5.44958,0.11809,23.20784,1,83.28551724137932,38,264251
4.01756,5.4504,0.1196,23.19666,1,83.25948275862069,38,264252
4.01756,5.4504,0.12111,23.20784,1,83.23344827586207,38,264253
4.01692,5.4504,0.1226299999999999,23.21902,1,83.20724137931035,38,264254
4.01692,5.4504,0.12414,23.19666,1,83.18120689655173,38,264255
4.01628,5.44958,0.12565,23.20784,1,83.1551724137931,38,264256
4.01628,5.4504,0.12717,23.21902,1,83.12896551724137,38,264257
4.015630000000001,5.4504,0.12868,23.20784,1,83.10293103448275,38,264258
4.015630000000001,5.44958,0.13019,23.20784,1,83.07689655172415,38,264259
4.01499,5.4504,0.13171,23.20784,1,83.0506896551724,38,264260
4.01499,5.44958,0.13322,23.40906,1,83.0246551724138,38,264261
4.01435,5.44958,0.13473,23.42024,1,82.99862068965517,38,264262
4.0137,5.4504,0.13625,23.40906,1,82.97241379310344,38,264263
4.0137,5.44958,0.13776,23.20784,1,82.94637931034482,38,264264
4.01306,5.44958,0.13928,23.40906,1,82.9201724137931,38,264265
4.01242,5.44958,0.14079,23.40906,1,82.89413793103448,38,264266
4.01242,5.4504,0.1423,23.40906,1,82.86810344827586,38,264267
4.011769999999999,5.4504,0.14382,23.40906,1,82.84189655172415,38,264268
4.0111300000000005,5.44958,0.14533,23.40906,1,82.81586206896552,38,264269
4.0111300000000005,5.44958,0.14685,23.40906,1,82.7896551724138,38,264270
4.01048,5.4504,0.14836,23.42024,1,82.76362068965517,38,264271
4.01048,5.44958,0.14987,23.40906,1,82.73758620689655,38,264272
4.0098400000000005,5.44958,0.15139,23.40906,1,82.71137931034482,38,264273
4.0092,5.44958,0.1529,23.42024,1,82.6853448275862,38,264274
4.00855,5.44958,0.15442,23.40906,1,82.65913793103448,38,264275
4.00855,5.4504,0.1559299999999999,23.40906,1,82.63310344827586,38,264276
4.00791,5.4504,0.15744,23.42024,1,82.60706896551724,38,264277
4.00727,5.4504,0.15896,23.42024,1,82.58086206896553,38,264278
4.00727,5.4504,0.16047,23.42024,1,82.5548275862069,38,264279
4.00662,5.44958,0.1619799999999999,23.40906,1,82.52879310344828,38,264280
4.00662,5.44958,0.1635,23.42024,1,82.50258620689655,38,264281
4.00598,5.44958,0.16501,23.42024,1,82.47655172413793,38,264282
4.00534,5.44958,0.1665299999999999,23.42024,1,82.4503448275862,38,264283
4.00534,5.44958,0.16804,23.42024,1,82.42431034482757,38,264284
4.00469,5.4504,0.16956,23.40906,1,82.39810344827586,38,264285
4.00405,5.44958,0.17107,23.42024,1,82.37206896551723,38,264286
4.00405,5.4504,0.1725799999999999,23.42024,1,82.34603448275861,38,264287
4.0034,5.44958,0.1741,23.42024,1,82.3198275862069,38,264288
4.002759999999999,5.44958,0.17561,23.42024,1,82.29379310344828,38,264289
4.002759999999999,5.44958,0.1771299999999999,23.40906,1,82.26758620689655,38,264290
4.00212,5.44958,0.17864,23.40906,1,82.24155172413793,38,264291
4.001469999999999,5.44958,0.18015,23.42024,1,82.2155172413793,38,264292
4.0008300000000006,5.4504,0.18166,23.40906,1,82.18948275862068,38,264293
4.0008300000000006,5.44958,0.1831799999999999,23.40906,1,82.16327586206896,38,264294
4.00019,5.4504,0.1847,23.40906,1,82.13706896551723,38,264295
3.99954,5.44958,0.18621,23.61028,1,82.11103448275861,38,264296
3.99954,5.44958,0.18772,23.40906,1,82.08500000000001,38,264297
3.9989,5.44958,0.18923,23.40906,1,82.05896551724138,38,264298
3.99826,5.4504,0.19075,23.62146,1,82.03275862068965,38,264299
3.99761,5.44958,0.19226,23.62146,1,82.00672413793103,38,264300
3.99761,5.44958,0.19377,23.40906,1,81.98068965517241,38,264301
3.99697,5.44958,0.19529,23.40906,1,81.95448275862068,38,264302
3.99632,5.4504,0.1968,23.42024,1,81.92844827586207,38,264303
3.99632,5.4504,0.19832,23.62146,1,81.90224137931035,38,264304
3.99568,5.44958,0.19983,23.62146,1,81.87620689655172,38,264305
3.99568,5.4504,0.20135,23.42024,1,81.85000000000001,38,264306
3.99504,5.4504,0.2028599999999999,23.62146,1,81.82396551724138,38,264307
3.99439,5.4504,0.20437,23.62146,1,81.79793103448276,38,264308
3.99375,5.4504,0.20589,23.62146,1,81.77172413793103,38,264309
3.99375,5.44958,0.2074,23.62146,1,81.74568965517241,38,264310
3.99311,5.4504,0.20892,23.40906,1,81.71948275862069,38,264311
3.99311,5.44958,0.21043,23.62146,1,81.69344827586207,38,264312
3.99246,5.4504,0.21194,23.62146,1,81.66741379310344,38,264313
3.99182,5.4504,0.2134599999999999,23.62146,1,81.64120689655172,38,264314
3.99118,5.4504,0.21497,23.42024,1,81.61517241379309,38,264315
3.99118,5.44958,0.21648,23.62146,1,81.58913793103449,38,264316
3.99053,5.4504,0.218,23.62146,1,81.56293103448276,38,264317
3.98989,5.44958,0.2195099999999999,23.62146,1,81.53689655172414,38,264318
3.98924,5.4504,0.22102,23.62146,1,81.51086206896552,38,264319
3.98924,5.44958,0.22254,23.62146,1,81.48465517241378,38,264320
3.9886,5.4504,0.22405,23.62146,1,81.45862068965518,38,264321
3.98796,5.44958,0.22557,23.62146,1,81.43241379310344,38,264322
3.98731,5.44958,0.22709,23.62146,1,81.40620689655172,38,264323
3.98731,5.4504,0.2286,23.62146,1,81.38017241379309,38,264324
3.98667,5.4504,0.2301099999999999,23.62146,1,81.35413793103449,38,264325
3.98667,5.44958,0.23162,23.62146,1,81.32810344827585,38,264326
3.98603,5.44958,0.23314,23.62146,1,81.30189655172414,38,264327
3.98538,5.44958,0.23465,23.62146,1,81.27586206896551,38,264328
3.98538,5.4504,0.23617,23.61028,1,81.24965517241378,38,264329
3.98474,5.44958,0.23768,23.62146,1,81.22362068965518,38,264330
3.9841,5.4504,0.2392,23.63264,1,81.19741379310344,38,264331
3.9841,5.4504,0.2407099999999999,23.61028,1,81.17137931034483,38,264332
3.98345,5.44958,0.24222,23.62146,1,81.14534482758621,38,264333
3.98281,5.44958,0.24374,23.62146,1,81.11913793103449,38,264334
3.98281,5.44958,0.24525,23.62146,1,81.09310344827585,38,264335
3.98216,5.4504,0.24677,23.62146,1,81.06689655172414,38,264336
3.98152,5.4504,0.24827,23.61028,1,81.04103448275862,38,264337
3.98152,5.4504,0.24979,23.62146,1,81.01482758620689,38,264338
3.98088,5.44958,0.25131,23.62146,1,80.98862068965518,38,264339
3.98023,5.44958,0.25282,23.62146,1,80.96258620689655,38,264340
3.98023,5.44958,0.25433,23.61028,1,80.93655172413793,38,264341
3.97959,5.44958,0.25585,23.62146,1,80.91034482758621,38,264342
3.97959,5.4504,0.25736,23.62146,1,80.88431034482758,38,264343
3.97895,5.4504,0.25887,23.62146,1,80.85827586206896,38,264344
3.9783,5.4504,0.26039,23.62146,1,80.83206896551724,38,264345
3.97766,5.44958,0.2619,23.62146,1,80.80603448275862,38,264346
3.97766,5.44958,0.26341,23.62146,1,80.77999999999999,38,264347
3.97702,5.44958,0.26493,23.62146,1,80.75379310344827,38,264348
3.97702,5.4504,0.26644,23.62146,1,80.72775862068964,38,264349
3.97637,5.44958,0.26796,23.62146,1,80.70155172413794,38,264350
3.97573,5.4504,0.26947,23.62146,1,80.67551724137931,38,264351
3.97573,5.44958,0.27098,23.62146,1,80.64948275862069,38,264352
3.97508,5.4504,0.2725,23.62146,1,80.62327586206897,38,264353
3.97508,5.44958,0.27401,23.62146,1,80.59724137931035,38,264354
3.97444,5.44958,0.27553,23.62146,1,80.57103448275862,38,264355
3.97444,5.44958,0.27704,23.62146,1,80.54499999999999,38,264356
3.9738,5.44958,0.27855,23.62146,1,80.51896551724138,38,264357
3.97315,5.44958,0.28007,23.62146,1,80.49275862068964,38,264358
3.97315,5.4504,0.28158,23.62146,1,80.46672413793104,38,264359
3.97251,5.44958,0.28309,23.62146,1,80.44068965517242,38,264360
3.97251,5.4504,0.28461,23.62146,1,80.4144827586207,38,264361
3.97187,5.44958,0.28612,23.62146,1,80.38844827586206,38,264362
3.97187,5.4504,0.28764,23.62146,1,80.36224137931035,38,264363
3.97122,5.44958,0.28915,23.62146,1,80.33620689655172,38,264364
3.97058,5.44958,0.29067,23.62146,1,80.31,38,264365
3.97058,5.44958,0.29218,23.61028,1,80.28396551724138,38,264366
3.96994,5.4504,0.29369,23.62146,1,80.25793103448275,38,264367
3.96929,5.44958,0.29521,23.62146,1,80.23172413793104,38,264368
3.96929,5.44958,0.29672,23.62146,1,80.2056896551724,38,264369
3.96865,5.44958,0.29823,23.62146,1,80.17965517241379,38,264370
3.96865,5.44958,0.29975,23.63264,1,80.15344827586206,38,264371
3.968,5.44958,0.30127,23.62146,1,80.12724137931035,38,264372
3.96736,5.4504,0.30277,23.62146,1,80.10137931034484,38,264373
3.96736,5.4504,0.30429,23.62146,1,80.0751724137931,38,264374
3.96672,5.44958,0.3058099999999999,23.62146,1,80.04896551724138,38,264375
3.96672,5.44958,0.30732,23.62146,1,80.02293103448275,38,264376
3.96607,5.44958,0.30883,23.62146,1,79.99689655172412,38,264377
3.96607,5.4504,0.31034,23.62146,1,79.97086206896552,38,264378
3.965430000000001,5.4504,0.3118599999999999,23.62146,1,79.94465517241379,38,264379
3.965430000000001,5.44958,0.31337,23.62146,1,79.91862068965517,38,264380
3.96479,5.4504,0.31489,23.62146,1,79.89241379310344,38,264381
3.96479,5.4504,0.3164,23.62146,1,79.86637931034484,38,264382
3.96414,5.44958,0.31792,23.62146,1,79.8401724137931,38,264383
3.96414,5.44958,0.31943,23.62146,1,79.8141379310345,38,264384
3.9635,5.4504,0.32095,23.62146,1,79.78793103448275,38,264385
3.9635,5.44958,0.3224599999999999,23.62146,1,79.76189655172415,38,264386
3.96286,5.4504,0.32397,23.62146,1,79.73586206896552,38,264387
3.96221,5.4504,0.32549,23.62146,1,79.70965517241379,38,264388
3.96221,5.4504,0.327,23.61028,1,79.68362068965517,38,264389
3.96221,5.44958,0.3285099999999999,23.62146,1,79.65758620689655,38,264390
3.96157,5.44958,0.33003,23.62146,1,79.63137931034483,38,264391
3.96157,5.4504,0.33154,23.62146,1,79.60534482758621,38,264392
3.96092,5.44958,0.3330599999999999,23.62146,1,79.5791379310345,38,264393
3.96092,5.44958,0.33457,23.62146,1,79.55310344827586,38,264394
3.960280000000001,5.4504,0.33608,23.61028,1,79.52706896551724,38,264395
3.95964,5.44958,0.3376,23.62146,1,79.50086206896552,38,264396
3.95964,5.44958,0.3391099999999999,23.62146,1,79.4748275862069,38,264397
3.95964,5.4504,0.34062,23.62146,1,79.44879310344827,38,264398
3.95899,5.44958,0.34214,23.62146,1,79.42258620689655,38,264399
3.95899,5.4504,0.34365,23.62146,1,79.39655172413792,38,264400
3.95835,5.44958,0.3451599999999999,23.62146,1,79.37051724137932,38,264401
3.95771,5.4504,0.34668,23.62146,1,79.34431034482758,38,264402
3.95771,5.44958,0.34819,23.62146,1,79.31827586206897,38,264403
3.95706,5.4504,0.3497,23.62146,1,79.29224137931034,38,264404
3.95706,5.4504,0.35122,23.61028,1,79.26603448275863,38,264405
3.95642,5.4504,0.35273,23.62146,1,79.24,38,264406
3.95642,5.44958,0.35425,23.62146,1,79.21379310344827,38,264407
3.95578,5.44958,0.3557599999999999,23.62146,1,79.18775862068965,38,264408
3.95578,5.4504,0.35728,23.62146,1,79.16155172413792,38,264409
3.955130000000001,5.4504,0.35879,23.62146,1,79.1355172413793,38,264410
3.955130000000001,5.4504,0.3603,23.62146,1,79.1094827586207,38,264411
3.95449,5.4504,0.36182,23.62146,1,79.08327586206897,38,264412
3.95449,5.4504,0.36333,23.62146,1,79.05724137931034,38,264413
3.95449,5.44958,0.36484,23.62146,1,79.03120689655172,38,264414
3.95384,5.4504,0.3663599999999999,23.61028,1,79.005,38,264415
3.95384,5.44958,0.36788,23.62146,1,78.97879310344827,38,264416
3.9532,5.4504,0.36939,23.62146,1,78.95275862068965,38,264417
3.9532,5.44958,0.3709,23.62146,1,78.92672413793103,38,264418
3.95256,5.44958,0.3724099999999999,23.62146,1,78.90068965517241,38,264419
3.95256,5.44958,0.37393,23.62146,1,78.8744827586207,38,264420
3.95191,5.4504,0.37544,23.62146,1,78.84844827586207,38,264421
3.95191,5.44958,0.37696,23.62146,1,78.82224137931034,38,264422
3.95191,5.44958,0.37847,23.62146,1,78.79620689655172,38,264423
3.95127,5.4504,0.37999,23.62146,1,78.77,38,264424
3.95127,5.4504,0.3815,23.63264,1,78.74396551724138,38,264425
3.95127,5.4504,0.38301,23.62146,1,78.71793103448276,38,264426
3.95063,5.4504,0.38452,23.62146,1,78.69189655172413,38,264427
3.95063,5.44958,0.38604,23.62146,1,78.66568965517241,38,264428
3.949980000000001,5.4504,0.38755,23.62146,1,78.63965517241378,38,264429
3.949980000000001,5.44958,0.3890699999999999,23.62146,1,78.61344827586207,38,264430
3.94934,5.4504,0.39059,23.62146,1,78.58724137931033,38,264431
3.94934,5.44958,0.3921,23.62146,1,78.56120689655172,38,264432
3.9487,5.44958,0.39361,23.62146,1,78.5351724137931,38,264433
3.9487,5.44958,0.3951199999999999,23.62146,1,78.50913793103449,38,264434
3.9487,5.4504,0.39664,23.62146,1,78.48293103448276,38,264435
3.94805,5.44958,0.39815,23.40906,1,78.45689655172413,38,264436
3.94805,5.44958,0.39966,23.62146,1,78.43086206896552,38,264437
3.94741,5.4504,0.40118,23.63264,1,78.40465517241378,38,264438
3.94741,5.44958,0.40269,23.63264,1,78.37862068965518,38,264439
3.94676,5.44958,0.40421,23.63264,1,78.35241379310344,38,264440
3.94676,5.44958,0.4057199999999999,23.42024,1,78.32637931034483,38,264441
3.94612,5.44958,0.40724,23.62146,1,78.3001724137931,38,264442
3.94612,5.4504,0.40875,23.62146,1,78.27413793103447,38,264443
3.94612,5.4504,0.41026,23.62146,1,78.24810344827586,38,264444
3.94548,5.4504,0.4117699999999999,23.62146,1,78.22206896551724,38,264445
3.94548,5.44958,0.41329,23.62146,1,78.19586206896552,38,264446
3.94548,5.4504,0.41481,23.62146,1,78.16965517241378,38,264447
3.944830000000001,5.4504,0.4163199999999999,23.62146,1,78.14362068965518,38,264448
3.944830000000001,5.44958,0.41784,23.42024,1,78.11741379310344,38,264449
3.944830000000001,5.4504,0.41935,23.62146,1,78.09137931034483,38,264450
3.94419,5.44958,0.42086,23.62146,1,78.0653448275862,38,264451
3.94419,5.44958,0.4223699999999999,23.62146,1,78.03931034482758,38,264452
3.94355,5.4504,0.42388,23.62146,1,78.01327586206898,38,264453
3.94355,5.44958,0.4254,23.62146,1,77.98706896551724,38,264454
3.94355,5.44958,0.42691,23.62146,1,77.9610344827586,38,264455
3.9429,5.44958,0.42843,23.62146,1,77.9348275862069,38,264456
3.9429,5.44958,0.42994,23.62146,1,77.90879310344828,38,264457
3.94226,5.44958,0.43145,23.42024,1,77.88275862068966,38,264458
3.94226,5.4504,0.4329699999999999,23.62146,1,77.85655172413793,38,264459
3.94226,5.4504,0.43448,23.42024,1,77.83051724137931,38,264460
3.94162,5.4504,0.436,23.42024,1,77.80431034482758,38,264461
3.94162,5.44958,0.43751,23.62146,1,77.77827586206898,38,264462
3.94162,5.4504,0.43903,23.42024,1,77.75206896551724,38,264463
3.94097,5.44958,0.44054,23.45378,1,77.7260344827586,38,264464
3.94097,5.4504,0.44205,23.40906,1,77.7,38,264465
3.94097,5.4504,0.4435699999999999,23.42024,1,77.67379310344826,38,264466
3.94033,5.4504,0.44508,23.62146,1,77.64775862068966,38,264467
3.94033,5.4504,0.4466,23.40906,1,77.62155172413793,38,264468
3.93968,5.44958,0.44811,23.62146,1,77.59551724137931,38,264469
3.93968,5.44958,0.4496199999999999,23.42024,1,77.56948275862068,38,264470
3.93968,5.44958,0.45114,23.42024,1,77.54327586206897,38,264471
3.93904,5.4504,0.45265,23.40906,1,77.51724137931033,38,264472
3.93904,5.44958,0.4541699999999999,23.42024,1,77.49103448275864,38,264473
3.93904,5.44958,0.45568,23.42024,1,77.465,38,264474
3.9384,5.44958,0.45719,23.62146,1,77.43896551724139,38,264475
3.9384,5.44958,0.45871,23.42024,1,77.41275862068966,38,264476
3.9384,5.4504,0.4602199999999999,23.45378,1,77.38672413793104,38,264477
3.93775,5.4504,0.46173,23.62146,1,77.36068965517241,38,264478
3.93775,5.44958,0.46325,23.42024,1,77.33448275862068,38,264479
3.93711,5.4504,0.46476,23.42024,1,77.30844827586206,38,264480
3.93711,5.4504,0.4662699999999999,23.62146,1,77.28241379310344,38,264481
3.93711,5.44958,0.46779,23.42024,1,77.25620689655173,38,264482
3.93647,5.4504,0.4693,23.42024,1,77.23017241379311,38,264483
3.93647,5.4504,0.4708199999999999,23.42024,1,77.20396551724139,38,264484
3.93647,5.44958,0.47233,23.42024,1,77.17793103448275,38,264485
3.93582,5.44958,0.47384,23.63264,1,77.15189655172414,38,264486
3.93582,5.44958,0.47536,23.40906,1,77.12568965517241,38,264487
3.93582,5.44958,0.4768699999999999,23.42024,1,77.09965517241379,38,264488
3.93518,5.44958,0.47839,23.40906,1,77.07344827586206,38,264489
3.93518,5.4504,0.4799,23.40906,1,77.04741379310344,38,264490
3.93518,5.44958,0.48141,23.40906,1,77.02137931034481,38,264491
3.93454,5.44958,0.48293,23.42024,1,76.9951724137931,38,264492
3.93454,5.44958,0.48444,23.61028,1,76.96913793103447,38,264493
3.93454,5.44958,0.48596,23.42024,1,76.94293103448275,38,264494
3.93389,5.44958,0.4874699999999999,23.42024,1,76.91689655172414,38,264495
3.93389,5.4504,0.48899,23.40906,1,76.89068965517241,38,264496
3.93389,5.4504,0.4905,23.42024,1,76.86465517241379,38,264497
3.93389,5.44958,0.49201,23.42024,1,76.83862068965517,38,264498
3.93325,5.4504,0.49353,23.40906,1,76.81241379310345,38,264499
3.93325,5.44958,0.49504,23.40906,1,76.78637931034481,38,264500
3.93325,5.4504,0.49656,23.40906,1,76.7601724137931,38,264501
3.9326,5.4504,0.4980699999999999,23.40906,1,76.73413793103447,38,264502
3.9326,5.4504,0.49958,23.40906,1,76.70810344827586,38,264503
3.9326,5.4504,0.5011,23.431420000000003,1,76.68189655172414,38,264504
3.93196,5.4504,0.50261,23.42024,1,76.65586206896552,38,264505
3.93196,5.44958,0.50413,23.42024,1,76.62965517241379,38,264506
3.93132,5.44958,0.50564,23.40906,1,76.60362068965517,38,264507
3.93132,5.44958,0.50715,23.42024,1,76.57758620689656,38,264508
3.93132,5.44958,0.50867,23.42024,1,76.55137931034484,38,264509
3.93132,5.44958,0.51018,23.42024,1,76.52534482758621,38,264510
3.93067,5.44958,0.51169,23.42024,1,76.49931034482759,38,264511
3.93067,5.4504,0.51321,23.42024,1,76.47310344827586,38,264512
3.93067,5.44958,0.51472,23.42024,1,76.44706896551725,38,264513
3.93067,5.44958,0.51623,23.40906,1,76.42103448275861,38,264514
3.93003,5.4504,0.51775,23.42024,1,76.39482758620689,38,264515
3.93003,5.44958,0.51926,23.40906,1,76.36879310344827,38,264516
3.92939,5.4504,0.52078,23.42024,1,76.34258620689656,38,264517
3.92939,5.4504,0.5222899999999999,23.42024,1,76.31655172413792,38,264518
3.92939,5.4504,0.5238,23.42024,1,76.29051724137929,38,264519
3.92939,5.4504,0.52532,23.40906,1,76.26431034482758,38,264520
3.92874,5.4504,0.52683,23.42024,1,76.23827586206896,38,264521
3.92874,5.44958,0.5283399999999999,23.40906,1,76.21224137931034,38,264522
3.92874,5.4504,0.52986,23.42024,1,76.18603448275861,38,264523
3.9281,5.44958,0.53137,23.40906,1,76.16000000000001,38,264524
3.9281,5.4504,0.53289,23.42024,1,76.13379310344827,38,264525
3.9281,5.44958,0.5344,23.42024,1,76.10775862068967,38,264526
3.92746,5.44958,0.53592,23.42024,1,76.08155172413792,38,264527
3.92746,5.4504,0.53743,23.40906,1,76.05551724137932,38,264528
3.92746,5.4504,0.53894,23.42024,1,76.02948275862069,38,264529
3.92681,5.4504,0.54045,23.42024,1,76.00344827586207,38,264530
3.92681,5.4504,0.54197,23.42024,1,75.97724137931034,38,264531
3.92681,5.44958,0.54348,23.42024,1,75.95120689655172,38,264532
3.92617,5.4504,0.545,23.42024,1,75.925,38,264533
3.92617,5.4504,0.54651,23.42024,1,75.89896551724136,38,264534
3.92617,5.44958,0.54803,23.42024,1,75.87275862068967,38,264535
3.92617,5.44958,0.5495399999999999,23.40906,1,75.84672413793105,38,264536
3.92552,5.44958,0.55105,23.42024,1,75.82068965517242,38,264537
3.92552,5.44958,0.55257,23.42024,1,75.79448275862069,38,264538
3.92552,5.44958,0.55408,23.40906,1,75.76844827586207,38,264539
3.92488,5.44958,0.5556,23.42024,1,75.74224137931034,38,264540
3.92488,5.4504,0.55711,23.42024,1,75.71620689655172,38,264541
3.92488,5.4504,0.55862,23.42024,1,75.69017241379309,38,264542
3.92488,5.44958,0.56014,23.40906,1,75.66396551724138,38,264543
3.92424,5.4504,0.56165,23.40906,1,75.63793103448275,38,264544
3.92424,5.4504,0.56317,23.40906,1,75.61172413793103,38,264545
3.92424,5.44958,0.5646800000000001,23.40906,1,75.58568965517242,38,264546
3.92424,5.4504,0.56619,23.40906,1,75.5596551724138,38,264547
3.92359,5.44958,0.56771,23.42024,1,75.53344827586207,38,264548
3.92359,5.44958,0.56922,23.42024,1,75.50741379310345,38,264549
3.92359,5.4504,0.5707399999999999,23.40906,1,75.48120689655173,38,264550
3.92359,5.4504,0.57225,23.40906,1,75.4551724137931,38,264551
3.92359,5.4504,0.57376,23.40906,1,75.42913793103448,38,264552
3.92295,5.4504,0.57528,23.42024,1,75.40293103448275,38,264553
3.92295,5.44958,0.5767899999999999,23.42024,1,75.37689655172413,38,264554
3.92295,5.4504,0.57831,23.40906,1,75.35068965517242,38,264555
3.92231,5.4504,0.57982,23.40906,1,75.3246551724138,38,264556
3.92231,5.44958,0.58133,23.42024,1,75.29862068965517,38,264557
3.92231,5.44958,0.58285,23.42024,1,75.27241379310345,38,264558
3.92231,5.44958,0.58436,23.42024,1,75.24637931034482,38,264559
3.92166,5.44958,0.58587,23.42024,1,75.2203448275862,38,264560
3.92166,5.44958,0.58739,23.42024,1,75.19413793103448,38,264561
3.92166,5.4504,0.5889,23.42024,1,75.16810344827587,38,264562
3.92166,5.4504,0.59041,23.20784,1,75.14206896551724,38,264563
3.92102,5.4504,0.5919300000000001,23.40906,1,75.1158620689655,38,264564
3.92102,5.44958,0.59344,23.42024,1,75.0898275862069,38,264565
3.92102,5.44958,0.59496,23.42024,1,75.06362068965517,38,264566
3.92102,5.44958,0.59647,23.40906,1,75.03758620689655,38,264567
3.92038,5.4504,0.5979800000000001,23.42024,1,75.01155172413793,38,264568
3.92038,5.4504,0.5995,23.42024,1,74.9853448275862,38,264569
3.92038,5.44958,0.60102,23.42024,1,74.95913793103448,38,264570
3.92038,5.44958,0.60253,23.42024,1,74.93310344827587,38,264571
3.91973,5.4504,0.6040399999999999,23.20784,1,74.90706896551724,38,264572
3.91973,5.44958,0.60556,23.42024,1,74.88086206896553,38,264573
3.91973,5.44958,0.60707,23.42024,1,74.8548275862069,38,264574
3.91909,5.44958,0.60858,23.42024,1,74.82879310344828,38,264575
3.91909,5.4504,0.6101,23.20784,1,74.80258620689655,38,264576
3.91909,5.4504,0.61161,23.20784,1,74.77655172413793,38,264577
3.91909,5.4504,0.61312,23.20784,1,74.7505172413793,38,264578
3.91844,5.4504,0.61463,23.20784,1,74.7244827586207,38,264579
3.91844,5.44958,0.61615,23.20784,1,74.69827586206895,38,264580
3.91844,5.44958,0.61766,23.42024,1,74.67224137931035,38,264581
3.91844,5.44958,0.6191800000000001,23.21902,1,74.64603448275861,38,264582
3.9178,5.44958,0.62069,23.20784,1,74.62,38,264583
3.9178,5.4504,0.62221,23.20784,1,74.59379310344828,38,264584
3.9178,5.44958,0.6237199999999999,23.20784,1,74.56775862068966,38,264585
3.9178,5.4504,0.62524,23.42024,1,74.54155172413793,38,264586
3.91716,5.4504,0.62675,23.20784,1,74.5155172413793,38,264587
3.91716,5.4504,0.62826,23.20784,1,74.4894827586207,38,264588
3.91716,5.4504,0.6297699999999999,23.20784,1,74.46344827586208,38,264589
3.91651,5.4504,0.63129,23.20784,1,74.43724137931035,38,264590
3.91651,5.44958,0.63281,23.20784,1,74.41103448275861,38,264591
3.91651,5.4504,0.63432,23.40906,1,74.385,38,264592
3.91651,5.4504,0.63583,23.40906,1,74.35896551724137,38,264593
3.91587,5.4504,0.63735,23.42024,1,74.33275862068966,38,264594
3.91587,5.44958,0.63886,23.21902,1,74.30672413793103,38,264595
3.91587,5.4504,0.6403800000000001,23.20784,1,74.2805172413793,38,264596
3.91523,5.4504,0.64188,23.42024,1,74.2546551724138,38,264597
3.91523,5.44958,0.6434,23.20784,1,74.22844827586206,38,264598
3.91523,5.4504,0.6449199999999999,23.20784,1,74.20224137931035,38,264599
3.91523,5.44958,0.6464300000000001,23.23019,1,74.17620689655173,38,264600
3.91523,5.44958,0.64794,23.40906,1,74.1501724137931,38,264601
3.91458,5.44958,0.64946,23.20784,1,74.12396551724137,38,264602
3.91458,5.44958,0.6509699999999999,23.20784,1,74.09793103448276,38,264603
3.91458,5.44958,0.65249,23.20784,1,74.07172413793103,38,264604
3.91458,5.4504,0.654,23.20784,1,74.04568965517241,38,264605
3.91394,5.4504,0.65551,23.20784,1,74.01965517241378,38,264606
3.91394,5.4504,0.65703,23.20784,1,73.99344827586206,38,264607
3.91394,5.44958,0.65854,23.20784,1,73.96741379310345,38,264608
3.91394,5.44958,0.66005,23.21902,1,73.94137931034483,38,264609
3.91394,5.4504,0.66157,23.20784,1,73.9151724137931,38,264610
3.9133,5.4504,0.66308,23.21902,1,73.88913793103448,38,264611
3.9133,5.4504,0.6646,23.20784,1,73.86293103448276,38,264612
3.9133,5.4504,0.6661100000000001,23.20784,1,73.83689655172414,38,264613
3.9133,5.4504,0.66762,23.20784,1,73.8108620689655,38,264614
3.9133,5.4504,0.66914,23.20784,1,73.78465517241379,38,264615
3.91265,5.4504,0.67065,23.20784,1,73.75862068965516,38,264616
3.91265,5.44958,0.6721699999999999,23.20784,1,73.73241379310343,38,264617
3.91265,5.44958,0.6736800000000001,23.20784,1,73.70637931034483,38,264618
3.91265,5.44958,0.67519,23.20784,1,73.68034482758621,38,264619
3.91201,5.44958,0.67671,23.20784,1,73.65413793103448,38,264620
3.91201,5.4504,0.6782199999999999,23.20784,1,73.62810344827587,38,264621
3.91201,5.4504,0.6797300000000001,23.20784,1,73.60206896551723,38,264622
3.91201,5.4504,0.68125,23.20784,1,73.5758620689655,38,264623
3.91136,5.4504,0.68276,23.20784,1,73.5498275862069,38,264624
3.91136,5.4504,0.6842699999999999,23.20784,1,73.52379310344827,38,264625
3.91136,5.44958,0.68579,23.20784,1,73.49758620689656,38,264626
3.91136,5.44958,0.6873,23.20784,1,73.47155172413794,38,264627
3.91072,5.4504,0.68882,23.20784,1,73.44534482758621,38,264628
3.91072,5.44958,0.69033,23.20784,1,73.41931034482758,38,264629
3.91072,5.4504,0.69185,23.20784,1,73.39310344827587,38,264630
3.91072,5.44958,0.6933600000000001,23.20784,1,73.36706896551723,38,264631
3.91072,5.4504,0.69487,23.21902,1,73.34103448275862,38,264632
3.91008,5.4504,0.69639,23.20784,1,73.3148275862069,38,264633
3.91008,5.44958,0.69791,23.20784,1,73.28862068965516,38,264634
3.91008,5.4504,0.6994199999999999,23.20784,1,73.26258620689656,38,264635
3.91008,5.4504,0.70093,23.20784,1,73.23655172413793,38,264636
3.91008,5.4504,0.70244,23.20784,1,73.2105172413793,38,264637
3.90943,5.4504,0.70396,23.20784,1,73.18431034482758,38,264638
3.90943,5.4504,0.7054699999999999,23.20784,1,73.15827586206896,38,264639
3.90943,5.4504,0.70698,23.20784,1,73.13224137931036,38,264640
3.90943,5.44958,0.7085,23.21902,1,73.10603448275862,38,264641
3.90879,5.4504,0.71001,23.21902,1,73.08000000000001,38,264642
3.90879,5.4504,0.71153,23.21902,1,73.05379310344827,38,264643
3.90879,5.4504,0.71304,23.20784,1,73.02775862068964,38,264644
3.90879,5.44958,0.7145600000000001,23.20784,1,73.00155172413793,38,264645
3.90815,5.4504,0.71607,23.20784,1,72.97551724137931,38,264646
3.90815,5.44958,0.71759,23.20784,1,72.94931034482758,38,264647
3.90815,5.44958,0.7191,23.20784,1,72.92327586206896,38,264648
3.90815,5.44958,0.7206100000000001,23.20784,1,72.89724137931034,38,264649
3.9075,5.44958,0.72212,23.20784,1,72.87120689655173,38,264650
3.9075,5.4504,0.72364,23.20784,1,72.84500000000001,38,264651
3.9075,5.4504,0.72515,23.20784,1,72.81896551724138,38,264652
3.9075,5.4504,0.7266699999999999,23.21902,1,72.79275862068967,38,264653
3.90686,5.4504,0.72818,23.21902,1,72.76672413793104,38,264654
3.90686,5.4504,0.72969,23.20784,1,72.74068965517242,38,264655
3.90686,5.44958,0.73121,23.21902,1,72.71448275862069,38,264656
3.90622,5.44958,0.7327199999999999,23.21902,1,72.68844827586207,38,264657
3.90622,5.44958,0.73424,22.99543,1,72.66224137931034,38,264658
3.90622,5.44958,0.73575,23.20784,1,72.63620689655173,38,264659
3.90622,5.44958,0.73726,23.19666,1,72.6101724137931,38,264660
3.90557,5.4504,0.7387699999999999,23.20784,1,72.58413793103449,38,264661
3.90557,5.4504,0.74029,23.20784,1,72.55793103448276,38,264662
3.90557,5.44958,0.7418100000000001,23.20784,1,72.53172413793104,38,264663
3.90557,5.4504,0.74331,23.20784,1,72.50586206896551,38,264664
3.90493,5.4504,0.74483,23.20784,1,72.47965517241379,38,264665
3.90493,5.4504,0.74635,23.20784,1,72.45344827586207,38,264666
3.90493,5.4504,0.7478600000000001,23.20784,1,72.42741379310344,38,264667
3.90493,5.4504,0.74938,23.20784,1,72.40120689655173,38,264668
3.90493,5.4504,0.75089,23.21902,1,72.3751724137931,38,264669
3.90428,5.4504,0.7524,23.00661,1,72.34913793103449,38,264670
3.90428,5.4504,0.75392,23.20784,1,72.32293103448275,38,264671
3.90428,5.4504,0.75543,22.99543,1,72.29689655172415,38,264672
3.90428,5.4504,0.75694,22.99543,1,72.27086206896551,38,264673
3.90364,5.44958,0.75846,23.20784,1,72.24465517241379,38,264674
3.90364,5.44958,0.75997,23.00661,1,72.21862068965517,38,264675
3.90364,5.44958,0.76149,23.20784,1,72.19241379310344,38,264676
3.90364,5.4504,0.763,23.00661,1,72.16637931034482,38,264677
3.903,5.44958,0.76451,23.20784,1,72.14034482758619,38,264678
3.903,5.4504,0.76602,23.00661,1,72.11431034482759,38,264679
3.903,5.44958,0.76754,23.00661,1,72.08810344827586,38,264680
3.903,5.4504,0.76905,23.00661,1,72.06206896551724,38,264681
3.90235,5.4504,0.77057,23.20784,1,72.03586206896551,38,264682
3.90235,5.44958,0.77208,23.20784,1,72.0098275862069,38,264683
3.90235,5.44958,0.7736,23.00661,1,71.98362068965517,38,264684
3.90235,5.44958,0.7751100000000001,23.20784,1,71.95758620689655,38,264685
3.90171,5.44958,0.77662,22.99543,1,71.93155172413793,38,264686
3.90171,5.44958,0.7781399999999999,23.20784,1,71.90534482758622,38,264687
3.90171,5.4504,0.77965,22.99543,1,71.87931034482759,38,264688
3.90171,5.44958,0.78117,22.99543,1,71.85310344827585,38,264689
3.90107,5.44958,0.78268,23.20784,1,71.82706896551724,38,264690
3.90107,5.4504,0.7841899999999999,22.99543,1,71.80103448275862,38,264691
3.90107,5.44958,0.7857,23.00661,1,71.77499999999999,38,264692
3.90107,5.44958,0.78722,22.99543,1,71.74879310344826,38,264693
3.90042,5.44958,0.78874,23.19666,1,71.72258620689655,38,264694
3.90042,5.4504,0.79025,23.00661,1,71.69655172413792,38,264695
3.90042,5.44958,0.79177,22.99543,1,71.6703448275862,38,264696
3.90042,5.44958,0.79327,23.20784,1,71.6444827586207,38,264697
3.90042,5.4504,0.79479,23.20784,1,71.61827586206896,38,264698
3.89978,5.4504,0.7963,22.99543,1,71.59224137931035,38,264699
3.89978,5.44958,0.79781,23.00661,1,71.56620689655172,38,264700
3.89978,5.4504,0.79933,23.00661,1,71.53999999999999,38,264701
3.89978,5.4504,0.80084,22.99543,1,71.51396551724137,38,264702
3.89914,5.4504,0.8023600000000001,22.99543,1,71.48775862068965,38,264703
3.89914,5.4504,0.80387,23.20784,1,71.46172413793104,38,264704
3.89914,5.4504,0.8053899999999999,22.99543,1,71.4355172413793,38,264705
3.89849,5.44958,0.8069,23.00661,1,71.4094827586207,38,264706
3.89849,5.44958,0.80842,23.01779,1,71.38327586206896,38,264707
3.89849,5.4504,0.80993,23.20784,1,71.35724137931034,38,264708
3.89849,5.44958,0.8114399999999999,22.99543,1,71.33120689655172,38,264709
3.89785,5.44958,0.81296,23.00661,1,71.30499999999999,38,264710
3.89785,5.4504,0.81447,23.20784,1,71.27896551724137,38,264711
3.89785,5.4504,0.81599,22.99543,1,71.25275862068965,38,264712
3.89785,5.4504,0.8175,22.99543,1,71.22672413793104,38,264713
3.8972,5.4504,0.81901,23.20784,1,71.20068965517241,38,264714
3.8972,5.4504,0.82053,22.99543,1,71.1744827586207,38,264715
3.8972,5.44958,0.82204,23.00661,1,71.14844827586207,38,264716
3.89656,5.4504,0.82355,23.20784,1,71.12241379310345,38,264717
3.89656,5.4504,0.8250700000000001,22.99543,1,71.09620689655172,38,264718
3.89656,5.4504,0.82658,22.99543,1,71.0701724137931,38,264719
3.89656,5.4504,0.8281,23.00661,1,71.04396551724138,38,264720
3.89592,5.44958,0.8296100000000001,23.20784,1,71.01793103448276,38,264721
3.89592,5.44958,0.8311200000000001,22.99543,1,70.99189655172412,38,264722
3.89592,5.4504,0.8326399999999999,23.00661,1,70.96568965517241,38,264723
3.89527,5.4504,0.83415,23.20784,1,70.93965517241378,38,264724
3.89527,5.44958,0.83567,22.99543,1,70.91344827586207,38,264725
3.89527,5.44958,0.8371799999999999,23.20784,1,70.88741379310345,38,264726
3.89527,5.4504,0.8386899999999999,23.20784,1,70.86137931034483,38,264727
3.89463,5.4504,0.84021,22.99543,1,70.8351724137931,38,264728
3.89463,5.4504,0.84172,22.99543,1,70.80913793103448,38,264729
3.89463,5.44958,0.8432299999999999,22.99543,1,70.78310344827585,38,264730
3.89463,5.44958,0.8447399999999999,23.20784,1,70.75706896551725,38,264731
3.89399,5.4504,0.84626,23.00661,1,70.73086206896552,38,264732
3.89399,5.44958,0.84777,22.99543,1,70.7048275862069,38,264733
3.89399,5.4504,0.84929,23.20784,1,70.67862068965518,38,264734
3.89399,5.44958,0.8508100000000001,22.99543,1,70.65241379310345,38,264735
3.89334,5.4504,0.8523200000000001,23.00661,1,70.62637931034483,38,264736
3.89334,5.44958,0.85383,22.99543,1,70.6003448275862,38,264737
3.89334,5.4504,0.85534,23.20784,1,70.57431034482758,38,264738
3.89334,5.44958,0.8568600000000001,22.99543,1,70.54810344827585,38,264739
3.8927,5.44958,0.8583700000000001,22.99543,1,70.52206896551725,38,264740
3.8927,5.44958,0.8598899999999999,22.99543,1,70.49586206896552,38,264741
3.8927,5.4504,0.8614,23.19666,1,70.4698275862069,38,264742
3.8927,5.4504,0.86292,22.99543,1,70.44362068965518,38,264743
3.89206,5.4504,0.8644299999999999,22.99543,1,70.41758620689656,38,264744
3.89206,5.4504,0.8659399999999999,23.20784,1,70.39155172413793,38,264745
3.89206,5.4504,0.86746,23.20784,1,70.3653448275862,38,264746
3.89206,5.44958,0.86897,22.99543,1,70.33931034482758,38,264747
3.89141,5.4504,0.87049,23.20784,1,70.31310344827585,38,264748
3.89141,5.4504,0.872,23.20784,1,70.28706896551724,38,264749
3.89141,5.4504,0.87351,23.20784,1,70.26103448275862,38,264750
3.89141,5.44958,0.87502,23.20784,1,70.23499999999999,38,264751
3.89077,5.4504,0.87654,23.20784,1,70.20879310344827,38,264752
3.89077,5.44958,0.87805,23.20784,1,70.18275862068965,38,264753
3.89077,5.44958,0.8795700000000001,22.99543,1,70.15655172413793,38,264754
3.89012,5.4504,0.88108,23.20784,1,70.13051724137931,38,264755
3.89012,5.44958,0.88259,23.20784,1,70.10448275862069,38,264756
3.89012,5.4504,0.8841100000000001,22.99543,1,70.07827586206896,38,264757
3.89012,5.4504,0.8856200000000001,23.20784,1,70.05224137931033,38,264758
3.89012,5.4504,0.8871399999999999,23.20784,1,70.02603448275862,38,264759
3.88948,5.44958,0.88865,23.20784,1,69.99999999999999,38,264760
3.88948,5.4504,0.8901600000000001,23.20784,1,69.97396551724138,38,264761
3.88948,5.4504,0.8916799999999999,23.05133,1,69.94775862068965,38,264762
3.88948,5.44958,0.8931899999999999,23.20784,1,69.92172413793104,38,264763
3.88884,5.44958,0.8947,23.20784,1,69.8956896551724,38,264764
3.88884,5.44958,0.8962200000000001,23.20784,1,69.86948275862068,38,264765
3.88884,5.44958,0.89774,23.20784,1,69.84327586206896,38,264766
3.88819,5.4504,0.89925,23.00661,1,69.81724137931033,38,264767
3.88819,5.4504,0.90076,23.20784,1,69.79120689655173,38,264768
3.88819,5.44958,0.90228,23.20784,1,69.76499999999999,38,264769
3.88755,5.44958,0.90379,23.20784,1,69.73896551724138,38,264770
3.88755,5.4504,0.90531,23.20784,1,69.71275862068964,38,264771
3.88755,5.44958,0.90681,23.20784,1,69.68689655172413,38,264772
3.88755,5.44958,0.90833,23.21902,1,69.6606896551724,38,264773
3.88691,5.4504,0.90984,23.20784,1,69.63465517241379,38,264774
3.88691,5.4504,0.91136,23.20784,1,69.60844827586207,38,264775
3.88691,5.44958,0.91287,23.20784,1,69.58241379310344,38,264776
3.88691,5.44958,0.91439,23.20784,1,69.55620689655173,38,264777
3.88626,5.4504,0.9159,23.20784,1,69.5301724137931,38,264778
3.88626,5.4504,0.91742,23.20784,1,69.50396551724138,38,264779
3.88626,5.4504,0.91893,23.20784,1,69.47793103448275,38,264780
3.88562,5.4504,0.92044,23.21902,1,69.45189655172413,38,264781
3.88562,5.4504,0.92196,23.20784,1,69.4256896551724,38,264782
3.88562,5.4504,0.92347,23.20784,1,69.39965517241379,38,264783
3.88498,5.4504,0.92499,23.20784,1,69.37344827586207,38,264784
3.88498,5.44958,0.9265,23.20784,1,69.34741379310344,38,264785
3.88498,5.44958,0.92801,23.20784,1,69.32137931034484,38,264786
3.88433,5.44958,0.92953,23.20784,1,69.2951724137931,38,264787
3.88433,5.44958,0.93104,23.20784,1,69.26913793103448,38,264788
3.88433,5.4504,0.93256,23.20784,1,69.24293103448277,38,264789
3.88433,5.4504,0.93407,23.19666,1,69.21689655172413,38,264790
3.88369,5.44958,0.93558,23.20784,1,69.19086206896552,38,264791
3.88369,5.4504,0.9371,23.19666,1,69.16465517241379,38,264792
