Repository: uw-mad-dash/Battery-SoC-Estimation

## Data
The [LiPo 5450 mAh cell](https://maxamps.com/products/lipo-5450-1s-3-7v-battery) data can be found in <em>data</em> directory 👀. We collected 48 discharging-charging cycles for CRates 1, 2, 3, and 4. The measurements were recorded at 1 second rate. To understand data better, we provided a [Jupyter](https://jupyter.org/) notebook <em>data_visualization.ipynb</em> in <em>notebooks</em> directory. We used [Jupyter Dash](https://github.com/plotly/jupyter-dash) library which allows to create interactive plots. Names of the columns in the csv files containing data should be self-explanatory, except column 'AhStep [Ah]'. This column represents the cell capacity in Ah.

File: data/CRate1_Cycle4.csv (part 1 of 12)
Voltage [V],Current [A],AhStep [Ah],TempBottom [C],CRate [-],SOC [%],Cycle [-],Time [s]
4.06519,-5.44958,0.00151,23.19666,1,85.64810344827586,4,21471
4.06326,-5.44958,0.00303,23.20784,1,85.62189655172415,4,21472
4.06133,-5.44958,0.00454,23.20784,1,85.59586206896552,4,21473
4.06004,-5.44958,0.00606,23.20784,1,85.5696551724138,4,21474
4.05876,-5.44958,0.00757,23.19666,1,85.54362068965517,4,21475
4.05747,-5.44958,0.00908,23.20784,1,85.51758620689655,4,21476
4.05618,-5.44958,0.0106,23.20784,1,85.49137931034483,4,21477
4.0549,-5.4504,0.01212,23.20784,1,85.4651724137931,4,21478
4.05425,-5.44958,0.0136199999999999,23.20784,1,85.4393103448276,4,21479
4.05296,-5.4504,0.01514,23.20784,1,85.41310344827586,4,21480
4.05232,-5.44958,0.01665,23.19666,1,85.38706896551724,4,21481
4.05103,-5.4504,0.01817,23.19666,1,85.36086206896553,4,21482
4.05039,-5.4504,0.01968,23.20784,1,85.3348275862069,4,21483
4.04975,-5.4504,0.02119,23.20784,1,85.30879310344828,4,21484
4.04846,-5.44958,0.02271,23.19666,1,85.28258620689655,4,21485
4.04782,-5.4504,0.02422,23.19666,1,85.25655172413795,4,21486
4.04717,-5.4504,0.02573,23.20784,1,85.23051724137932,4,21487
4.046530000000001,-5.4504,0.02725,23.19666,1,85.20431034482758,4,21488
4.04588,-5.4504,0.02876,23.20784,1,85.17827586206897,4,21489
4.04524,-5.4504,0.03028,23.20784,1,85.15206896551723,4,21490
4.0446,-5.44958,0.03179,23.19666,1,85.12603448275863,4,21491
4.0446,-5.44958,0.0333,23.19666,1,85.10000000000001,4,21492
4.04395,-5.44958,0.03482,23.19666,1,85.07379310344828,4,21493
4.04331,-5.44958,0.03633,23.20784,1,85.04775862068965,4,21494
4.042669999999999,-5.4504,0.03785,23.20784,1,85.02155172413795,4,21495
4.04202,-5.4504,0.03936,23.19666,1,84.99551724137932,4,21496
4.04138,-5.4504,0.04087,23.20784,1,84.9694827586207,4,21497
4.04074,-5.44958,0.04238,23.20784,1,84.94344827586208,4,21498
4.04009,-5.4504,0.04391,23.19666,1,84.91706896551723,4,21499
4.04009,-5.44958,0.04542,23.40906,1,84.89103448275863,4,21500
4.03945,-5.44958,0.04693,23.20784,1,84.86500000000001,4,21501
4.0388,-5.44958,0.04845,23.30845,1,84.83879310344828,4,21502
4.03816,-5.44958,0.04996,23.40906,1,84.81275862068966,4,21503
4.03816,-5.44958,0.05147,23.40906,1,84.78672413793103,4,21504
4.03752,-5.44958,0.0529799999999999,23.3867,1,84.76068965517241,4,21505
4.03752,-5.4504,0.0545,23.40906,1,84.7344827586207,4,21506
4.03687,-5.4504,0.05601,23.40906,1,84.70844827586208,4,21507
4.036230000000001,-5.44958,0.05753,23.40906,1,84.68224137931036,4,21508
4.036230000000001,-5.4504,0.0590399999999999,23.40906,1,84.65620689655174,4,21509
4.03559,-5.4504,0.06055,23.40906,1,84.6301724137931,4,21510
4.03494,-5.4504,0.06207,23.40906,1,84.60396551724138,4,21511
4.03494,-5.4504,0.06358,23.40906,1,84.57793103448276,4,21512
4.0343,-5.4504,0.0651,23.42024,1,84.55172413793103,4,21513
4.0343,-5.44958,0.06661,23.40906,1,84.52568965517241,4,21514
4.03366,-5.44958,0.06813,23.40906,1,84.49948275862069,4,21515
4.03366,-5.44958,0.06964,23.39788,1,84.47344827586208,4,21516
4.03301,-5.4504,0.07115,23.40906,1,84.44741379310345,4,21517
4.032369999999999,-5.44958,0.07266,23.40906,1,84.42137931034483,4,21518
4.032369999999999,-5.4504,0.07418,23.40906,1,84.3951724137931,4,21519
4.03172,-5.4504,0.0757,23.40906,1,84.36896551724138,4,21520
4.03172,-5.44958,0.07721,23.40906,1,84.34293103448276,4,21521
4.03108,-5.4504,0.07873,23.39788,1,84.31672413793103,4,21522
4.0304400000000005,-5.4504,0.0802399999999999,23.40906,1,84.29068965517241,4,21523
4.0304400000000005,-5.44958,0.08175,23.40906,1,84.26465517241378,4,21524
4.02979,-5.44958,0.08327,23.62146,1,84.23844827586207,4,21525
4.02915,-5.4504,0.08478,23.40906,1,84.21241379310344,4,21526
4.02915,-5.44958,0.0862899999999999,23.40906,1,84.18637931034483,4,21527
4.02851,-5.44958,0.0878,23.61028,1,84.16034482758621,4,21528
4.02851,-5.44958,0.08932,23.40906,1,84.13413793103449,4,21529
4.02786,-5.44958,0.09083,23.40906,1,84.10810344827586,4,21530
4.02786,-5.4504,0.0923399999999999,23.46496,1,84.08206896551724,4,21531
4.02722,-5.4504,0.09386,23.40906,1,84.05586206896552,4,21532
4.02722,-5.44958,0.09537,23.62146,1,84.02982758620689,4,21533
4.02658,-5.44958,0.09688,23.61028,1,84.00379310344829,4,21534
4.02658,-5.44958,0.0984,23.62146,1,83.97758620689656,4,21535
4.025930000000001,-5.44958,0.09992,23.61028,1,83.95137931034483,4,21536
4.025930000000001,-5.4504,0.1014299999999999,23.61028,1,83.92534482758622,4,21537
4.02529,-5.44958,0.10294,23.62146,1,83.89931034482758,4,21538
4.02529,-5.44958,0.10446,23.61028,1,83.87310344827586,4,21539
4.02464,-5.44958,0.10597,23.62146,1,83.84706896551724,4,21540
4.02464,-5.44958,0.1074799999999999,23.61028,1,83.82103448275863,4,21541
4.024,-5.44958,0.109,23.62146,1,83.79482758620689,4,21542
4.024,-5.4504,0.11052,23.62146,1,83.76862068965518,4,21543
4.02336,-5.4504,0.11202,23.61028,1,83.74275862068966,4,21544
4.02336,-5.44958,0.11354,23.62146,1,83.71655172413793,4,21545
4.02271,-5.4504,0.11506,23.61028,1,83.69034482758622,4,21546
4.022069999999999,-5.4504,0.11656,23.62146,1,83.6644827586207,4,21547
4.022069999999999,-5.4504,0.1180799999999999,23.62146,1,83.63827586206898,4,21548
4.0214300000000005,-5.4504,0.1196,23.62146,1,83.61206896551724,4,21549
4.0214300000000005,-5.4504,0.12112,23.61028,1,83.58586206896553,4,21550
4.02078,-5.4504,0.1226299999999999,23.61028,1,83.5598275862069,4,21551
4.02078,-5.44958,0.12414,23.62146,1,83.53379310344829,4,21552
4.0201400000000005,-5.44958,0.12565,23.62146,1,83.50775862068966,4,21553
4.0195,-5.4504,0.12717,23.62146,1,83.48155172413793,4,21554
4.0195,-5.4504,0.12868,23.61028,1,83.45551724137931,4,21555
4.01885,-5.44958,0.13019,23.83387,1,83.4294827586207,4,21556
4.01821,-5.44958,0.13171,23.61028,1,83.40327586206898,4,21557
4.01821,-5.44958,0.13322,23.62146,1,83.37724137931035,4,21558
4.01756,-5.44958,0.13473,23.62146,1,83.35120689655173,4,21559
4.01756,-5.44958,0.13625,23.61028,1,83.325,4,21560
4.01692,-5.44958,0.13776,23.62146,1,83.29896551724138,4,21561
4.01692,-5.44958,0.13928,23.83387,1,83.27275862068966,4,21562
4.01628,-5.44958,0.14079,23.83387,1,83.24672413793104,4,21563
4.01628,-5.4504,0.1423,23.83387,1,83.22068965517242,4,21564
4.015630000000001,-5.44958,0.14382,23.82269,1,83.1944827586207,4,21565
4.015630000000001,-5.44958,0.14533,23.82269,1,83.16844827586206,4,21566
4.01499,-5.44958,0.14685,23.83387,1,83.14224137931035,4,21567
4.01435,-5.44958,0.14836,23.83387,1,83.11620689655172,4,21568
4.01435,-5.44958,0.1498799999999999,23.83387,1,83.09,4,21569
4.0137,-5.44958,0.15139,23.83387,1,83.06396551724139,4,21570
4.0137,-5.4504,0.15291,23.83387,1,83.03775862068966,4,21571
4.01306,-5.44958,0.15441,23.83387,1,83.01189655172413,4,21572
4.01306,-5.4504,0.1559299999999999,23.83387,1,82.98568965517242,4,21573
4.01242,-5.44958,0.15744,23.83387,1,82.95965517241379,4,21574
4.011769999999999,-5.44958,0.15896,23.82269,1,82.93344827586208,4,21575
4.011769999999999,-5.4504,0.16047,23.83387,1,82.90741379310344,4,21576
4.0111300000000005,-5.4504,0.1619799999999999,23.83387,1,82.88137931034484,4,21577
4.01048,-5.4504,0.1635,23.83387,1,82.85517241379311,4,21578
4.01048,-5.4504,0.16501,23.83387,1,82.8291379310345,4,21579
4.0098400000000005,-5.44958,0.1665299999999999,23.83387,1,82.80293103448277,4,21580
4.0092,-5.44958,0.16804,23.83387,1,82.77689655172414,4,21581
4.00855,-5.44958,0.16956,23.82269,1,82.75068965517242,4,21582
4.00855,-5.4504,0.17107,23.83387,1,82.72465517241379,4,21583
4.00791,-5.44958,0.17259,23.83387,1,82.69844827586208,4,21584
4.00791,-5.44958,0.17409,23.82269,1,82.67258620689655,4,21585
4.00727,-5.44958,0.17561,23.83387,1,82.64637931034484,4,21586
4.00662,-5.44958,0.17712,23.83387,1,82.62034482758621,4,21587
4.00662,-5.4504,0.17864,23.83387,1,82.5941379310345,4,21588
4.00598,-5.44958,0.18015,23.83387,1,82.56810344827586,4,21589
4.00598,-5.44958,0.18166,23.83387,1,82.54206896551725,4,21590
4.00534,-5.4504,0.1831799999999999,23.83387,1,82.51586206896552,4,21591
4.00469,-5.4504,0.18469,23.83387,1,82.4898275862069,4,21592
4.00405,-5.4504,0.1862,23.83387,1,82.46379310344827,4,21593
4.00405,-5.4504,0.18772,23.83387,1,82.43758620689655,4,21594
4.0034,-5.44958,0.18924,23.84505,1,82.41137931034484,4,21595
4.0034,-5.44958,0.19075,24.03509,1,82.38534482758621,4,21596
4.002759999999999,-5.44958,0.19226,23.83387,1,82.35931034482758,4,21597
4.00212,-5.44958,0.19378,24.03509,1,82.33310344827586,4,21598
4.001469999999999,-5.44958,0.19529,24.02391,1,82.30706896551725,4,21599
4.001469999999999,-5.4504,0.1968,24.04627,1,82.28103448275863,4,21600
4.0008300000000006,-5.4504,0.19831,24.04627,1,82.25500000000001,4,21601
4.00019,-5.4504,0.19983,23.83387,1,82.22879310344827,4,21602
4.00019,-5.44958,0.20134,24.03509,1,82.20275862068966,4,21603
3.99954,-5.44958,0.2028599999999999,23.83387,1,82.17655172413792,4,21604
3.9989,-5.44958,0.20437,24.04627,1,82.15051724137932,4,21605
3.9989,-5.4504,0.20589,24.03509,1,82.12431034482758,4,21606
3.99826,-5.4504,0.2074,24.04627,1,82.09827586206897,4,21607
3.99761,-5.4504,0.2089099999999999,24.03509,1,82.07224137931036,4,21608
3.99697,-5.4504,0.21043,24.04627,1,82.04603448275863,4,21609
3.99697,-5.44958,0.21195,24.03509,1,82.0198275862069,4,21610
3.99632,-5.44958,0.2134599999999999,24.03509,1,81.9937931034483,4,21611
3.99632,-5.44958,0.21497,24.04627,1,81.96775862068966,4,21612
3.99568,-5.4504,0.21649,24.04627,1,81.94155172413792,4,21613
3.99504,-5.4504,0.218,24.04627,1,81.91551724137932,4,21614
3.99504,-5.44958,0.2195099999999999,23.82269,1,81.8894827586207,4,21615
3.99439,-5.4504,0.22103,24.04627,1,81.86327586206897,4,21616
3.99375,-5.4504,0.22254,24.03509,1,81.83724137931034,4,21617
3.99311,-5.44958,0.22405,24.04627,1,81.81120689655172,4,21618
3.99311,-5.44958,0.22557,24.04627,1,81.785,4,21619
3.99246,-5.44958,0.22708,24.04627,1,81.75896551724138,4,21620
3.99246,-5.44958,0.22859,24.03509,1,81.73293103448277,4,21621
3.99182,-5.4504,0.2301099999999999,24.04627,1,81.70672413793103,4,21622
3.99118,-5.4504,0.23162,24.04627,1,81.68068965517242,4,21623
3.99053,-5.44958,0.23314,24.04627,1,81.6544827586207,4,21624
3.99053,-5.44958,0.23465,24.03509,1,81.62844827586207,4,21625
3.98989,-5.4504,0.2361599999999999,24.03509,1,81.60241379310345,4,21626
3.98924,-5.44958,0.23768,24.04627,1,81.57620689655172,4,21627
3.9886,-5.4504,0.2392,24.04627,1,81.55,4,21628
3.9886,-5.4504,0.2407099999999999,24.04627,1,81.52396551724138,4,21629
3.98796,-5.4504,0.24222,24.04627,1,81.49793103448278,4,21630
3.98731,-5.44958,0.24374,24.04627,1,81.47172413793103,4,21631
3.98731,-5.44958,0.24524,24.04627,1,81.44586206896552,4,21632
3.98667,-5.44958,0.2467599999999999,24.03509,1,81.4196551724138,4,21633
3.98603,-5.44958,0.24828,24.04627,1,81.39344827586207,4,21634
3.98603,-5.4504,0.24979,24.04627,1,81.36741379310345,4,21635
3.98538,-5.4504,0.25131,24.04627,1,81.34120689655172,4,21636
3.98538,-5.44958,0.25282,24.04627,1,81.3151724137931,4,21637
3.98474,-5.44958,0.25433,24.04627,1,81.28913793103447,4,21638
3.9841,-5.4504,0.25585,24.04627,1,81.26293103448278,4,21639
3.9841,-5.4504,0.25736,24.04627,1,81.23689655172414,4,21640
3.98345,-5.44958,0.25887,24.03509,1,81.21086206896553,4,21641
3.98281,-5.4504,0.26039,24.03509,1,81.1846551724138,4,21642
3.98281,-5.44958,0.2619,24.04627,1,81.15862068965518,4,21643
3.98216,-5.44958,0.26342,24.04627,1,81.13241379310345,4,21644
3.98216,-5.4504,0.26493,24.04627,1,81.10637931034483,4,21645
3.98152,-5.4504,0.26645,24.03509,1,81.08017241379311,4,21646
3.98088,-5.4504,0.26795,24.03509,1,81.05431034482758,4,21647
3.98023,-5.44958,0.26947,24.04627,1,81.02810344827587,4,21648
3.98023,-5.4504,0.27099,24.04627,1,81.00189655172413,4,21649
3.97959,-5.4504,0.2725,24.04627,1,80.97586206896553,4,21650
3.97959,-5.4504,0.27401,24.04627,1,80.94982758620691,4,21651
3.97895,-5.4504,0.27552,24.04627,1,80.92379310344828,4,21652
3.9783,-5.44958,0.27704,24.04627,1,80.89758620689655,4,21653
3.9783,-5.44958,0.27855,24.03509,1,80.87155172413793,4,21654
3.97766,-5.4504,0.28007,24.04627,1,80.8453448275862,4,21655
3.97702,-5.44958,0.28158,24.03509,1,80.81931034482758,4,21656
3.97702,-5.44958,0.2831,24.03509,1,80.79310344827587,4,21657
3.97637,-5.4504,0.28461,24.04627,1,80.76706896551724,4,21658
3.97573,-5.4504,0.28612,24.04627,1,80.74103448275861,4,21659
3.97573,-5.44958,0.28764,24.03509,1,80.71482758620691,4,21660
3.97508,-5.44958,0.28915,24.04627,1,80.68879310344828,4,21661
3.97508,-5.4504,0.29066,24.03509,1,80.66275862068966,4,21662
3.97444,-5.4504,0.29218,24.04627,1,80.63655172413793,4,21663
3.97444,-5.44958,0.29369,24.04627,1,80.61051724137933,4,21664
3.9738,-5.44958,0.29521,24.03509,1,80.58431034482759,4,21665
3.9738,-5.4504,0.29673,24.03509,1,80.55810344827586,4,21666
3.97315,-5.44958,0.29824,24.03509,1,80.53206896551724,4,21667
3.97251,-5.44958,0.29975,24.04627,1,80.50603448275861,4,21668
3.97251,-5.4504,0.30126,24.04627,1,80.48,4,21669
3.97187,-5.44958,0.30277,24.04627,1,80.45396551724139,4,21670
3.97187,-5.4504,0.30429,24.03509,1,80.42775862068966,4,21671
3.97122,-5.4504,0.3058099999999999,24.04627,1,80.40155172413793,4,21672
3.97122,-5.44958,0.30732,24.04627,1,80.37551724137931,4,21673
3.97058,-5.44958,0.30883,24.03509,1,80.3494827586207,4,21674
3.96994,-5.4504,0.31034,24.03509,1,80.32344827586206,4,21675
3.96994,-5.44958,0.3118599999999999,24.03509,1,80.29724137931035,4,21676
3.96929,-5.4504,0.31337,24.03509,1,80.27120689655173,4,21677
3.96929,-5.4504,0.31488,24.04627,1,80.24517241379311,4,21678
3.96865,-5.44958,0.3164,24.04627,1,80.21896551724139,4,21679
3.96865,-5.44958,0.31792,24.04627,1,80.19275862068966,4,21680
3.968,-5.44958,0.31943,24.04627,1,80.16672413793104,4,21681
3.96736,-5.44958,0.32094,24.03509,1,80.14068965517241,4,21682
3.96736,-5.4504,0.3224599999999999,24.04627,1,80.1144827586207,4,21683
3.96672,-5.4504,0.32398,24.04627,1,80.08827586206898,4,21684
3.96672,-5.4504,0.32549,24.03509,1,80.06224137931035,4,21685
3.96607,-5.44958,0.327,24.03509,1,80.03620689655173,4,21686
3.96607,-5.44958,0.3285099999999999,24.03509,1,80.01017241379311,4,21687
3.965430000000001,-5.44958,0.33003,24.04627,1,79.98396551724139,4,21688
3.965430000000001,-5.4504,0.33154,24.03509,1,79.95793103448275,4,21689
3.96479,-5.44958,0.33305,24.04627,1,79.93189655172414,4,21690
3.96479,-5.44958,0.33457,24.03509,1,79.90568965517241,4,21691
3.96414,-5.44958,0.33609,24.03509,1,79.8794827586207,4,21692
3.96414,-5.44958,0.3376,24.04627,1,79.85344827586206,4,21693
3.9635,-5.4504,0.3391099999999999,24.04627,1,79.82741379310346,4,21694
3.9635,-5.44958,0.34062,24.04627,1,79.80137931034483,4,21695
3.96286,-5.4504,0.34214,24.04627,1,79.77517241379311,4,21696
3.96286,-5.44958,0.34365,24.03509,1,79.74913793103448,4,21697
3.96221,-5.4504,0.34517,24.04627,1,79.72293103448276,4,21698
3.96221,-5.44958,0.34668,24.03509,1,79.69689655172414,4,21699
3.96157,-5.4504,0.34819,24.04627,1,79.67086206896552,4,21700
3.96157,-5.44958,0.3497,24.03509,1,79.6448275862069,4,21701
3.96092,-5.4504,0.35122,24.03509,1,79.61862068965519,4,21702
3.96092,-5.4504,0.35273,24.03509,1,79.59258620689656,4,21703
3.960280000000001,-5.44958,0.35425,24.04627,1,79.56637931034483,4,21704
3.960280000000001,-5.44958,0.35577,24.03509,1,79.54017241379312,4,21705
3.95964,-5.44958,0.35728,24.04627,1,79.51413793103448,4,21706
3.95964,-5.44958,0.35879,24.04627,1,79.48810344827587,4,21707
3.95899,-5.4504,0.3603,24.03509,1,79.46206896551725,4,21708
3.95899,-5.4504,0.36182,24.03509,1,79.43586206896552,4,21709
3.95835,-5.44958,0.36333,24.03509,1,79.4098275862069,4,21710
3.95835,-5.44958,0.36484,24.03509,1,79.38379310344827,4,21711
3.95771,-5.4504,0.3663599999999999,24.04627,1,79.35758620689656,4,21712
3.95771,-5.44958,0.36787,24.04627,1,79.33155172413794,4,21713
3.95706,-5.44958,0.36939,24.04627,1,79.30534482758621,4,21714
3.95642,-5.44958,0.3709,24.04627,1,79.27931034482759,4,21715
3.95642,-5.4504,0.37242,24.03509,1,79.25310344827587,4,21716
3.95642,-5.4504,0.37393,24.03509,1,79.22706896551725,4,21717
3.95578,-5.44958,0.37544,24.04627,1,79.20103448275862,4,21718
3.95578,-5.4504,0.37696,24.03509,1,79.17482758620689,4,21719
3.955130000000001,-5.4504,0.37847,24.04627,1,79.14879310344827,4,21720
3.955130000000001,-5.44958,0.37999,24.04627,1,79.12258620689656,4,21721
3.955130000000001,-5.44958,0.3815,24.04627,1,79.09655172413794,4,21722
3.95449,-5.4504,0.3830199999999999,24.04627,1,79.07034482758621,4,21723
3.95449,-5.4504,0.38452,24.04627,1,79.04448275862069,4,21724
3.95384,-5.4504,0.38604,24.04627,1,79.01827586206896,4,21725
3.95384,-5.44958,0.38755,24.03509,1,78.99224137931034,4,21726
3.9532,-5.44958,0.38906,23.83387,1,78.96620689655172,4,21727
3.9532,-5.4504,0.39058,24.03509,1,78.94000000000001,4,21728
3.95256,-5.44958,0.3921,24.04627,1,78.91379310344827,4,21729
3.95256,-5.44958,0.39361,24.04627,1,78.88775862068967,4,21730
3.95256,-5.4504,0.3951199999999999,24.04627,1,78.86172413793105,4,21731
3.95191,-5.44958,0.39663,24.04627,1,78.83568965517242,4,21732
3.95191,-5.4504,0.39815,24.04627,1,78.80948275862069,4,21733
3.95127,-5.4504,0.39966,24.04627,1,78.78344827586207,4,21734
3.95127,-5.4504,0.40118,24.04627,1,78.75724137931034,4,21735
3.95127,-5.4504,0.40269,24.03509,1,78.73120689655173,4,21736
3.95063,-5.4504,0.40421,24.03509,1,78.70500000000001,4,21737
3.95063,-5.4504,0.4057199999999999,24.04627,1,78.67896551724138,4,21738
3.95063,-5.4504,0.40724,24.04627,1,78.65275862068967,4,21739
3.949980000000001,-5.44958,0.40875,23.83387,1,78.62672413793103,4,21740
3.949980000000001,-5.4504,0.41026,24.03509,1,78.60068965517242,4,21741
3.94934,-5.44958,0.41178,23.83387,1,78.57448275862069,4,21742
3.94934,-5.4504,0.41329,24.03509,1,78.54844827586207,4,21743
3.9487,-5.4504,0.41481,24.04627,1,78.52224137931034,4,21744
3.9487,-5.44958,0.4163199999999999,23.83387,1,78.49620689655173,4,21745
3.9487,-5.4504,0.41783,24.04627,1,78.4701724137931,4,21746
3.94805,-5.4504,0.41935,24.03509,1,78.44396551724138,4,21747
3.94805,-5.44958,0.42086,24.04627,1,78.41793103448275,4,21748
3.94741,-5.4504,0.42238,24.03509,1,78.39172413793104,4,21749
3.94741,-5.4504,0.42389,24.04627,1,78.36568965517242,4,21750
3.94676,-5.4504,0.4254,24.03509,1,78.3396551724138,4,21751
3.94676,-5.44958,0.4269199999999999,24.04627,1,78.31344827586207,4,21752
3.94676,-5.44958,0.42843,23.83387,1,78.28741379310347,4,21753
3.94612,-5.44958,0.42994,24.04627,1,78.26137931034484,4,21754
3.94612,-5.4504,0.43146,24.04627,1,78.2351724137931,4,21755
3.94548,-5.44958,0.4329699999999999,24.04627,1,78.20913793103449,4,21756
3.94548,-5.4504,0.43449,24.03509,1,78.18293103448275,4,21757
3.94548,-5.44958,0.436,24.03509,1,78.15689655172415,4,21758
3.944830000000001,-5.4504,0.43751,24.03509,1,78.13086206896553,4,21759
3.944830000000001,-5.4504,0.43903,24.03509,1,78.1046551724138,4,21760
3.944830000000001,-5.4504,0.44054,24.03509,1,78.07862068965517,4,21761
3.94419,-5.44958,0.44205,24.04627,1,78.05258620689655,4,21762
3.94419,-5.44958,0.4435699999999999,24.04627,1,78.02637931034484,4,21763
3.94419,-5.4504,0.44509,24.04627,1,78.00017241379312,4,21764
3.94355,-5.44958,0.4466,24.03509,1,77.97413793103449,4,21765
3.94355,-5.44958,0.44811,24.04627,1,77.94810344827587,4,21766
3.94355,-5.44958,0.4496199999999999,24.04627,1,77.92206896551724,4,21767
3.9429,-5.44958,0.45114,23.94566,1,77.89586206896553,4,21768
3.9429,-5.4504,0.45265,23.83387,1,77.8698275862069,4,21769
3.94226,-5.4504,0.45416,23.83387,1,77.84379310344828,4,21770
3.94226,-5.4504,0.45568,23.99037,1,77.81758620689655,4,21771
3.94226,-5.44958,0.45719,23.83387,1,77.79155172413793,4,21772
3.94162,-5.44958,0.4587,23.83387,1,77.7655172413793,4,21773
3.94162,-5.44958,0.4602199999999999,23.83387,1,77.7393103448276,4,21774
3.94162,-5.44958,0.46173,23.83387,1,77.71327586206897,4,21775
3.94097,-5.4504,0.46325,24.04627,1,77.68706896551724,4,21776
3.94097,-5.4504,0.46476,23.83387,1,77.66103448275862,4,21777
3.94097,-5.4504,0.4662699999999999,23.83387,1,77.635,4,21778
3.94033,-5.4504,0.46779,23.83387,1,77.60879310344828,4,21779
3.94033,-5.4504,0.46931,23.83387,1,77.58258620689655,4,21780
3.93968,-5.44958,0.4708199999999999,23.83387,1,77.55655172413793,4,21781
3.93968,-5.4504,0.47233,23.82269,1,77.5305172413793,4,21782
3.93968,-5.44958,0.47384,23.83387,1,77.5044827586207,4,21783
3.93904,-5.44958,0.47536,23.83387,1,77.47827586206897,4,21784
3.93904,-5.44958,0.4768699999999999,23.83387,1,77.45224137931035,4,21785
3.93904,-5.4504,0.47839,23.83387,1,77.42603448275862,4,21786
3.9384,-5.4504,0.4799,23.83387,1,77.4,4,21787
3.9384,-5.4504,0.48141,23.83387,1,77.37396551724137,4,21788
3.9384,-5.4504,0.48293,23.83387,1,77.34775862068966,4,21789
3.93775,-5.44958,0.48444,23.83387,1,77.32172413793104,4,21790
3.93775,-5.44958,0.48595,23.83387,1,77.29568965517241,4,21791
3.93775,-5.44958,0.4874699999999999,23.83387,1,77.2694827586207,4,21792
3.93711,-5.44958,0.48898,23.83387,1,77.24344827586208,4,21793
3.93711,-5.44958,0.4905,23.83387,1,77.21724137931035,4,21794
3.93711,-5.4504,0.49201,23.83387,1,77.19120689655173,4,21795
3.93647,-5.4504,0.49353,23.83387,1,77.165,4,21796
3.93647,-5.4504,0.49504,23.83387,1,77.13896551724137,4,21797
3.93582,-5.4504,0.49655,23.83387,1,77.11293103448276,4,21798
3.93582,-5.44958,0.4980699999999999,23.83387,1,77.08672413793104,4,21799
3.93582,-5.4504,0.49958,23.83387,1,77.06068965517241,4,21800
3.93518,-5.44958,0.5011,23.83387,1,77.0344827586207,4,21801
3.93518,-5.44958,0.50261,23.84505,1,77.00844827586207,4,21802
3.93518,-5.4504,0.50412,23.83387,1,76.98241379310345,4,21803
3.93518,-5.44958,0.50563,23.82269,1,76.95637931034483,4,21804
3.93454,-5.4504,0.50715,23.83387,1,76.9301724137931,4,21805
3.93454,-5.44958,0.50866,23.83387,1,76.9041379310345,4,21806
3.93454,-5.44958,0.51018,23.83387,1,76.87793103448276,4,21807
3.93389,-5.44958,0.51169,23.83387,1,76.85189655172415,4,21808
3.93389,-5.44958,0.51321,23.83387,1,76.82568965517241,4,21809
3.93389,-5.4504,0.51472,23.83387,1,76.79965517241381,4,21810
3.93325,-5.44958,0.51623,23.83387,1,76.77362068965517,4,21811
3.93325,-5.44958,0.51775,23.83387,1,76.74741379310345,4,21812
3.93325,-5.4504,0.51927,23.83387,1,76.72120689655173,4,21813
3.93325,-5.4504,0.52078,23.83387,1,76.6951724137931,4,21814
3.9326,-5.4504,0.5222899999999999,23.83387,1,76.6691379310345,4,21815
3.9326,-5.44958,0.5238,23.83387,1,76.64310344827587,4,21816
3.93196,-5.4504,0.52531,23.84505,1,76.61706896551725,4,21817
3.93196,-5.4504,0.52683,23.83387,1,76.59086206896552,4,21818
3.93196,-5.44958,0.52835,23.83387,1,76.56465517241381,4,21819
3.93196,-5.44958,0.52986,23.83387,1,76.53862068965518,4,21820
3.93132,-5.4504,0.53137,23.83387,1,76.51258620689656,4,21821
3.93132,-5.44958,0.53288,23.83387,1,76.48655172413794,4,21822
3.93132,-5.4504,0.5344,23.83387,1,76.46034482758621,4,21823
3.93132,-5.44958,0.53591,23.83387,1,76.43431034482758,4,21824
3.93067,-5.4504,0.53743,23.83387,1,76.40810344827587,4,21825
3.93067,-5.4504,0.53895,23.83387,1,76.38189655172415,4,21826
3.93067,-5.4504,0.54045,23.83387,1,76.35603448275863,4,21827
3.93003,-5.44958,0.54197,23.83387,1,76.3298275862069,4,21828
3.93003,-5.44958,0.54348,23.83387,1,76.30379310344829,4,21829
3.93003,-5.4504,0.54499,23.82269,1,76.27775862068965,4,21830
3.92939,-5.4504,0.54652,23.83387,1,76.25137931034483,4,21831
3.92939,-5.44958,0.54803,23.82269,1,76.22534482758621,4,21832
3.92939,-5.44958,0.5495399999999999,23.83387,1,76.1993103448276,4,21833
3.92874,-5.4504,0.55105,23.83387,1,76.17327586206896,4,21834
3.92874,-5.4504,0.55257,23.83387,1,76.14706896551724,4,21835
3.92874,-5.4504,0.55408,23.83387,1,76.12103448275863,4,21836
3.92874,-5.44958,0.5555899999999999,23.83387,1,76.09500000000001,4,21837
3.9281,-5.44958,0.55711,23.82269,1,76.06879310344829,4,21838
3.9281,-5.44958,0.55862,23.83387,1,76.04275862068965,4,21839
3.9281,-5.44958,0.56013,23.83387,1,76.01672413793104,4,21840
3.92746,-5.4504,0.56165,23.83387,1,75.99051724137931,4,21841
3.92746,-5.4504,0.56316,23.83387,1,75.96448275862069,4,21842
3.92746,-5.4504,0.5646800000000001,23.83387,1,75.93827586206896,4,21843
3.92746,-5.44958,0.5662,23.83387,1,75.91206896551724,4,21844
3.92681,-5.4504,0.56771,23.82269,1,75.88603448275863,4,21845
3.92681,-5.44958,0.56922,23.83387,1,75.86000000000001,4,21846
3.92617,-5.44958,0.5707399999999999,23.82269,1,75.83379310344829,4,21847
3.92617,-5.4504,0.57225,23.83387,1,75.80775862068965,4,21848
3.92617,-5.4504,0.57376,23.83387,1,75.78172413793104,4,21849
3.92617,-5.4504,0.57527,23.83387,1,75.75568965517242,4,21850
3.92552,-5.44958,0.5767899999999999,23.83387,1,75.72948275862069,4,21851
3.92552,-5.4504,0.5783,23.83387,1,75.70344827586207,4,21852
3.92552,-5.44958,0.57982,23.83387,1,75.67724137931036,4,21853
3.92552,-5.4504,0.58133,23.83387,1,75.65120689655173,4,21854
3.92488,-5.4504,0.58285,23.83387,1,75.62500000000001,4,21855
3.92488,-5.44958,0.58436,23.83387,1,75.59896551724138,4,21856
3.92488,-5.4504,0.5858800000000001,23.83387,1,75.57275862068965,4,21857
3.92488,-5.44958,0.58738,23.83387,1,75.54689655172413,4,21858
3.92424,-5.4504,0.5889,23.83387,1,75.52068965517242,4,21859
3.92424,-5.4504,0.59042,23.82269,1,75.49448275862069,4,21860
3.92424,-5.4504,0.5919300000000001,23.83387,1,75.46844827586207,4,21861
3.92424,-5.44958,0.59344,23.83387,1,75.44241379310344,4,21862
3.92359,-5.4504,0.59495,23.83387,1,75.41637931034484,4,21863
3.92359,-5.44958,0.59647,23.83387,1,75.3901724137931,4,21864
3.92359,-5.4504,0.5979899999999999,23.83387,1,75.36396551724138,4,21865
3.92359,-5.4504,0.5995,23.61028,1,75.33793103448276,4,21866
3.92359,-5.4504,0.60101,23.84505,1,75.31189655172415,4,21867
3.92295,-5.4504,0.60252,23.83387,1,75.28586206896553,4,21868
3.92295,-5.44958,0.6040399999999999,23.83387,1,75.25965517241379,4,21869
3.92295,-5.44958,0.60555,23.83387,1,75.23362068965518,4,21870
3.92231,-5.44958,0.60707,23.83387,1,75.20741379310344,4,21871
3.92231,-5.4504,0.60858,23.62146,1,75.18137931034484,4,21872
3.92231,-5.4504,0.6100899999999999,23.83387,1,75.15534482758622,4,21873
3.92231,-5.44958,0.61161,23.83387,1,75.12913793103449,4,21874
3.92166,-5.44958,0.61312,23.62146,1,75.10310344827586,4,21875
3.92166,-5.4504,0.61464,23.83387,1,75.07689655172415,4,21876
3.92166,-5.44958,0.61615,23.83387,1,75.05086206896551,4,21877
3.92166,-5.44958,0.61766,23.655,1,75.0248275862069,4,21878
3.92102,-5.4504,0.6191800000000001,23.62146,1,74.99862068965518,4,21879
3.92102,-5.44958,0.6207,23.83387,1,74.97241379310344,4,21880
3.92102,-5.44958,0.6222,23.63264,1,74.94655172413793,4,21881
3.92102,-5.44958,0.6237199999999999,23.83387,1,74.92034482758622,4,21882
3.92102,-5.4504,0.6252300000000001,23.82269,1,74.89431034482759,4,21883
3.92038,-5.4504,0.62675,23.83387,1,74.86810344827586,4,21884
3.92038,-5.44958,0.62826,23.62146,1,74.84206896551724,4,21885
3.92038,-5.4504,0.62978,23.62146,1,74.81586206896552,4,21886
3.92038,-5.4504,0.63129,23.62146,1,74.7898275862069,4,21887
3.91973,-5.4504,0.63281,23.62146,1,74.76362068965518,4,21888
3.91973,-5.4504,0.63432,23.61028,1,74.73758620689655,4,21889
3.91973,-5.4504,0.63583,23.61028,1,74.71155172413793,4,21890
3.91973,-5.44958,0.63735,23.62146,1,74.68534482758622,4,21891
3.91909,-5.4504,0.63886,23.63264,1,74.65931034482759,4,21892
3.91909,-5.4504,0.64037,23.62146,1,74.63327586206897,4,21893
3.91909,-5.44958,0.64189,23.62146,1,74.60706896551724,4,21894
3.91844,-5.44958,0.6434,23.62146,1,74.58103448275862,4,21895
3.91844,-5.4504,0.64491,23.61028,1,74.55499999999999,4,21896
3.91844,-5.4504,0.6464300000000001,23.62146,1,74.5287931034483,4,21897
3.91844,-5.4504,0.64795,23.61028,1,74.50258620689655,4,21898
3.91844,-5.4504,0.64946,23.62146,1,74.47655172413792,4,21899
3.9178,-5.4504,0.6509699999999999,23.62146,1,74.45051724137932,4,21900
3.9178,-5.44958,0.6524800000000001,23.62146,1,74.4244827586207,4,21901
3.9178,-5.4504,0.654,23.61028,1,74.39827586206897,4,21902
3.91716,-5.4504,0.65551,23.83387,1,74.37224137931034,4,21903
3.91716,-5.4504,0.65703,23.62146,1,74.34603448275863,4,21904
3.91716,-5.4504,0.65854,23.62146,1,74.32,4,21905
3.91716,-5.44958,0.6600600000000001,23.62146,1,74.29379310344827,4,21906
3.91651,-5.4504,0.66157,23.62146,1,74.26775862068966,4,21907
3.91651,-5.4504,0.66308,23.62146,1,74.24172413793104,4,21908
3.91651,-5.44958,0.66459,23.62146,1,74.21568965517243,4,21909
3.91651,-5.44958,0.6661100000000001,23.62146,1,74.1894827586207,4,21910
3.91587,-5.4504,0.66762,23.62146,1,74.16344827586207,4,21911
3.91587,-5.44958,0.66914,23.61028,1,74.13724137931035,4,21912
3.91587,-5.4504,0.67065,23.62146,1,74.11120689655172,4,21913
3.91587,-5.44958,0.6721600000000001,23.62146,1,74.0851724137931,4,21914
3.91523,-5.44958,0.6736800000000001,23.62146,1,74.05896551724139,4,21915
3.91523,-5.4504,0.6752,23.61028,1,74.03275862068965,4,21916
3.91523,-5.44958,0.6767,23.61028,1,74.00689655172413,4,21917
3.91523,-5.4504,0.67823,23.61028,1,73.98051724137932,4,21918
3.91458,-5.4504,0.67974,23.61028,1,73.9544827586207,4,21919
3.91458,-5.44958,0.68125,23.61028,1,73.92844827586207,4,21920
3.91458,-5.4504,0.68276,23.62146,1,73.90241379310345,4,21921
3.91458,-5.4504,0.68428,23.62146,1,73.87620689655172,4,21922
3.91394,-5.4504,0.68579,23.61028,1,73.8501724137931,4,21923
3.91458,-5.44958,0.6873,23.62146,1,73.8241379310345,4,21924
3.91394,-5.4504,0.68882,23.61028,1,73.79793103448276,4,21925
3.91394,-5.44958,0.69033,23.62146,1,73.77189655172413,4,21926
3.91394,-5.4504,0.69185,23.62146,1,73.74568965517243,4,21927
3.91394,-5.4504,0.6933600000000001,23.61028,1,73.7196551724138,4,21928
3.9133,-5.44958,0.69488,23.61028,1,73.69344827586207,4,21929
3.9133,-5.4504,0.69639,23.62146,1,73.66741379310345,4,21930
3.9133,-5.44958,0.6979,23.61028,1,73.64137931034483,4,21931
3.9133,-5.44958,0.6994100000000001,23.62146,1,73.61534482758621,4,21932
3.91265,-5.4504,0.70093,23.61028,1,73.58913793103447,4,21933
3.91265,-5.44958,0.70244,23.61028,1,73.56310344827587,4,21934
3.91265,-5.44958,0.70396,23.61028,1,73.53689655172413,4,21935
3.91265,-5.44958,0.7054699999999999,23.62146,1,73.51086206896552,4,21936
3.91265,-5.44958,0.70699,23.62146,1,73.4846551724138,4,21937
3.91201,-5.4504,0.7085,23.62146,1,73.45862068965518,4,21938
3.91201,-5.4504,0.71001,23.62146,1,73.43258620689656,4,21939
3.91201,-5.4504,0.7115199999999999,23.62146,1,73.40655172413793,4,21940
3.91136,-5.4504,0.71304,23.62146,1,73.38034482758621,4,21941
3.91136,-5.44958,0.7145600000000001,23.62146,1,73.3541379310345,4,21942
3.91136,-5.4504,0.71607,23.62146,1,73.32810344827587,4,21943
3.91136,-5.4504,0.71758,23.61028,1,73.30206896551725,4,21944
3.91072,-5.4504,0.71909,23.61028,1,73.27603448275862,4,21945
3.91072,-5.4504,0.7206100000000001,23.62146,1,73.2498275862069,4,21946
3.91072,-5.4504,0.72212,23.62146,1,73.22379310344827,4,21947
3.91072,-5.4504,0.72364,23.61028,1,73.19758620689656,4,21948
3.91072,-5.4504,0.72516,23.61028,1,73.17137931034483,4,21949
3.91008,-5.4504,0.7266600000000001,23.61028,1,73.14551724137932,4,21950
3.91008,-5.44958,0.72818,23.61028,1,73.11931034482758,4,21951
3.91008,-5.4504,0.7297,23.61028,1,73.09310344827587,4,21952
3.91008,-5.44958,0.73121,23.61028,1,73.06706896551724,4,21953
3.91008,-5.44958,0.7327199999999999,23.62146,1,73.04103448275863,4,21954
3.90943,-5.44958,0.73424,23.62146,1,73.0148275862069,4,21955
3.90943,-5.44958,0.73575,23.61028,1,72.98879310344827,4,21956
3.90943,-5.44958,0.73726,23.62146,1,72.96275862068966,4,21957
3.90943,-5.4504,0.73878,23.40906,1,72.93655172413793,4,21958
3.90879,-5.4504,0.74029,23.55439,1,72.91051724137932,4,21959
3.90879,-5.44958,0.7418,23.40906,1,72.88448275862069,4,21960
3.90879,-5.44958,0.74332,23.62146,1,72.85827586206898,4,21961
3.90879,-5.44958,0.74484,23.4426,1,72.83206896551724,4,21962
3.90815,-5.4504,0.74634,23.61028,1,72.80620689655173,4,21963
3.90815,-5.44958,0.7478600000000001,23.40906,1,72.78,4,21964
3.90815,-5.44958,0.74937,23.40906,1,72.75396551724138,4,21965
3.90815,-5.4504,0.75089,23.62146,1,72.72775862068966,4,21966
3.90815,-5.44958,0.7524,23.40906,1,72.70172413793104,4,21967
3.9075,-5.4504,0.7539100000000001,23.40906,1,72.67568965517242,4,21968
3.9075,-5.4504,0.75543,23.62146,1,72.6494827586207,4,21969
3.9075,-5.4504,0.75695,23.40906,1,72.62327586206898,4,21970
3.9075,-5.4504,0.75845,23.40906,1,72.59741379310346,4,21971
3.90686,-5.4504,0.75997,23.55439,1,72.57120689655173,4,21972
3.90686,-5.4504,0.76149,23.40906,1,72.545,4,21973
3.90686,-5.44958,0.763,23.40906,1,72.51896551724138,4,21974
3.90622,-5.44958,0.76451,23.40906,1,72.49293103448275,4,21975
3.90622,-5.44958,0.76603,23.40906,1,72.46672413793104,4,21976
3.90622,-5.4504,0.76754,23.40906,1,72.4406896551724,4,21977
3.90557,-5.44958,0.7690600000000001,23.42024,1,72.41448275862068,4,21978
3.90557,-5.44958,0.77057,23.40906,1,72.38844827586207,4,21979
3.90557,-5.4504,0.7720899999999999,23.40906,1,72.36224137931036,4,21980
3.90557,-5.4504,0.7736,23.40906,1,72.33620689655173,4,21981
3.90557,-5.44958,0.7751100000000001,23.62146,1,72.31017241379311,4,21982
3.90493,-5.44958,0.77662,23.42024,1,72.28413793103448,4,21983
3.90493,-5.44958,0.7781399999999999,23.40906,1,72.25793103448277,4,21984
3.90493,-5.44958,0.77965,23.62146,1,72.23189655172413,4,21985
3.90493,-5.44958,0.78117,23.40906,1,72.2056896551724,4,21986
3.90428,-5.4504,0.78268,23.40906,1,72.17965517241379,4,21987
3.90428,-5.44958,0.7841899999999999,23.40906,1,72.15362068965518,4,21988
3.90428,-5.4504,0.78571,23.40906,1,72.12741379310346,4,21989
3.90428,-5.4504,0.78722,23.40906,1,72.10137931034483,4,21990
3.90364,-5.4504,0.78873,23.40906,1,72.0753448275862,4,21991
3.90364,-5.44958,0.79025,23.40906,1,72.04913793103448,4,21992
3.90364,-5.44958,0.79176,23.40906,1,72.02310344827586,4,21993
3.90364,-5.4504,0.79328,23.42024,1,71.99689655172413,4,21994
3.90364,-5.44958,0.79479,23.40906,1,71.97086206896553,4,21995
3.903,-5.44958,0.7963,23.42024,1,71.9448275862069,4,21996
3.903,-5.44958,0.79781,23.40906,1,71.91879310344828,4,21997
3.903,-5.4504,0.79933,23.40906,1,71.89258620689655,4,21998
3.903,-5.44958,0.80084,23.40906,1,71.86655172413793,4,21999
3.90235,-5.44958,0.8023600000000001,23.40906,1,71.84034482758621,4,22000
3.90235,-5.44958,0.80387,23.39788,1,71.81431034482759,4,22001
3.90235,-5.44958,0.8053899999999999,23.40906,1,71.78810344827586,4,22002
3.90235,-5.44958,0.8069,23.42024,1,71.76206896551724,4,22003
3.90171,-5.4504,0.8084100000000001,23.40906,1,71.73603448275861,4,22004
3.90171,-5.4504,0.80993,23.40906,1,71.7098275862069,4,22005
3.90171,-5.44958,0.81145,23.40906,1,71.68362068965519,4,22006
3.90171,-5.4504,0.81296,23.40906,1,71.65758620689655,4,22007
3.90107,-5.4504,0.81447,23.42024,1,71.63155172413794,4,22008
3.90107,-5.4504,0.81599,23.42024,1,71.60534482758621,4,22009
3.90107,-5.4504,0.8174899999999999,23.40906,1,71.57948275862068,4,22010
3.90042,-5.4504,0.81902,23.40906,1,71.55310344827586,4,22011
3.90042,-5.4504,0.82053,23.40906,1,71.52706896551724,4,22012
3.90042,-5.44958,0.82204,23.40906,1,71.50103448275861,4,22013
3.90042,-5.4504,0.8235600000000001,23.42024,1,71.4748275862069,4,22014
3.90042,-5.44958,0.8250700000000001,23.42024,1,71.44879310344827,4,22015
3.89978,-5.44958,0.82658,23.40906,1,71.42275862068966,4,22016
3.89978,-5.44958,0.82809,23.40906,1,71.39672413793103,4,22017
3.89978,-5.44958,0.8296100000000001,23.40906,1,71.37051724137932,4,22018
3.89978,-5.44958,0.8311200000000001,23.40906,1,71.34448275862069,4,22019
3.89914,-5.44958,0.8326399999999999,23.40906,1,71.31827586206899,4,22020
3.89914,-5.4504,0.83415,23.40906,1,71.29224137931035,4,22021
3.89914,-5.4504,0.83567,23.40906,1,71.26603448275861,4,22022
3.89914,-5.4504,0.8371799999999999,23.40906,1,71.24000000000001,4,22023
3.89849,-5.4504,0.8386899999999999,23.40906,1,71.21396551724139,4,22024
3.89849,-5.4504,0.8402,23.61028,1,71.18793103448276,4,22025
3.89849,-5.4504,0.84173,23.40906,1,71.16155172413794,4,22026
3.89785,-5.4504,0.84324,23.40906,1,71.13551724137932,4,22027
3.89785,-5.44958,0.84475,23.40906,1,71.10948275862069,4,22028
3.89785,-5.4504,0.84626,23.40906,1,71.08344827586207,4,22029
3.89785,-5.4504,0.84778,23.40906,1,71.05724137931034,4,22030
3.89785,-5.4504,0.84929,23.40906,1,71.03120689655172,4,22031
3.8972,-5.44958,0.8508100000000001,23.40906,1,71.00500000000001,4,22032
3.8972,-5.4504,0.8523200000000001,23.40906,1,70.97896551724139,4,22033
3.8972,-5.44958,0.85383,23.62146,1,70.95293103448276,4,22034
3.89656,-5.44958,0.85535,23.40906,1,70.92672413793103,4,22035
3.89656,-5.44958,0.8568600000000001,23.40906,1,70.90068965517241,4,22036
3.89656,-5.4504,0.8583799999999999,23.40906,1,70.8744827586207,4,22037
3.89592,-5.4504,0.8598899999999999,23.42024,1,70.84844827586207,4,22038
3.89592,-5.44958,0.8614,23.40906,1,70.82241379310345,4,22039
3.89592,-5.4504,0.8629100000000001,23.42024,1,70.79637931034482,4,22040
3.89592,-5.4504,0.8644299999999999,23.40906,1,70.77017241379312,4,22041
3.89527,-5.44958,0.86595,23.39788,1,70.74396551724139,4,22042
3.89527,-5.4504,0.86746,23.40906,1,70.71793103448276,4,22043
3.89527,-5.44958,0.86898,23.40906,1,70.69172413793105,4,22044
3.89463,-5.44958,0.87049,23.40906,1,70.66568965517241,4,22045
3.89463,-5.4504,0.872,23.40906,1,70.6396551724138,4,22046
3.89463,-5.4504,0.87351,23.40906,1,70.61362068965516,4,22047
3.89463,-5.44958,0.87503,23.62146,1,70.58741379310345,4,22048
3.89399,-5.4504,0.87654,23.40906,1,70.56137931034482,4,22049
3.89399,-5.44958,0.87805,23.40906,1,70.53534482758621,4,22050
3.89399,-5.44958,0.8795700000000001,23.40906,1,70.50913793103447,4,22051
3.89399,-5.44958,0.88108,23.40906,1,70.48310344827587,4,22052
3.89334,-5.4504,0.8826,23.40906,1,70.45689655172414,4,22053
3.89334,-5.44958,0.8841100000000001,23.40906,1,70.43086206896552,4,22054
3.89334,-5.44958,0.8856200000000001,23.40906,1,70.40482758620689,4,22055
3.89334,-5.4504,0.8871399999999999,23.40906,1,70.37862068965518,4,22056
3.89334,-5.44958,0.88865,23.40906,1,70.35258620689656,4,22057
3.8927,-5.4504,0.8901600000000001,23.40906,1,70.32655172413793,4,22058
3.8927,-5.4504,0.8916799999999999,23.62146,1,70.30034482758622,4,22059
3.8927,-5.4504,0.8932,23.61028,1,70.27413793103447,4,22060
3.8927,-5.44958,0.89471,23.40906,1,70.24810344827587,4,22061
3.89206,-5.4504,0.8962200000000001,23.62146,1,70.22206896551724,4,22062
3.89206,-5.4504,0.8977299999999999,23.61028,1,70.19603448275862,4,22063
3.89206,-5.44958,0.89925,23.61028,1,70.16982758620689,4,22064
3.89206,-5.44958,0.90076,23.40906,1,70.14379310344827,4,22065
3.89141,-5.44958,0.90228,23.40906,1,70.11758620689656,4,22066
3.89141,-5.4504,0.9038,23.40906,1,70.09137931034482,4,22067
3.89141,-5.44958,0.9053,23.61028,1,70.06551724137933,4,22068
3.89141,-5.44958,0.90682,23.61028,1,70.03931034482758,4,22069
3.89077,-5.44958,0.90833,23.39788,1,70.01327586206897,4,22070
3.89077,-5.4504,0.90985,23.62146,1,69.98706896551725,4,22071
3.89077,-5.44958,0.91136,23.40906,1,69.96103448275862,4,22072
3.89012,-5.4504,0.91287,23.40906,1,69.93500000000002,4,22073
3.89012,-5.44958,0.91439,23.61028,1,69.90879310344828,4,22074
3.89012,-5.44958,0.9159,23.62146,1,69.88275862068967,4,22075
3.89012,-5.4504,0.91741,23.62146,1,69.85672413793104,4,22076
3.88948,-5.44958,0.91893,23.62146,1,69.8305172413793,4,22077
3.88948,-5.4504,0.92044,23.61028,1,69.8044827586207,4,22078
3.88948,-5.4504,0.92196,23.62146,1,69.77827586206897,4,22079
3.88948,-5.4504,0.92347,23.61028,1,69.75224137931035,4,22080
3.88884,-5.44958,0.92499,23.61028,1,69.72603448275862,4,22081
3.88884,-5.4504,0.92649,23.62146,1,69.7001724137931,4,22082
3.88884,-5.4504,0.92801,23.61028,1,69.67396551724138,4,22083
3.88819,-5.44958,0.92953,23.62146,1,69.64775862068967,4,22084
3.88819,-5.4504,0.93104,23.62146,1,69.62172413793104,4,22085
3.88819,-5.4504,0.93256,23.61028,1,69.59551724137933,4,22086
3.88755,-5.44958,0.93407,23.61028,1,69.5694827586207,4,22087
3.88755,-5.44958,0.93558,23.61028,1,69.54344827586208,4,22088
3.88755,-5.44958,0.9371,23.61028,1,69.51724137931035,4,22089
3.88755,-5.44958,0.93861,23.61028,1,69.49120689655173,4,22090
3.88755,-5.44958,0.94012,23.61028,1,69.4651724137931,4,22091
3.88691,-5.4504,0.94164,23.62146,1,69.43896551724137,4,22092
3.88691,-5.4504,0.94315,23.62146,1,69.41293103448275,4,22093
3.88691,-5.4504,0.94466,23.61028,1,69.38689655172415,4,22094
3.88626,-5.4504,0.94618,23.62146,1,69.36068965517242,4,22095
3.88626,-5.4504,0.94769,23.62146,1,69.3346551724138,4,22096
3.88626,-5.4504,0.94921,23.61028,1,69.30844827586208,4,22097
3.88562,-5.4504,0.95072,23.61028,1,69.28241379310346,4,22098
3.88562,-5.4504,0.95224,23.61028,1,69.25620689655173,4,22099
