Repository: uw-mad-dash/Battery-SoC-Estimation

## Data
The [LiPo 5450 mAh cell](https://maxamps.com/products/lipo-5450-1s-3-7v-battery) data can be found in <em>data</em> directory 👀. We collected 48 discharging-charging cycles for CRates 1, 2, 3, and 4. The measurements were recorded at 1 second rate. To understand data better, we provided a [Jupyter](https://jupyter.org/) notebook <em>data_visualization.ipynb</em> in <em>notebooks</em> directory. We used [Jupyter Dash](https://github.com/plotly/jupyter-dash) library which allows to create interactive plots. Names of the columns in the csv files containing data should be self-explanatory, except column 'AhStep [Ah]'. This column represents the cell capacity in Ah.

File: data/CRate2_Cycle1.csv (part 1 of 6)
Voltage [V],Current [A],AhStep [Ah],TempBottom [C],CRate [-],SOC [%],Cycle [-],Time [s]
4.04816,-10.89981,0.0027199999999999,24.03533,2,84.78448275862068,1,1
4.04429,-10.89981,0.00575,24.03533,2,84.73224137931034,1,2
4.04107,-10.89981,0.00878,24.03533,2,84.68,1,3
4.0385,-10.89981,0.0121,24.03533,2,84.62275862068965,1,4
4.03592,-10.89898,0.01483,24.0241,2,84.57568965517241,1,5
4.03334,-10.89981,0.01786,24.0241,2,84.52344827586207,1,6
4.03141,-10.89898,0.02088,24.03533,2,84.47137931034483,1,7
4.02948,-10.89898,0.02391,24.03533,2,84.41913793103448,1,8
4.02755,-10.89898,0.02693,24.0241,2,84.36706896551723,1,9
4.02561,-10.89898,0.02998,24.03533,2,84.31448275862068,1,10
4.02432,-10.89981,0.03299,24.0241,2,84.26258620689654,1,11
4.022390000000001,-10.89898,0.03601,24.03533,2,84.2105172413793,1,12
4.0211,-10.89981,0.03935,24.03533,2,84.15293103448276,1,13
4.019819999999999,-10.89981,0.0420699999999999,24.24873,2,84.10603448275862,1,14
4.01853,-10.89898,0.0451,24.0241,2,84.05379310344829,1,15
4.01724,-10.89898,0.0481399999999999,24.2375,2,84.00137931034483,1,16
4.01595,-10.89898,0.05116,24.25996,2,83.94931034482758,1,17
4.01466,-10.89981,0.0544799999999999,24.24873,2,83.89206896551724,1,18
4.01337,-10.89898,0.05751,24.24873,2,83.8398275862069,1,19
4.01273,-10.89981,0.06025,24.2375,2,83.79258620689654,1,20
4.01144,-10.89898,0.06327,24.2375,2,83.74051724137931,1,21
4.01015,-10.89898,0.0663,24.2375,2,83.68827586206896,1,22
4.00951,-10.89898,0.06962,24.24873,2,83.63103448275862,1,23
4.00822,-10.89898,0.07265,24.2375,2,83.57879310344826,1,24
4.00758,-10.89981,0.0753799999999999,24.24873,2,83.53172413793104,1,25
4.0069300000000005,-10.89898,0.0784,24.24873,2,83.47965517241379,1,26
4.0056400000000005,-10.89898,0.08143,24.24873,2,83.42741379310344,1,27
4.005,-10.89898,0.08476,24.24873,2,83.36999999999999,1,28
4.00371,-10.89981,0.0875,24.25996,2,83.32275862068964,1,29
4.00307,-10.89898,0.09052,24.24873,2,83.2706896551724,1,30
4.00242,-10.89981,0.0938399999999999,24.24873,2,83.21344827586206,1,31
4.00113,-10.89898,0.09657,24.2375,2,83.16637931034482,1,32
4.00049,-10.89898,0.0996,24.24873,2,83.11413793103449,1,33
3.99984,-10.89898,0.10262,24.2375,2,83.06206896551724,1,34
3.9992,-10.89898,0.10595,24.4509,2,83.00465517241379,1,35
3.99791,-10.89981,0.10868,24.4509,2,82.95758620689655,1,36
3.99727,-10.89981,0.11172,24.4509,2,82.9051724137931,1,37
3.99662,-10.89898,0.11503,24.4509,2,82.84810344827585,1,38
3.99598,-10.89898,0.11777,24.43966,2,82.80086206896551,1,39
3.99534,-10.89898,0.12109,24.47336,2,82.74362068965517,1,40
3.99469,-10.89981,0.12412,24.43966,2,82.69137931034483,1,41
3.99405,-10.89898,0.12715,24.46213,2,82.63913793103447,1,42
3.99276,-10.89898,0.13017,24.4509,2,82.58706896551725,1,43
3.99211,-10.89898,0.13291,24.43966,2,82.5398275862069,1,44
3.99147,-10.89981,0.13623,24.4509,2,82.48258620689654,1,45
3.990180000000001,-10.89981,0.13896,24.4509,2,82.43551724137932,1,46
3.98954,-10.89898,0.14228,24.4509,2,82.37827586206896,1,47
3.98954,-10.89898,0.14502,24.4509,2,82.33103448275862,1,48
3.98825,-10.89898,0.14834,24.4509,2,82.27379310344827,1,49
3.98761,-10.89898,0.15107,24.46213,2,82.22672413793103,1,50
3.98696,-10.89981,0.15409,24.4509,2,82.17465517241378,1,51
3.98632,-10.89898,0.15712,24.66429,2,82.12241379310345,1,52
3.98567,-10.89898,0.16015,24.66429,2,82.0701724137931,1,53
3.98503,-10.89981,0.16319,24.66429,2,82.01775862068965,1,54
3.98438,-10.89981,0.1662,24.67552,2,81.96586206896552,1,55
3.9831,-10.89981,0.16923,24.66429,2,81.91362068965518,1,56
3.98245,-10.89898,0.17256,24.66429,2,81.85620689655173,1,57
3.98181,-10.89898,0.17559,24.66429,2,81.80396551724138,1,58
3.98052,-10.89898,0.17833,24.65306,2,81.75672413793103,1,59
3.97987,-10.89898,0.18134,24.66429,2,81.70482758620689,1,60
3.97923,-10.89981,0.18437,24.66429,2,81.65258620689654,1,61
3.97859,-10.89981,0.1874,24.66429,2,81.6003448275862,1,62
3.97794,-10.89898,0.19043,24.65306,2,81.54810344827585,1,63
3.9773,-10.89981,0.19375,24.66429,2,81.49086206896551,1,64
3.97601,-10.89898,0.19648,24.87769,2,81.44379310344826,1,65
3.97537,-10.89898,0.19981,24.87769,2,81.38637931034482,1,66
3.97472,-10.89898,0.20253,24.66429,2,81.33948275862069,1,67
3.97408,-10.89898,0.2055699999999999,24.67552,2,81.28706896551724,1,68
3.97279,-10.89981,0.2086,24.87769,2,81.23482758620689,1,69
3.97214,-10.89898,0.21163,24.86646,2,81.18258620689654,1,70
3.97086,-10.89981,0.21465,24.86646,2,81.13051724137931,1,71
3.97021,-10.89981,0.21768,24.87769,2,81.07827586206898,1,72
3.96957,-10.89898,0.2207,24.86646,2,81.02620689655173,1,73
3.968280000000001,-10.89898,0.22373,24.87769,2,80.97396551724138,1,74
3.96763,-10.89898,0.22675,24.87769,2,80.92189655172413,1,75
3.96699,-10.89981,0.22979,24.86646,2,80.86948275862068,1,76
3.96635,-10.89981,0.2328199999999999,24.87769,2,80.81724137931035,1,77
3.96506,-10.89981,0.23585,24.87769,2,80.765,1,78
3.96441,-10.89981,0.2388699999999999,24.87769,2,80.71293103448276,1,79
3.963130000000001,-10.89898,0.24189,24.88892,2,80.66086206896551,1,80
3.96248,-10.89898,0.24494,24.87769,2,80.60827586206896,1,81
3.96184,-10.89981,0.24795,24.87769,2,80.55637931034481,1,82
3.96055,-10.89898,0.25098,24.87769,2,80.50413793103448,1,83
3.9599,-10.89898,0.254,24.87769,2,80.45206896551723,1,84
3.95862,-10.89981,0.25703,24.87769,2,80.39982758620688,1,85
3.95797,-10.89898,0.26006,24.87769,2,80.34758620689655,1,86
3.95733,-10.89898,0.26339,25.09109,2,80.2901724137931,1,87
3.95668,-10.89898,0.2661199999999999,25.07986,2,80.24310344827586,1,88
3.9554,-10.89898,0.26915,25.07986,2,80.19086206896552,1,89
3.95475,-10.89898,0.27247,25.07986,2,80.13362068965516,1,90
3.95411,-10.89981,0.2755,25.07986,2,80.08137931034483,1,91
3.95346,-10.89898,0.27852,25.09109,2,80.02931034482758,1,92
3.95217,-10.89898,0.28125,25.09109,2,79.98224137931034,1,93
3.95153,-10.89898,0.28428,25.07986,2,79.93,1,94
3.95024,-10.89981,0.28761,25.09109,2,79.87258620689654,1,95
3.9496,-10.89981,0.29064,25.07986,2,79.8203448275862,1,96
3.94831,-10.89981,0.29366,25.07986,2,79.76827586206896,1,97
3.94766,-10.89898,0.2964,25.07986,2,79.72103448275861,1,98
3.94702,-10.89898,0.29972,25.09109,2,79.66379310344827,1,99
3.94638,-10.89898,0.30246,25.09109,2,79.61655172413792,1,100
3.94573,-10.89981,0.30549,25.07986,2,79.56431034482758,1,101
3.94444,-10.89981,0.3085,25.07986,2,79.51241379310345,1,102
3.9438,-10.89981,0.31153,25.07986,2,79.46017241379309,1,103
3.94316,-10.89898,0.31486,25.09109,2,79.40275862068965,1,104
3.94251,-10.89898,0.31758,25.07986,2,79.35586206896551,1,105
3.94187,-10.89898,0.32061,25.07986,2,79.30362068965516,1,106
3.94058,-10.89981,0.32365,25.09109,2,79.25120689655172,1,107
3.93993,-10.89898,0.32668,25.07986,2,79.19896551724138,1,108
3.93929,-10.89981,0.3297,25.09109,2,79.14689655172414,1,109
3.93865,-10.89898,0.33302,25.09109,2,79.08965517241379,1,110
3.938,-10.89898,0.33575,25.07986,2,79.04258620689654,1,111
3.93736,-10.89981,0.33878,25.09109,2,78.9903448275862,1,112
3.93671,-10.89981,0.34181,25.09109,2,78.93810344827587,1,113
3.93542,-10.89981,0.34513,25.07986,2,78.88086206896551,1,114
3.93478,-10.89898,0.3478699999999999,25.07986,2,78.83362068965518,1,115
3.93414,-10.89898,0.35089,25.06863,2,78.78155172413793,1,116
3.93349,-10.89898,0.35393,25.09109,2,78.72913793103447,1,117
3.93285,-10.89981,0.35724,25.09109,2,78.67206896551724,1,118
3.9322,-10.89898,0.3599699999999999,25.07986,2,78.625,1,119
3.93156,-10.89981,0.36301,25.07986,2,78.57258620689655,1,120
3.93092,-10.89981,0.36632,25.09109,2,78.51551724137931,1,121
3.93027,-10.89898,0.36935,25.09109,2,78.46327586206897,1,122
3.92963,-10.89898,0.37208,25.07986,2,78.41620689655171,1,123
3.92898,-10.89898,0.37511,25.09109,2,78.36396551724137,1,124
3.92769,-10.89898,0.37814,25.09109,2,78.31172413793104,1,125
3.92769,-10.89981,0.38116,25.29326,2,78.25965517241379,1,126
3.92705,-10.89898,0.38419,25.09109,2,78.20741379310344,1,127
3.92641,-10.89898,0.38722,25.09109,2,78.1551724137931,1,128
3.92576,-10.89898,0.39025,25.09109,2,78.10293103448275,1,129
3.92512,-10.89898,0.39358,25.07986,2,78.0455172413793,1,130
3.92447,-10.89981,0.3963,25.07986,2,77.99862068965517,1,131
3.92383,-10.89981,0.39933,25.09109,2,77.94637931034482,1,132
3.92319,-10.89898,0.40236,25.09109,2,77.89413793103448,1,133
3.92254,-10.89898,0.40569,25.07986,2,77.83672413793103,1,134
3.9219,-10.89898,0.40871,25.09109,2,77.78465517241379,1,135
3.92125,-10.89898,0.41145,25.10232,2,77.73741379310344,1,136
3.92061,-10.89981,0.41447,25.10232,2,77.6853448275862,1,137
3.91996,-10.89981,0.4174899999999999,25.07986,2,77.63327586206896,1,138
3.91932,-10.89898,0.4208199999999999,25.09109,2,77.5758620689655,1,139
3.91868,-10.89898,0.42385,25.30449,2,77.52362068965517,1,140
3.91803,-10.89898,0.42657,25.07986,2,77.47672413793103,1,141
3.91803,-10.89981,0.4296,25.07986,2,77.4244827586207,1,142
3.91739,-10.89898,0.43263,25.30449,2,77.37224137931035,1,143
3.91674,-10.89981,0.43567,25.09109,2,77.3198275862069,1,144
3.9161,-10.89981,0.43868,25.29326,2,77.26793103448276,1,145
3.91545,-10.89898,0.44172,25.07986,2,77.2155172413793,1,146
3.91545,-10.89898,0.44475,25.09109,2,77.16327586206896,1,147
3.91481,-10.89981,0.44777,25.07986,2,77.11120689655172,1,148
3.91417,-10.89981,0.4507899999999999,25.09109,2,77.05913793103448,1,149
3.91352,-10.89981,0.45382,25.09109,2,77.00689655172413,1,150
3.91288,-10.89981,0.45686,25.07986,2,76.95448275862068,1,151
3.91288,-10.89898,0.4598899999999999,25.07986,2,76.90224137931035,1,152
3.91223,-10.89898,0.46291,25.09109,2,76.8501724137931,1,153
3.91159,-10.89898,0.46593,25.07986,2,76.79810344827585,1,154
3.91095,-10.89898,0.46926,25.09109,2,76.7406896551724,1,155
3.9103,-10.89981,0.4719899999999999,25.07986,2,76.69362068965518,1,156
3.90966,-10.89898,0.47502,25.30449,2,76.64137931034483,1,157
3.90901,-10.89898,0.47835,25.07986,2,76.58396551724137,1,158
3.90837,-10.89981,0.4813699999999999,25.07986,2,76.53189655172413,1,159
3.90837,-10.89981,0.4841,25.07986,2,76.48482758620689,1,160
3.90772,-10.89898,0.4871399999999999,25.07986,2,76.43241379310344,1,161
3.90708,-10.89898,0.49016,25.09109,2,76.3803448275862,1,162
3.90708,-10.89898,0.4931899999999999,25.09109,2,76.32810344827585,1,163
3.90644,-10.89898,0.49651,25.09109,2,76.27086206896551,1,164
3.90644,-10.89981,0.4992399999999999,25.07986,2,76.22379310344829,1,165
3.90579,-10.89981,0.50227,25.07986,2,76.17155172413793,1,166
3.90515,-10.89981,0.5053,25.09109,2,76.11931034482758,1,167
3.9045,-10.89898,0.5083300000000001,25.09109,2,76.06706896551724,1,168
3.9045,-10.89981,0.51135,25.09109,2,76.01499999999999,1,169
3.90386,-10.89981,0.51468,25.09109,2,75.95758620689654,1,170
3.90386,-10.89981,0.51741,25.09109,2,75.91051724137931,1,171
3.90321,-10.89898,0.52044,25.10232,2,75.85827586206896,1,172
3.90257,-10.89898,0.52346,25.10232,2,75.80620689655171,1,173
3.90193,-10.89898,0.52649,25.09109,2,75.75396551724138,1,174
3.90193,-10.89898,0.5295300000000001,25.10232,2,75.70155172413793,1,175
3.90128,-10.89898,0.53255,25.09109,2,75.64948275862069,1,176
3.90064,-10.89981,0.5355800000000001,25.07986,2,75.59724137931033,1,177
3.90064,-10.89981,0.53861,25.07986,2,75.54499999999999,1,178
3.89999,-10.89898,0.5416300000000001,25.09109,2,75.49293103448275,1,179
3.89935,-10.89898,0.54465,25.09109,2,75.44086206896552,1,180
3.89935,-10.89981,0.5476800000000001,25.09109,2,75.38862068965517,1,181
3.89871,-10.89981,0.5507,25.09109,2,75.33655172413792,1,182
3.89806,-10.89981,0.55404,25.10232,2,75.27896551724137,1,183
3.89806,-10.89981,0.55677,25.09109,2,75.23189655172412,1,184
3.89742,-10.89898,0.5598,25.09109,2,75.17965517241379,1,185
3.89742,-10.89981,0.56312,25.09109,2,75.12241379310345,1,186
3.89677,-10.89981,0.56585,25.09109,2,75.0753448275862,1,187
3.89613,-10.89981,0.56887,25.07986,2,75.02327586206897,1,188
3.89613,-10.89898,0.5719,25.09109,2,74.97103448275861,1,189
3.895480000000001,-10.89898,0.57523,25.09109,2,74.91362068965516,1,190
3.895480000000001,-10.89898,0.57796,25.07986,2,74.86655172413792,1,191
3.89484,-10.89981,0.58099,25.09109,2,74.81431034482758,1,192
3.8942,-10.89981,0.58401,25.09109,2,74.76224137931034,1,193
3.8942,-10.89981,0.58704,25.09109,2,74.71,1,194
3.89355,-10.89898,0.59007,25.09109,2,74.65775862068965,1,195
3.89355,-10.89898,0.59311,25.09109,2,74.60534482758621,1,196
3.89291,-10.89981,0.59612,25.07986,2,74.55344827586207,1,197
3.89291,-10.89898,0.59916,25.07986,2,74.50103448275861,1,198
3.89226,-10.89981,0.60219,25.09109,2,74.44879310344827,1,199
3.89226,-10.89981,0.60521,25.09109,2,74.39672413793102,1,200
3.89162,-10.89981,0.60824,25.10232,2,74.34448275862069,1,201
3.89097,-10.89898,0.61156,25.07986,2,74.28724137931034,1,202
3.89097,-10.89981,0.61459,25.09109,2,74.235,1,203
3.890330000000001,-10.89898,0.61733,25.09109,2,74.18775862068965,1,204
3.890330000000001,-10.89981,0.62035,25.09109,2,74.13568965517241,1,205
3.88969,-10.89981,0.62337,25.07986,2,74.08362068965516,1,206
3.88904,-10.89898,0.62641,25.09109,2,74.03120689655172,1,207
3.88904,-10.89898,0.62943,25.09109,2,73.97913793103447,1,208
3.8884,-10.89898,0.63246,25.09109,2,73.92689655172413,1,209
3.8884,-10.89981,0.63549,25.07986,2,73.87465517241378,1,210
3.88775,-10.89981,0.63852,25.07986,2,73.82241379310345,1,211
3.88711,-10.89981,0.64154,25.09109,2,73.7703448275862,1,212
3.88711,-10.89898,0.64458,25.09109,2,73.71793103448275,1,213
3.88647,-10.89981,0.64759,25.07986,2,73.6660344827586,1,214
3.88647,-10.89981,0.65062,25.07986,2,73.61379310344827,1,215
3.88582,-10.89981,0.65365,25.07986,2,73.56155172413793,1,216
3.88582,-10.89981,0.65668,25.09109,2,73.50931034482758,1,217
3.88582,-10.89898,0.65971,25.07986,2,73.45706896551724,1,218
3.88518,-10.89981,0.66273,25.07986,2,73.405,1,219
3.88453,-10.89981,0.66576,25.07986,2,73.35275862068966,1,220
3.88453,-10.89981,0.66879,25.07986,2,73.3005172413793,1,221
3.88389,-10.89898,0.67181,25.07986,2,73.24844827586207,1,222
3.88389,-10.89898,0.67484,25.09109,2,73.19620689655173,1,223
3.88324,-10.89898,0.67788,25.07986,2,73.14379310344827,1,224
3.88324,-10.89981,0.68089,25.07986,2,73.09189655172413,1,225
3.8826,-10.89981,0.68392,25.09109,2,73.03965517241379,1,226
3.8826,-10.89898,0.68695,25.09109,2,72.98741379310344,1,227
3.88196,-10.89898,0.68999,25.09109,2,72.935,1,228
3.88196,-10.89981,0.693,25.09109,2,72.88310344827586,1,229
3.88131,-10.89898,0.69604,25.07986,2,72.8306896551724,1,230
3.88131,-10.89981,0.69907,25.07986,2,72.77844827586206,1,231
3.88067,-10.89981,0.70209,25.07986,2,72.72637931034483,1,232
3.88002,-10.89898,0.70541,25.07986,2,72.66913793103448,1,233
3.88002,-10.89898,0.70815,25.06863,2,72.62189655172413,1,234
3.87938,-10.89981,0.71118,25.09109,2,72.56965517241379,1,235
3.87938,-10.89898,0.71419,25.10232,2,72.51775862068965,1,236
3.87874,-10.89981,0.71722,25.09109,2,72.4655172413793,1,237
3.87874,-10.89981,0.72025,25.09109,2,72.41327586206896,1,238
3.87809,-10.89898,0.72328,24.88892,2,72.36103448275861,1,239
3.87745,-10.89898,0.72631,25.07986,2,72.30879310344827,1,240
3.87745,-10.89898,0.72934,25.09109,2,72.25655172413792,1,241
3.8768,-10.89981,0.7326600000000001,25.09109,2,72.19931034482758,1,242
3.8768,-10.89981,0.7354,25.09109,2,72.15206896551723,1,243
3.87616,-10.89981,0.7387199999999999,25.09109,2,72.09482758620689,1,244
3.87616,-10.89898,0.74145,25.09109,2,72.04775862068963,1,245
3.87551,-10.89898,0.74447,24.86646,2,71.99568965517241,1,246
3.87551,-10.89981,0.7475,25.05739,2,71.94344827586207,1,247
3.87487,-10.89981,0.75083,25.09109,2,71.88603448275862,1,248
3.87487,-10.89981,0.75357,25.07986,2,71.83879310344827,1,249
3.87423,-10.89898,0.75688,24.87769,2,71.78172413793104,1,250
3.87423,-10.89898,0.75961,24.88892,2,71.73465517241378,1,251
3.873580000000001,-10.89898,0.76294,25.09109,2,71.67724137931035,1,252
3.873580000000001,-10.89898,0.7659699999999999,25.09109,2,71.625,1,253
3.87294,-10.89981,0.7687,25.09109,2,71.57793103448276,1,254
3.87294,-10.89898,0.77172,24.87769,2,71.52586206896551,1,255
3.87229,-10.89898,0.77476,24.87769,2,71.47344827586207,1,256
3.87165,-10.89981,0.77778,24.87769,2,71.42137931034482,1,257
3.87165,-10.89981,0.7811,24.87769,2,71.36413793103448,1,258
3.871,-10.89898,0.78413,25.09109,2,71.31189655172413,1,259
3.871,-10.89898,0.78686,25.09109,2,71.26482758620689,1,260
3.87036,-10.89898,0.7899,24.87769,2,71.21241379310344,1,261
3.87036,-10.89981,0.79292,25.07986,2,71.16034482758621,1,262
3.86972,-10.89981,0.79595,24.87769,2,71.10810344827584,1,263
3.86972,-10.89898,0.79927,24.87769,2,71.05086206896551,1,264
3.86907,-10.89898,0.80199,25.07986,2,71.00396551724138,1,265
3.86907,-10.89898,0.80532,25.09109,2,70.94655172413792,1,266
3.868430000000001,-10.89981,0.80805,24.87769,2,70.89948275862069,1,267
3.86778,-10.89981,0.81108,24.87769,2,70.84724137931035,1,268
3.86778,-10.89981,0.81412,24.88892,2,70.79482758620689,1,269
3.86714,-10.89898,0.81714,25.09109,2,70.74275862068964,1,270
3.86714,-10.89898,0.8201700000000001,24.87769,2,70.6905172413793,1,271
3.8665,-10.89898,0.8234899999999999,24.87769,2,70.63327586206897,1,272
3.8665,-10.89981,0.8262200000000001,24.87769,2,70.58620689655172,1,273
3.86585,-10.89981,0.82925,25.09109,2,70.53396551724138,1,274
3.86585,-10.89981,0.83257,25.07986,2,70.47672413793103,1,275
3.86521,-10.89898,0.8353,24.87769,2,70.42965517241379,1,276
3.86521,-10.89898,0.8383299999999999,24.87769,2,70.37741379310344,1,277
3.86456,-10.89898,0.8416600000000001,25.07986,2,70.32,1,278
3.86392,-10.89981,0.8446799999999999,24.87769,2,70.26793103448277,1,279
3.86392,-10.89981,0.8474200000000001,24.87769,2,70.22068965517241,1,280
3.86327,-10.89898,0.85046,24.87769,2,70.16827586206895,1,281
3.86327,-10.89898,0.8534700000000001,24.86646,2,70.11637931034483,1,282
3.86263,-10.89981,0.8565,24.87769,2,70.06413793103448,1,283
3.86263,-10.89898,0.8595299999999999,25.07986,2,70.01189655172412,1,284
3.86199,-10.89981,0.86285,24.87769,2,69.9546551724138,1,285
3.86199,-10.89898,0.8655799999999999,24.93385,2,69.90758620689655,1,286
3.86134,-10.89898,0.8686200000000001,24.87769,2,69.8551724137931,1,287
3.86134,-10.89981,0.87164,24.86646,2,69.80310344827585,1,288
3.8607,-10.89898,0.87466,24.86646,2,69.75103448275863,1,289
3.8607,-10.89981,0.87769,24.87769,2,69.69879310344827,1,290
3.86005,-10.89981,0.8807299999999999,25.06863,2,69.64637931034483,1,291
3.85941,-10.89898,0.88375,25.09109,2,69.59431034482758,1,292
3.85941,-10.89898,0.88707,25.09109,2,69.53706896551724,1,293
3.85876,-10.89981,0.88981,25.07986,2,69.4898275862069,1,294
3.85876,-10.89981,0.8928299999999999,24.87769,2,69.43775862068965,1,295
3.85812,-10.89981,0.89586,24.88892,2,69.3855172413793,1,296
3.85812,-10.89898,0.89889,25.07986,2,69.33327586206896,1,297
3.85748,-10.89981,0.90191,24.87769,2,69.28120689655172,1,298
3.85683,-10.89981,0.90524,25.09109,2,69.22379310344827,1,299
3.85683,-10.89981,0.90797,25.07986,2,69.17672413793103,1,300
3.85619,-10.89981,0.911,25.07986,2,69.12448275862067,1,301
3.85619,-10.89898,0.91402,25.09109,2,69.07241379310345,1,302
3.85554,-10.89898,0.91706,25.07986,2,69.01999999999998,1,303
3.85554,-10.89981,0.92008,25.07986,2,68.96793103448276,1,304
3.8549,-10.89981,0.9231,25.07986,2,68.91586206896552,1,305
3.8549,-10.89981,0.92643,25.07986,2,68.85844827586206,1,306
3.85426,-10.89898,0.92916,25.09109,2,68.81137931034482,1,307
3.85426,-10.89898,0.93219,25.07986,2,68.75913793103447,1,308
3.85361,-10.89898,0.93551,25.07986,2,68.70189655172415,1,309
3.85361,-10.89981,0.93824,25.09109,2,68.65482758620689,1,310
3.85297,-10.89898,0.94128,25.09109,2,68.60241379310344,1,311
3.85297,-10.89898,0.94429,25.09109,2,68.55051724137931,1,312
3.85232,-10.89898,0.94732,25.09109,2,68.49827586206895,1,313
3.85168,-10.89981,0.95035,25.10232,2,68.4460344827586,1,314
3.85168,-10.89898,0.95338,25.09109,2,68.39379310344827,1,315
3.85103,-10.89981,0.9564,25.07986,2,68.34172413793102,1,316
3.85103,-10.89898,0.95943,25.07986,2,68.28948275862068,1,317
3.85039,-10.89898,0.96246,25.09109,2,68.23724137931033,1,318
3.85039,-10.89898,0.96549,25.09109,2,68.18499999999999,1,319
3.84975,-10.89898,0.96882,25.07986,2,68.12758620689655,1,320
3.84975,-10.89898,0.97184,25.07986,2,68.0755172413793,1,321
3.8491,-10.89898,0.97458,25.09109,2,68.02827586206895,1,322
3.84846,-10.89981,0.9779,25.09109,2,67.97103448275861,1,323
3.84846,-10.89898,0.98062,25.07986,2,67.92413793103448,1,324
3.84781,-10.89981,0.98365,25.09109,2,67.87189655172413,1,325
3.84781,-10.89898,0.98698,25.07986,2,67.81448275862068,1,326
3.84717,-10.89898,0.98972,25.10232,2,67.76724137931033,1,327
3.84653,-10.89898,0.99274,25.10232,2,67.7151724137931,1,328
3.84653,-10.89981,0.99577,25.09109,2,67.66293103448275,1,329
3.84588,-10.89981,0.9988,25.07986,2,67.61068965517241,1,330
3.84588,-10.89981,1.00183,25.09109,2,67.55844827586206,1,331
3.84524,-10.89981,1.00485,25.09109,2,67.50637931034481,1,332
3.84524,-10.89898,1.00787,25.09109,2,67.45431034482759,1,333
3.84459,-10.89981,1.01091,25.29326,2,67.40189655172414,1,334
3.84459,-10.89898,1.01393,25.09109,2,67.34982758620689,1,335
3.84395,-10.89898,1.0169700000000002,25.10232,2,67.29741379310344,1,336
3.84395,-10.89898,1.02,25.29326,2,67.2451724137931,1,337
3.8433,-10.89981,1.02303,25.09109,2,67.19293103448275,1,338
3.8433,-10.89898,1.02634,25.09109,2,67.13586206896551,1,339
3.84266,-10.89898,1.02908,25.09109,2,67.08862068965519,1,340
3.84266,-10.89981,1.0321,25.282020000000003,2,67.03655172413792,1,341
3.84202,-10.89981,1.03512,25.09109,2,66.98448275862069,1,342
3.84137,-10.89981,1.03815,25.09109,2,66.93224137931034,1,343
3.84137,-10.89898,1.04148,25.09109,2,66.87482758620689,1,344
3.84073,-10.89898,1.04422,25.29326,2,66.82758620689654,1,345
3.84073,-10.89981,1.04724,25.30449,2,66.77551724137932,1,346
3.84008,-10.89981,1.05026,25.29326,2,66.72344827586207,1,347
3.84008,-10.89981,1.05329,25.09109,2,66.67120689655172,1,348
3.83944,-10.89981,1.05632,25.29326,2,66.61896551724136,1,349
3.83944,-10.89898,1.05964,25.282020000000003,2,66.56172413793104,1,350
3.83879,-10.89898,1.06237,25.29326,2,66.51465517241378,1,351
3.83815,-10.89981,1.06541,25.29326,2,66.46224137931034,1,352
3.83815,-10.89898,1.06873,25.282020000000003,2,66.405,1,353
3.83751,-10.89981,1.07146,25.29326,2,66.35793103448276,1,354
3.83751,-10.89981,1.07449,25.29326,2,66.30568965517242,1,355
3.83686,-10.89981,1.07751,25.30449,2,66.25362068965516,1,356
3.83622,-10.89898,1.08054,25.29326,2,66.20137931034482,1,357
3.83622,-10.89898,1.08386,25.29326,2,66.14413793103446,1,358
3.83557,-10.89898,1.08689,25.29326,2,66.09189655172415,1,359
3.83557,-10.89898,1.08992,25.30449,2,66.03965517241377,1,360
3.83493,-10.89898,1.09266,25.29326,2,65.99241379310345,1,361
3.83493,-10.89898,1.09569,25.29326,2,65.94017241379309,1,362
3.83429,-10.89981,1.09871,25.29326,2,65.88810344827587,1,363
3.83429,-10.89898,1.10174,25.30449,2,65.8358620689655,1,364
3.83364,-10.89898,1.10475,25.30449,2,65.78396551724137,1,365
3.83364,-10.89898,1.10778,25.29326,2,65.73172413793102,1,366
3.833,-10.89981,1.11111,25.282020000000003,2,65.67431034482757,1,367
3.833,-10.89898,1.11385,25.29326,2,65.62706896551724,1,368
3.83235,-10.89898,1.11687,25.29326,2,65.575,1,369
3.83235,-10.89898,1.1199,25.282020000000003,2,65.52275862068964,1,370
3.83171,-10.89981,1.12293,25.29326,2,65.4705172413793,1,371
3.83171,-10.89898,1.12625,25.29326,2,65.41327586206897,1,372
3.83106,-10.89898,1.1292799999999998,25.282020000000003,2,65.36103448275863,1,373
3.83106,-10.89898,1.132,25.51788,2,65.31413793103448,1,374
3.83042,-10.89981,1.13503,25.50665,2,65.26189655172413,1,375
3.83042,-10.89981,1.13836,25.50665,2,65.20448275862068,1,376
3.82978,-10.89898,1.1411,25.29326,2,65.15724137931035,1,377
3.82978,-10.89898,1.14442,25.29326,2,65.1,1,378
3.82913,-10.89898,1.14714,25.50665,2,65.05310344827585,1,379
3.82849,-10.89898,1.15017,25.50665,2,65.0008620689655,1,380
3.82849,-10.89981,1.15319,25.50665,2,64.94879310344828,1,381
3.82784,-10.89981,1.15623,25.50665,2,64.89637931034483,1,382
3.82784,-10.89981,1.15925,25.495420000000003,2,64.84431034482758,1,383
3.8272,-10.89981,1.1623,25.50665,2,64.79172413793103,1,384
3.8272,-10.89981,1.16532,25.51788,2,64.73965517241378,1,385
3.82655,-10.89898,1.16864,25.51788,2,64.68241379310345,1,386
3.82591,-10.89898,1.17166,25.50665,2,64.6303448275862,1,387
3.82591,-10.89981,1.1744,25.50665,2,64.58310344827585,1,388
3.82527,-10.89898,1.17743,25.50665,2,64.5308620689655,1,389
3.82527,-10.89981,1.18046,25.495420000000003,2,64.47862068965516,1,390
3.82462,-10.89898,1.18347,25.50665,2,64.42672413793103,1,391
3.82462,-10.89898,1.18651,25.51788,2,64.37431034482758,1,392
3.82398,-10.89981,1.18953,25.50665,2,64.32224137931033,1,393
3.82398,-10.89981,1.19255,25.495420000000003,2,64.2701724137931,1,394
3.82333,-10.89898,1.1956,25.50665,2,64.21758620689656,1,395
3.82333,-10.89898,1.19891,25.50665,2,64.16051724137931,1,396
3.82269,-10.89898,1.20164,25.50665,2,64.11344827586205,1,397
3.82269,-10.89898,1.20468,25.50665,2,64.06103448275861,1,398
3.82205,-10.89981,1.20799,25.50665,2,64.00396551724138,1,399
3.82205,-10.89898,1.21073,25.50665,2,63.95672413793103,1,400
3.8214,-10.89898,1.21405,25.50665,2,63.89948275862068,1,401
3.8214,-10.89981,1.21679,25.495420000000003,2,63.85224137931033,1,402
3.82076,-10.89981,1.21981,25.51788,2,63.80017241379311,1,403
3.82076,-10.89981,1.2231299999999998,25.708820000000003,2,63.74293103448275,1,404
3.82011,-10.89981,1.22587,25.50665,2,63.695689655172416,1,405
3.82011,-10.89898,1.22919,25.72005,2,63.63844827586206,1,406
3.81947,-10.89898,1.23222,25.708820000000003,2,63.58620689655172,1,407
3.81947,-10.89898,1.23525,25.708820000000003,2,63.53396551724138,1,408
3.81882,-10.89898,1.23797,25.708820000000003,2,63.48706896551724,1,409
3.81882,-10.89981,1.241,25.50665,2,63.434827586206886,1,410
3.81818,-10.89981,1.24403,25.708820000000003,2,63.38258620689656,1,411
3.81754,-10.89981,1.24706,25.708820000000003,2,63.3303448275862,1,412
3.81754,-10.89981,1.2503799999999998,25.708820000000003,2,63.27310344827586,1,413
3.81689,-10.89898,1.25341,25.708820000000003,2,63.22086206896552,1,414
3.81689,-10.89898,1.25615,25.72005,2,63.17362068965517,1,415
3.81625,-10.89898,1.25918,25.72005,2,63.12137931034483,1,416
3.81625,-10.89898,1.2622,25.72005,2,63.06931034482759,1,417
3.8156,-10.89898,1.26523,25.72005,2,63.01706896551724,1,418
3.81496,-10.89981,1.26826,25.708820000000003,2,62.964827586206894,1,419
3.81496,-10.89981,1.27128,25.708820000000003,2,62.91275862068965,1,420
3.81496,-10.89981,1.27431,25.708820000000003,2,62.860517241379306,1,421
3.81432,-10.89981,1.27733,25.708820000000003,2,62.80844827586206,1,422
3.81432,-10.89981,1.28037,25.708820000000003,2,62.75603448275861,1,423
3.81367,-10.89898,1.28368,25.72005,2,62.69896551724138,1,424
3.81367,-10.89981,1.28642,25.708820000000003,2,62.65172413793103,1,425
3.81303,-10.89898,1.28945,25.708820000000003,2,62.59948275862069,1,426
3.81303,-10.89898,1.29247,25.72005,2,62.547413793103445,1,427
3.81238,-10.89898,1.2955,25.72005,2,62.4951724137931,1,428
3.81238,-10.89898,1.29853,25.72005,2,62.44293103448275,1,429
3.81174,-10.89898,1.30156,25.708820000000003,2,62.3906896551724,1,430
3.81174,-10.89981,1.30458,25.708820000000003,2,62.33862068965516,1,431
3.81109,-10.89898,1.30762,25.72005,2,62.28620689655172,1,432
3.81109,-10.89981,1.31064,25.72005,2,62.23413793103447,1,433
3.81045,-10.89981,1.31366,25.922220000000003,2,62.182068965517246,1,434
3.81045,-10.89898,1.3167,25.88852,2,62.12965517241379,1,435
3.80981,-10.89981,1.3197299999999998,25.72005,2,62.077413793103446,1,436
3.80981,-10.89981,1.32275,25.708820000000003,2,62.0253448275862,1,437
3.80916,-10.89898,1.32578,25.91099,2,61.97310344827586,1,438
3.80916,-10.89898,1.32881,25.91099,2,61.92086206896551,1,439
3.80852,-10.89898,1.3318299999999998,25.922220000000003,2,61.86879310344827,1,440
3.80852,-10.89898,1.33485,25.922220000000003,2,61.81672413793103,1,441
3.80787,-10.89981,1.33818,25.91099,2,61.75931034482758,1,442
3.80787,-10.89898,1.34091,25.91099,2,61.712241379310335,1,443
3.80723,-10.89981,1.34424,25.922220000000003,2,61.65482758620689,1,444
3.80723,-10.89981,1.34727,25.91099,2,61.60258620689655,1,445
3.80658,-10.89981,1.35,25.922220000000003,2,61.5555172413793,1,446
3.80658,-10.89898,1.35303,25.922220000000003,2,61.50327586206897,1,447
3.80594,-10.89981,1.35605,25.922220000000003,2,61.45120689655173,1,448
3.8053,-10.89898,1.3590799999999998,25.922220000000003,2,61.39896551724138,1,449
3.8053,-10.89898,1.36211,25.922220000000003,2,61.34672413793102,1,450
3.80465,-10.89981,1.36514,25.91099,2,61.29448275862068,1,451
3.80465,-10.89981,1.36846,25.922220000000003,2,61.23724137931035,1,452
3.80401,-10.89981,1.37119,25.922220000000003,2,61.19017241379311,1,453
3.80401,-10.89898,1.37452,25.922220000000003,2,61.13275862068966,1,454
3.80401,-10.89898,1.37755,25.922220000000003,2,61.0805172413793,1,455
3.80336,-10.89898,1.38027,25.922220000000003,2,61.033620689655166,1,456
3.80336,-10.89981,1.38329,25.922220000000003,2,60.98155172413793,1,457
3.80272,-10.89981,1.3863299999999998,25.922220000000003,2,60.92913793103448,1,458
3.80272,-10.89981,1.38935,25.922220000000003,2,60.87706896551723,1,459
3.80208,-10.89981,1.39238,25.922220000000003,2,60.82482758620689,1,460
3.80208,-10.89898,1.39541,26.09069,2,60.77258620689654,1,461
3.80143,-10.89981,1.3984299999999998,25.922220000000003,2,60.7205172413793,1,462
3.80143,-10.89898,1.40146,25.922220000000003,2,60.66827586206895,1,463
3.80079,-10.89898,1.40449,25.922220000000003,2,60.61603448275862,1,464
3.80079,-10.89981,1.40782,25.922220000000003,2,60.55862068965517,1,465
3.80014,-10.89898,1.41055,25.922220000000003,2,60.51155172413793,1,466
3.80014,-10.89981,1.41357,25.922220000000003,2,60.45948275862069,1,467
3.7995,-10.89898,1.41661,26.12438,2,60.40706896551724,1,468
3.7995,-10.89898,1.41993,26.13562,2,60.3498275862069,1,469
3.79885,-10.89898,1.42266,26.12438,2,60.30275862068965,1,470
3.79885,-10.89898,1.4256799999999998,25.91099,2,60.25068965517241,1,471
3.79821,-10.89898,1.42871,26.12438,2,60.19844827586207,1,472
3.79821,-10.89898,1.43174,26.12438,2,60.14620689655171,1,473
3.79757,-10.89981,1.43476,26.12438,2,60.09413793103448,1,474
3.79757,-10.89898,1.43809,26.12438,2,60.03672413793103,1,475
3.79692,-10.89898,1.44082,26.12438,2,59.9896551724138,1,476
3.79692,-10.89898,1.44385,26.12438,2,59.93741379310344,1,477
3.79628,-10.89898,1.44689,26.12438,2,59.885,1,478
3.79628,-10.89981,1.4502,26.12438,2,59.82793103448276,1,479
3.795630000000001,-10.89898,1.4529299999999998,26.13562,2,59.780862068965526,1,480
3.795630000000001,-10.89898,1.45596,26.12438,2,59.72862068965516,1,481
3.79499,-10.89981,1.45929,26.12438,2,59.67120689655172,1,482
3.79434,-10.89898,1.46231,26.12438,2,59.61913793103449,1,483
3.79434,-10.89981,1.46534,26.12438,2,59.56689655172413,1,484
3.79434,-10.89898,1.4683700000000002,26.12438,2,59.51465517241378,1,485
3.7937,-10.89898,1.4711,26.12438,2,59.46758620689655,1,486
3.7937,-10.89898,1.47412,26.12438,2,59.415517241379305,1,487
3.79306,-10.89898,1.47716,26.12438,2,59.36310344827585,1,488
3.79306,-10.89898,1.48048,26.12438,2,59.30586206896551,1,489
3.79306,-10.89898,1.48351,26.12438,2,59.25362068965517,1,490
3.79241,-10.89898,1.48624,26.12438,2,59.20655172413794,1,491
3.79241,-10.89898,1.48957,26.12438,2,59.14913793103448,1,492
3.79177,-10.89981,1.4923,26.12438,2,59.102068965517226,1,493
3.79177,-10.89981,1.4956200000000002,26.12438,2,59.04482758620689,1,494
3.79112,-10.89981,1.49836,26.12438,2,58.99758620689655,1,495
3.79112,-10.89981,1.50138,26.12438,2,58.94551724137931,1,496
3.79048,-10.89898,1.50442,26.12438,2,58.89310344827585,1,497
3.79048,-10.89981,1.5074299999999998,26.12438,2,58.84120689655172,1,498
3.78984,-10.89898,1.51076,26.12438,2,58.78379310344826,1,499
3.78984,-10.89981,1.51348,26.18054,2,58.73689655172413,1,500
3.78984,-10.89898,1.51651,26.33778,2,58.68465517241378,1,501
3.78919,-10.89898,1.51984,26.33778,2,58.62724137931034,1,502
3.78919,-10.89898,1.52256,26.203,2,58.58034482758621,1,503
3.78855,-10.89898,1.52559,26.12438,2,58.52810344827586,1,504
3.78855,-10.89898,1.52863,26.32655,2,58.47568965517242,1,505
3.7879,-10.89898,1.53195,26.33778,2,58.41844827586206,1,506
3.7879,-10.89981,1.5346799999999998,26.32655,2,58.37137931034483,1,507
3.78726,-10.89898,1.53771,26.33778,2,58.31913793103448,1,508
3.78726,-10.89981,1.54103,26.33778,2,58.26189655172413,1,509
3.78661,-10.89981,1.54376,26.32655,2,58.214827586206894,1,510
3.78661,-10.89898,1.54709,26.33778,2,58.15741379310345,1,511
3.78597,-10.89981,1.54982,26.33778,2,58.11034482758621,1,512
3.78597,-10.89981,1.55314,26.33778,2,58.053103448275856,1,513
3.78533,-10.89898,1.55587,26.33778,2,58.00603448275862,1,514
3.78533,-10.89981,1.55891,26.33778,2,57.95362068965517,1,515
3.78468,-10.89898,1.5619299999999998,26.33778,2,57.90155172413793,1,516
3.78468,-10.89981,1.56496,26.33778,2,57.84931034482758,1,517
3.78404,-10.89981,1.56799,26.33778,2,57.797068965517234,1,518
3.78404,-10.89981,1.571,26.33778,2,57.7451724137931,1,519
3.78404,-10.89981,1.57404,26.33778,2,57.692758620689645,1,520
3.78339,-10.89981,1.57706,26.33778,2,57.6406896551724,1,521
3.78339,-10.89981,1.5801,26.33778,2,57.58827586206897,1,522
3.78275,-10.89898,1.58313,26.33778,2,57.53603448275862,1,523
3.78275,-10.89981,1.58616,26.32655,2,57.48379310344826,1,524
3.78275,-10.89898,1.58917,26.33778,2,57.43189655172413,1,525
3.7821,-10.89981,1.5922,26.33778,2,57.37965517241379,1,526
3.7821,-10.89898,1.59523,26.34901,2,57.327413793103446,1,527
3.78146,-10.89981,1.59856,26.33778,2,57.26999999999999,1,528
3.78146,-10.89898,1.6013,26.33778,2,57.222758620689646,1,529
3.78082,-10.89981,1.60461,26.33778,2,57.1656896551724,1,530
3.78082,-10.89981,1.60764,26.34901,2,57.11344827586207,1,531
3.78017,-10.89898,1.61036,26.33778,2,57.06655172413792,1,532
3.78017,-10.89898,1.61369,26.33778,2,57.00913793103448,1,533
3.78017,-10.89981,1.6167200000000002,26.33778,2,56.956896551724135,1,534
3.77953,-10.89898,1.61945,26.33778,2,56.909827586206895,1,535
3.77953,-10.89981,1.62249,26.55118,2,56.85741379310345,1,536
3.778880000000001,-10.89981,1.62551,26.55118,2,56.8053448275862,1,537
3.778880000000001,-10.89898,1.62855,26.55118,2,56.75293103448276,1,538
3.778880000000001,-10.89981,1.63186,26.55118,2,56.6958620689655,1,539
3.77824,-10.89898,1.63459,26.55118,2,56.64879310344826,1,540
3.77824,-10.89898,1.63762,26.53995,2,56.596551724137925,1,541
3.7776,-10.89898,1.64094,26.55118,2,56.53931034482759,1,542
3.7776,-10.89981,1.6439700000000002,26.53995,2,56.48706896551723,1,543
3.77695,-10.89981,1.6467,26.55118,2,56.44,1,544
3.77695,-10.89981,1.65003,26.55118,2,56.38258620689655,1,545
3.77631,-10.89981,1.6527599999999998,26.53995,2,56.33551724137931,1,546
3.77631,-10.89898,1.65579,26.52872,2,56.28327586206896,1,547
3.77566,-10.89981,1.65881,26.53995,2,56.23120689655172,1,548
3.77566,-10.89898,1.6618400000000002,26.55118,2,56.178965517241366,1,549
3.77566,-10.89898,1.66517,26.53995,2,56.12155172413793,1,550
3.77502,-10.89898,1.66789,26.55118,2,56.07465517241378,1,551
3.77502,-10.89981,1.67122,26.53995,2,56.01724137931034,1,552
3.77437,-10.89981,1.67395,26.53995,2,55.97017241379309,1,553
3.77437,-10.89981,1.67728,26.53995,2,55.91275862068965,1,554
3.773730000000001,-10.89898,1.68,26.53995,2,55.86586206896552,1,555
3.773730000000001,-10.89981,1.68304,26.55118,2,55.81344827586207,1,556
3.773730000000001,-10.89981,1.68606,26.53995,2,55.76137931034482,1,557
3.77309,-10.89898,1.68908,26.53995,2,55.70931034482759,1,558
3.77309,-10.89981,1.6921099999999998,26.53995,2,55.65706896551724,1,559
3.77244,-10.89898,1.69515,26.53995,2,55.604655172413786,1,560
3.77244,-10.89898,1.6981700000000002,26.55118,2,55.55258620689654,1,561
3.77244,-10.89898,1.7011900000000002,26.53995,2,55.5005172413793,1,562
3.7718,-10.89981,1.70423,26.55118,2,55.44810344827586,1,563
3.7718,-10.89981,1.70725,26.53995,2,55.396034482758616,1,564
3.77115,-10.89981,1.71029,26.52872,2,55.343620689655175,1,565
3.77115,-10.89898,1.71361,26.53995,2,55.28637931034482,1,566
3.77115,-10.89898,1.71633,26.53995,2,55.23948275862068,1,567
3.77051,-10.89981,1.7193599999999998,26.53995,2,55.187241379310336,1,568
3.77051,-10.89981,1.72239,26.55118,2,55.135,1,569
3.76987,-10.89981,1.7254200000000002,26.55118,2,55.08275862068964,1,570
3.76987,-10.89981,1.7284400000000002,26.55118,2,55.0306896551724,1,571
3.76987,-10.89981,1.73177,26.53995,2,54.97327586206896,1,572
3.76922,-10.89981,1.7348,26.75335,2,54.92103448275862,1,573
3.76922,-10.89981,1.7375200000000002,26.75335,2,54.87413793103448,1,574
3.768580000000001,-10.89981,1.74055,26.53995,2,54.82189655172414,1,575
3.768580000000001,-10.89898,1.7435900000000002,26.55118,2,54.76948275862068,1,576
3.768580000000001,-10.89981,1.74691,26.74211,2,54.71224137931034,1,577
3.76793,-10.89981,1.74965,26.75335,2,54.66499999999999,1,578
3.76793,-10.89981,1.75268,26.75335,2,54.61275862068965,1,579
3.76793,-10.89898,1.7557,26.75335,2,54.5606896551724,1,580
3.76729,-10.89898,1.75873,26.75335,2,54.50844827586206,1,581
3.76729,-10.89898,1.76175,26.75335,2,54.456379310344815,1,582
3.76664,-10.89981,1.76508,26.75335,2,54.39896551724137,1,583
3.76664,-10.89898,1.7681,26.75335,2,54.346896551724136,1,584
3.766,-10.89981,1.7708400000000002,26.75335,2,54.29965517241377,1,585
3.766,-10.89898,1.77416,26.75335,2,54.24241379310344,1,586
3.766,-10.89898,1.77688,26.75335,2,54.1955172413793,1,587
3.76536,-10.89898,1.7802099999999998,26.75335,2,54.13810344827587,1,588
3.76536,-10.89981,1.7829400000000002,26.75335,2,54.091034482758616,1,589
3.76471,-10.89898,1.78627,26.75335,2,54.03362068965517,1,590
3.76471,-10.89898,1.7893,26.75335,2,53.98137931034483,1,591
3.76407,-10.89981,1.79203,26.74211,2,53.9343103448276,1,592
3.76407,-10.89898,1.79505,26.75335,2,53.88224137931034,1,593
3.76342,-10.89898,1.7980900000000002,26.75335,2,53.82982758620689,1,594
3.76342,-10.89981,1.80141,26.75335,2,53.77258620689655,1,595
3.76342,-10.89898,1.80414,26.75335,2,53.7255172413793,1,596
3.76278,-10.89981,1.80716,26.74211,2,53.67344827586206,1,597
3.76278,-10.89898,1.8102,26.76458,2,53.62103448275862,1,598
3.76278,-10.89898,1.81323,26.75335,2,53.56879310344827,1,599
3.76213,-10.89898,1.81625,26.75335,2,53.51672413793103,1,600
3.76213,-10.89898,1.81929,26.75335,2,53.46431034482758,1,601
3.76213,-10.89981,1.8223,26.75335,2,53.41241379310343,1,602
3.76149,-10.89898,1.82534,26.75335,2,53.36,1,603
3.76149,-10.89981,1.82835,26.75335,2,53.30810344827586,1,604
3.76085,-10.89981,1.83168,26.74211,2,53.250689655172415,1,605
3.76085,-10.89898,1.83441,26.74211,2,53.20362068965517,1,606
3.76085,-10.89898,1.83744,26.75335,2,53.15137931034482,1,607
3.7602,-10.89981,1.84048,26.74211,2,53.09896551724138,1,608
3.7602,-10.89981,1.84351,26.75335,2,53.04672413793102,1,609
3.7602,-10.89898,1.84682,26.74211,2,52.98965517241378,1,610
3.75956,-10.89898,1.84955,26.95551,2,52.94258620689656,1,611
3.75956,-10.89981,1.85259,26.95551,2,52.89017241379309,1,612
3.75891,-10.89981,1.85561,26.95551,2,52.83810344827586,1,613
3.75891,-10.89898,1.85863,26.75335,2,52.78603448275862,1,614
3.75891,-10.89898,1.86167,26.75335,2,52.73362068965517,1,615
3.75827,-10.89898,1.86469,26.95551,2,52.681551724137925,1,616
3.75827,-10.89898,1.86773,26.95551,2,52.62913793103448,1,617
3.75827,-10.89981,1.87075,26.95551,2,52.57706896551724,1,618
3.75763,-10.89898,1.87377,26.95551,2,52.525,1,619
3.75763,-10.89898,1.8768,26.910590000000003,2,52.472758620689646,1,620
3.75763,-10.89898,1.87983,26.95551,2,52.4205172413793,1,621
3.75698,-10.89898,1.88315,26.96674,2,52.36327586206895,1,622
3.75698,-10.89981,1.88588,26.95551,2,52.31620689655171,1,623
3.75634,-10.89981,1.88891,26.96674,2,52.263965517241374,1,624
3.75634,-10.89981,1.89224,26.95551,2,52.20655172413792,1,625
3.75634,-10.89981,1.89497,26.96674,2,52.15948275862069,1,626
3.75569,-10.89981,1.89799,26.95551,2,52.10741379310344,1,627
3.75569,-10.89898,1.90102,26.95551,2,52.055172413793095,1,628
3.75505,-10.89981,1.90405,26.95551,2,52.00293103448276,1,629
3.75505,-10.89981,1.90708,26.94428,2,51.95068965517241,1,630
3.75505,-10.89898,1.9104,26.96674,2,51.89344827586206,1,631
3.7544,-10.89981,1.91314,26.95551,2,51.84620689655171,1,632
3.7544,-10.89898,1.91615,26.95551,2,51.79431034482759,1,633
3.75376,-10.89981,1.91949,26.96674,2,51.73672413793104,1,634
3.75376,-10.89898,1.92222,26.95551,2,51.68965517241379,1,635
3.75376,-10.89898,1.9255400000000005,26.95551,2,51.63241379310343,1,636
