Repository: uw-mad-dash/Battery-SoC-Estimation

## Data
The [LiPo 5450 mAh cell](https://maxamps.com/products/lipo-5450-1s-3-7v-battery) data can be found in <em>data</em> directory 👀. We collected 48 discharging-charging cycles for CRates 1, 2, 3, and 4. The measurements were recorded at 1 second rate. To understand data better, we provided a [Jupyter](https://jupyter.org/) notebook <em>data_visualization.ipynb</em> in <em>notebooks</em> directory. We used [Jupyter Dash](https://github.com/plotly/jupyter-dash) library which allows to create interactive plots. Names of the columns in the csv files containing data should be self-explanatory, except column 'AhStep [Ah]'. This column represents the cell capacity in Ah.

File: data/CRate2_Cycle2.csv (part 1 of 7)
Voltage [V],Current [A],AhStep [Ah],TempBottom [C],CRate [-],SOC [%],Cycle [-],Time [s]
4.0488,10.89898,0.00303,24.24873,2,84.84517241379311,2,3901
4.04494,10.89981,0.00606,24.24873,2,84.79293103448276,2,3902
4.04107,10.89981,0.0091,24.25996,2,84.74051724137931,2,3903
4.0385,10.89898,0.01211,24.25996,2,84.68862068965518,2,3904
4.03592,10.89898,0.01515,24.25996,2,84.63620689655173,2,3905
4.03399,10.89898,0.01817,24.24873,2,84.5841379310345,2,3906
4.03141,10.89981,0.0212,24.24873,2,84.53189655172413,2,3907
4.02948,10.89981,0.02422,24.25996,2,84.47982758620691,2,3908
4.02819,10.89898,0.02726,24.24873,2,84.42741379310345,2,3909
4.02626,10.89898,0.0302899999999999,24.2375,2,84.37517241379311,2,3910
4.02432,10.89898,0.03331,24.25996,2,84.32310344827587,2,3911
4.02304,10.89981,0.03633,24.24873,2,84.27103448275862,2,3912
4.0211,10.89898,0.03936,24.25996,2,84.21879310344828,2,3913
4.019819999999999,10.89981,0.04239,24.25996,2,84.16655172413793,2,3914
4.01853,10.89981,0.04542,24.24873,2,84.11431034482759,2,3915
4.01788,10.89898,0.04844,24.24873,2,84.06224137931035,2,3916
4.01659,10.89898,0.05148,24.24873,2,84.00982758620691,2,3917
4.01531,10.89981,0.05451,24.24873,2,83.95758620689656,2,3918
4.01402,10.89981,0.05753,24.24873,2,83.90551724137931,2,3919
4.01273,10.89898,0.06056,24.25996,2,83.85327586206897,2,3920
4.01144,10.89898,0.06359,24.25996,2,83.80103448275864,2,3921
4.0108,10.89898,0.06661,24.24873,2,83.74896551724139,2,3922
4.01015,10.89981,0.06963,24.25996,2,83.69689655172414,2,3923
4.008859999999999,10.89898,0.07266,24.24873,2,83.64465517241379,2,3924
4.00822,10.89898,0.07569,24.24873,2,83.59241379310346,2,3925
4.0069300000000005,10.89981,0.07872,24.46213,2,83.54017241379312,2,3926
4.00629,10.89981,0.08174,24.46213,2,83.48810344827588,2,3927
4.0056400000000005,10.89898,0.08478,24.39474,2,83.43568965517242,2,3928
4.00435,10.89898,0.08781,24.46213,2,83.38344827586208,2,3929
4.00371,10.89898,0.09084,24.46213,2,83.33120689655173,2,3930
4.00242,10.89898,0.09385,24.46213,2,83.27931034482759,2,3931
4.00178,10.89981,0.09689,24.4509,2,83.22689655172414,2,3932
4.00113,10.89898,0.09991,24.4509,2,83.1748275862069,2,3933
3.99984,10.89898,0.10294,24.4509,2,83.12258620689656,2,3934
3.9992,10.89981,0.10597,24.46213,2,83.07034482758621,2,3935
3.99856,10.89981,0.10901,24.46213,2,83.01793103448277,2,3936
3.99791,10.89898,0.11202,24.4509,2,82.96603448275862,2,3937
3.99727,10.89898,0.11505,24.47336,2,82.91379310344828,2,3938
3.99662,10.89898,0.11809,24.46213,2,82.86137931034484,2,3939
3.99598,10.89981,0.1211,24.67552,2,82.80948275862069,2,3940
3.99534,10.89898,0.12414,24.52952,2,82.75706896551725,2,3941
3.99405,10.89898,0.12717,24.46213,2,82.7048275862069,2,3942
3.9934,10.89898,0.13018,24.67552,2,82.65293103448276,2,3943
3.99276,10.89981,0.13323,24.67552,2,82.60034482758621,2,3944
3.99211,10.89898,0.13624,24.66429,2,82.54844827586209,2,3945
3.99083,10.89898,0.13927,24.67552,2,82.49620689655174,2,3946
3.990180000000001,10.89898,0.14229,24.67552,2,82.44413793103449,2,3947
3.98954,10.89981,0.14532,24.67552,2,82.39189655172414,2,3948
3.98889,10.89981,0.14836,24.67552,2,82.33948275862069,2,3949
3.98825,10.89898,0.15138,24.67552,2,82.28741379310345,2,3950
3.98761,10.89981,0.1544,24.67552,2,82.23534482758622,2,3951
3.98696,10.89898,0.15743,24.67552,2,82.18310344827587,2,3952
3.98632,10.89981,0.16047,24.68676,2,82.13068965517242,2,3953
3.98567,10.89981,0.16351,24.67552,2,82.07827586206898,2,3954
3.98503,10.89898,0.1665299999999999,24.67552,2,82.02620689655174,2,3955
3.98374,10.89981,0.16955,24.67552,2,81.97413793103449,2,3956
3.9831,10.89898,0.17257,24.67552,2,81.92206896551724,2,3957
3.98245,10.89981,0.17561,24.68676,2,81.8696551724138,2,3958
3.98181,10.89898,0.1786299999999999,24.67552,2,81.81758620689656,2,3959
3.98052,10.89898,0.18167,24.87769,2,81.76517241379311,2,3960
3.97987,10.89898,0.18469,24.88892,2,81.71310344827587,2,3961
3.97923,10.89898,0.18772,24.87769,2,81.66086206896553,2,3962
3.97859,10.89981,0.19074,24.88892,2,81.60879310344828,2,3963
3.97794,10.89898,0.19377,24.88892,2,81.55655172413793,2,3964
3.97665,10.89898,0.19679,24.88892,2,81.5044827586207,2,3965
3.97601,10.89981,0.19983,24.88892,2,81.45206896551724,2,3966
3.97537,10.89898,0.2028599999999999,24.87769,2,81.39982758620691,2,3967
3.97472,10.89898,0.20589,24.88892,2,81.34758620689657,2,3968
3.973430000000001,10.89898,0.2089,24.87769,2,81.29568965517242,2,3969
3.97279,10.89898,0.21194,24.88892,2,81.24327586206897,2,3970
3.9715,10.89981,0.2149599999999999,24.88892,2,81.19120689655173,2,3971
3.97086,10.89898,0.218,24.87769,2,81.13879310344828,2,3972
3.96957,10.89898,0.22102,24.87769,2,81.08672413793104,2,3973
3.96892,10.89898,0.22404,24.87769,2,81.0346551724138,2,3974
3.968280000000001,10.89981,0.22707,24.87769,2,80.98241379310345,2,3975
3.96763,10.89981,0.2301099999999999,24.88892,2,80.93,2,3976
3.96699,10.89981,0.23314,25.07986,2,80.87775862068968,2,3977
3.9657,10.89981,0.23615,25.07986,2,80.82586206896552,2,3978
3.96506,10.89981,0.23918,25.07986,2,80.77362068965517,2,3979
3.96441,10.89898,0.2422099999999999,25.09109,2,80.72137931034483,2,3980
3.963130000000001,10.89898,0.24524,25.07986,2,80.66913793103448,2,3981
3.96248,10.89898,0.24827,25.09109,2,80.61689655172414,2,3982
3.96119,10.89898,0.25129,25.09109,2,80.5648275862069,2,3983
3.96055,10.89981,0.25432,25.07986,2,80.51258620689656,2,3984
3.95926,10.89898,0.25735,25.07986,2,80.46034482758623,2,3985
3.95862,10.89898,0.26038,25.09109,2,80.40810344827588,2,3986
3.95797,10.89898,0.26341,25.09109,2,80.35586206896551,2,3987
3.95733,10.89898,0.26644,25.07986,2,80.30362068965518,2,3988
3.95604,10.89981,0.26947,25.07986,2,80.25137931034483,2,3989
3.9554,10.89981,0.27248,25.09109,2,80.1994827586207,2,3990
3.95475,10.89898,0.27551,25.09109,2,80.14724137931036,2,3991
3.95346,10.89981,0.27854,25.07986,2,80.095,2,3992
3.95282,10.89898,0.28158,25.09109,2,80.04258620689656,2,3993
3.95217,10.89981,0.2846,25.07986,2,79.99051724137931,2,3994
3.95089,10.89981,0.28762,25.09109,2,79.93844827586209,2,3995
3.95024,10.89898,0.29066,25.07986,2,79.88603448275863,2,3996
3.94895,10.89898,0.29369,25.09109,2,79.83379310344829,2,3997
3.94831,10.89898,0.29671,25.07986,2,79.78172413793105,2,3998
3.94766,10.89898,0.29974,25.09109,2,79.7294827586207,2,3999
3.94702,10.89981,0.30277,25.29326,2,79.67724137931036,2,4000
3.94638,10.89898,0.3058,25.07986,2,79.62500000000001,2,4001
3.94509,10.89981,0.30882,25.07986,2,79.57293103448276,2,4002
3.94444,10.89981,0.31185,25.29326,2,79.52068965517242,2,4003
3.9438,10.89898,0.31487,25.07986,2,79.46862068965518,2,4004
3.94316,10.89981,0.31789,25.09109,2,79.41655172413793,2,4005
3.94251,10.89898,0.32093,25.07986,2,79.36413793103449,2,4006
3.94187,10.89981,0.32395,25.282020000000003,2,79.31206896551726,2,4007
3.94058,10.89898,0.32699,25.29326,2,79.2596551724138,2,4008
3.93993,10.89898,0.33002,25.29326,2,79.20741379310346,2,4009
3.93929,10.89981,0.33304,25.282020000000003,2,79.15534482758622,2,4010
3.93865,10.89981,0.33608,25.29326,2,79.10293103448276,2,4011
3.938,10.89981,0.3391,25.282020000000003,2,79.05086206896551,2,4012
3.93736,10.89981,0.34213,25.29326,2,78.99862068965517,2,4013
3.93607,10.89981,0.34514,25.29326,2,78.94672413793106,2,4014
3.93542,10.89981,0.34818,25.282020000000003,2,78.89431034482759,2,4015
3.93478,10.89981,0.3512099999999999,25.29326,2,78.84206896551726,2,4016
3.93414,10.89981,0.35423,25.282020000000003,2,78.78999999999999,2,4017
3.93349,10.89898,0.3572599999999999,25.29326,2,78.73775862068966,2,4018
3.93285,10.89898,0.36029,25.07986,2,78.68551724137932,2,4019
3.9322,10.89898,0.3633099999999999,25.282020000000003,2,78.63344827586208,2,4020
3.93156,10.89981,0.36635,25.29326,2,78.58103448275862,2,4021
3.93092,10.89981,0.36937,25.282020000000003,2,78.52896551724139,2,4022
3.93027,10.89898,0.37239,25.282020000000003,2,78.47689655172414,2,4023
3.92963,10.89981,0.37544,25.29326,2,78.42431034482759,2,4024
3.92834,10.89898,0.37846,25.282020000000003,2,78.37224137931037,2,4025
3.92769,10.89898,0.38149,25.29326,2,78.32,2,4026
3.92769,10.89898,0.38452,25.282020000000003,2,78.26775862068966,2,4027
3.92705,10.89898,0.38754,25.29326,2,78.21568965517241,2,4028
3.92641,10.89898,0.39056,25.29326,2,78.16362068965519,2,4029
3.92576,10.89898,0.39358,25.282020000000003,2,78.11155172413794,2,4030
3.92512,10.89981,0.39662,25.29326,2,78.0591379310345,2,4031
3.92447,10.89981,0.39965,25.29326,2,78.00689655172414,2,4032
3.92383,10.89981,0.40267,25.282020000000003,2,77.9548275862069,2,4033
3.92319,10.89981,0.4057,25.282020000000003,2,77.90258620689654,2,4034
3.92254,10.89898,0.40874,25.29326,2,77.85017241379312,2,4035
3.9219,10.89981,0.41175,25.282020000000003,2,77.79827586206898,2,4036
3.92125,10.89981,0.41478,25.282020000000003,2,77.74603448275862,2,4037
3.92061,10.89898,0.4178199999999999,25.29326,2,77.69362068965518,2,4038
3.91996,10.89898,0.4208399999999999,25.282020000000003,2,77.64155172413794,2,4039
3.91932,10.89981,0.42388,25.282020000000003,2,77.5891379310345,2,4040
3.91932,10.89981,0.4269,25.29326,2,77.53706896551725,2,4041
3.91803,10.89981,0.42993,25.29326,2,77.4848275862069,2,4042
3.91803,10.89898,0.43295,25.29326,2,77.43275862068965,2,4043
3.91739,10.89898,0.43598,25.282020000000003,2,77.38051724137931,2,4044
3.91674,10.89898,0.4390199999999999,25.282020000000003,2,77.32810344827587,2,4045
3.9161,10.89981,0.44204,25.27079,2,77.27603448275863,2,4046
3.9161,10.89981,0.4450699999999999,25.282020000000003,2,77.22379310344829,2,4047
3.91545,10.89898,0.4481,25.282020000000003,2,77.17155172413794,2,4048
3.91481,10.89981,0.45111,25.282020000000003,2,77.1196551724138,2,4049
3.91417,10.89898,0.45414,25.282020000000003,2,77.06741379310346,2,4050
3.91352,10.89898,0.4571699999999999,25.282020000000003,2,77.01517241379311,2,4051
3.91352,10.89898,0.4602,25.29326,2,76.96293103448276,2,4052
3.91288,10.89981,0.46323,25.282020000000003,2,76.91068965517242,2,4053
3.91223,10.89981,0.4662699999999999,25.29326,2,76.85827586206898,2,4054
3.91159,10.89981,0.46929,25.282020000000003,2,76.80620689655173,2,4055
3.91095,10.89981,0.4723199999999999,25.282020000000003,2,76.7539655172414,2,4056
3.9103,10.89898,0.47533,25.29326,2,76.70206896551726,2,4057
3.90966,10.89898,0.47836,25.282020000000003,2,76.6498275862069,2,4058
3.90901,10.89898,0.48139,25.29326,2,76.59758620689655,2,4059
3.90901,10.89898,0.48443,25.282020000000003,2,76.54517241379311,2,4060
3.90837,10.89981,0.48746,25.282020000000003,2,76.49293103448277,2,4061
3.90772,10.89981,0.4904699999999999,25.282020000000003,2,76.44103448275862,2,4062
3.90708,10.89898,0.49351,25.282020000000003,2,76.38862068965518,2,4063
3.90708,10.89898,0.49653,25.29326,2,76.33655172413793,2,4064
3.90644,10.89981,0.49956,25.29326,2,76.2843103448276,2,4065
3.90644,10.89981,0.50259,25.282020000000003,2,76.23206896551726,2,4066
3.90579,10.89898,0.50562,25.282020000000003,2,76.17982758620691,2,4067
3.90579,10.89898,0.50864,25.29326,2,76.12775862068966,2,4068
3.90515,10.89898,0.51167,25.282020000000003,2,76.07551724137932,2,4069
3.9045,10.89981,0.51469,25.282020000000003,2,76.02344827586208,2,4070
3.9045,10.89981,0.51772,25.282020000000003,2,75.97120689655173,2,4071
3.90386,10.89898,0.52076,25.282020000000003,2,75.91879310344828,2,4072
3.90321,10.89898,0.52378,25.282020000000003,2,75.86672413793103,2,4073
3.90257,10.89981,0.52681,25.29326,2,75.81448275862068,2,4074
3.90257,10.89981,0.52983,25.29326,2,75.76241379310346,2,4075
3.90193,10.89981,0.53286,25.29326,2,75.7101724137931,2,4076
3.90128,10.89981,0.53589,25.29326,2,75.65793103448277,2,4077
3.90128,10.89981,0.53893,25.29326,2,75.60551724137932,2,4078
3.90064,10.89898,0.54195,25.282020000000003,2,75.55344827586208,2,4079
3.89999,10.89898,0.54497,25.29326,2,75.50137931034483,2,4080
3.89999,10.89898,0.548,25.282020000000003,2,75.44913793103449,2,4081
3.89935,10.89898,0.55103,25.29326,2,75.39689655172414,2,4082
3.89871,10.89981,0.55406,25.29326,2,75.3446551724138,2,4083
3.89871,10.89898,0.55708,25.282020000000003,2,75.29258620689656,2,4084
3.89806,10.89898,0.56011,25.282020000000003,2,75.24034482758621,2,4085
3.89742,10.89898,0.56313,25.30449,2,75.18827586206896,2,4086
3.89742,10.89898,0.56616,25.29326,2,75.13603448275863,2,4087
3.89677,10.89981,0.5692,25.29326,2,75.08362068965518,2,4088
3.89677,10.89981,0.57222,25.282020000000003,2,75.03155172413794,2,4089
3.89613,10.89898,0.57524,25.29326,2,74.97948275862069,2,4090
3.89613,10.89981,0.57828,25.29326,2,74.92706896551725,2,4091
3.895480000000001,10.89981,0.5813,25.29326,2,74.87500000000001,2,4092
3.89484,10.89981,0.58433,25.282020000000003,2,74.82275862068965,2,4093
3.89484,10.89981,0.58736,25.29326,2,74.77051724137931,2,4094
3.8942,10.89981,0.5904,25.282020000000003,2,74.71810344827587,2,4095
3.8942,10.89898,0.59342,25.30449,2,74.66603448275863,2,4096
3.89355,10.89898,0.59645,25.282020000000003,2,74.61379310344829,2,4097
3.89355,10.89898,0.59947,25.30449,2,74.56172413793104,2,4098
3.89291,10.89981,0.6025,25.282020000000003,2,74.50948275862069,2,4099
3.89291,10.89981,0.60553,25.29326,2,74.45724137931035,2,4100
3.89226,10.89981,0.60856,25.29326,2,74.40500000000002,2,4101
3.89226,10.89981,0.61159,25.30449,2,74.35275862068967,2,4102
3.89162,10.89898,0.61461,25.30449,2,74.30068965517242,2,4103
3.89097,10.89898,0.61763,25.10232,2,74.24862068965517,2,4104
3.89097,10.89898,0.6206699999999999,25.29326,2,74.19620689655174,2,4105
3.890330000000001,10.89898,0.62369,25.29326,2,74.14413793103449,2,4106
3.890330000000001,10.89898,0.6267199999999999,25.282020000000003,2,74.09189655172415,2,4107
3.88969,10.89898,0.62974,25.282020000000003,2,74.03982758620691,2,4108
3.88904,10.89898,0.63278,25.29326,2,73.98741379310346,2,4109
3.88904,10.89898,0.63579,25.29326,2,73.93551724137932,2,4110
3.8884,10.89898,0.6388199999999999,25.09109,2,73.88327586206897,2,4111
3.8884,10.89981,0.64186,25.282020000000003,2,73.83086206896552,2,4112
3.88775,10.89981,0.64488,25.29326,2,73.77879310344828,2,4113
3.88711,10.89981,0.64791,25.282020000000003,2,73.72655172413793,2,4114
3.88711,10.89981,0.65094,25.29326,2,73.67431034482759,2,4115
3.88647,10.89898,0.65396,25.24833,2,73.62224137931035,2,4116
3.88647,10.89898,0.65699,25.07986,2,73.57000000000002,2,4117
3.88582,10.89898,0.66003,25.07986,2,73.51758620689657,2,4118
3.88582,10.89898,0.66305,25.18094,2,73.46551724137932,2,4119
3.88518,10.89898,0.66609,25.282020000000003,2,73.41310344827588,2,4120
3.88518,10.89898,0.6691,25.30449,2,73.36120689655172,2,4121
3.88453,10.89898,0.67213,25.09109,2,73.30896551724139,2,4122
3.88453,10.89898,0.6751699999999999,25.07986,2,73.25655172413795,2,4123
3.88389,10.89898,0.67818,25.07986,2,73.2046551724138,2,4124
3.88389,10.89898,0.68121,25.07986,2,73.15241379310345,2,4125
3.88324,10.89981,0.68424,25.29326,2,73.10017241379312,2,4126
3.88324,10.89898,0.6872699999999999,25.29326,2,73.04793103448277,2,4127
3.8826,10.89898,0.69029,25.07986,2,72.99586206896552,2,4128
3.8826,10.89898,0.69333,25.09109,2,72.94344827586207,2,4129
3.88196,10.89898,0.6963600000000001,25.29326,2,72.89120689655172,2,4130
3.88196,10.89898,0.69938,25.09109,2,72.83913793103449,2,4131
3.88131,10.89981,0.7024199999999999,25.09109,2,72.78672413793105,2,4132
3.88131,10.89898,0.70545,25.07986,2,72.7344827586207,2,4133
3.88067,10.89981,0.7084699999999999,25.07986,2,72.68241379310345,2,4134
3.88002,10.89898,0.71149,25.09109,2,72.6303448275862,2,4135
3.88002,10.89981,0.71453,25.29326,2,72.57793103448277,2,4136
3.87938,10.89898,0.71755,25.07986,2,72.52586206896552,2,4137
3.87938,10.89898,0.7205699999999999,25.09109,2,72.47379310344829,2,4138
3.87874,10.89898,0.7236,25.09109,2,72.42155172413794,2,4139
3.87874,10.89898,0.72663,25.07986,2,72.3693103448276,2,4140
3.87809,10.89981,0.7296600000000001,25.07986,2,72.31706896551725,2,4141
3.87745,10.89981,0.73268,25.09109,2,72.265,2,4142
3.87745,10.89981,0.7357199999999999,25.07986,2,72.21258620689657,2,4143
3.8768,10.89981,0.73874,25.07986,2,72.16051724137931,2,4144
3.8768,10.89898,0.7417699999999999,25.09109,2,72.10827586206898,2,4145
3.87616,10.89898,0.74479,25.09109,2,72.05620689655173,2,4146
3.87616,10.89898,0.7478199999999999,25.09109,2,72.00396551724138,2,4147
3.87551,10.89898,0.75084,25.09109,2,71.95189655172415,2,4148
3.87551,10.89898,0.75389,25.07986,2,71.8993103448276,2,4149
3.87487,10.89898,0.75692,25.09109,2,71.84706896551725,2,4150
3.87487,10.89981,0.75993,25.09109,2,71.79517241379311,2,4151
3.87423,10.89981,0.76297,25.07986,2,71.74275862068966,2,4152
3.87423,10.89981,0.76599,25.09109,2,71.69068965517243,2,4153
3.873580000000001,10.89898,0.76902,25.07986,2,71.63844827586207,2,4154
3.873580000000001,10.89898,0.77205,25.09109,2,71.58620689655173,2,4155
3.87294,10.89898,0.77507,25.09109,2,71.53413793103448,2,4156
3.87229,10.89898,0.77809,25.07986,2,71.48206896551726,2,4157
3.87229,10.89898,0.78112,25.07986,2,71.4298275862069,2,4158
3.87165,10.89898,0.78415,25.09109,2,71.37758620689655,2,4159
3.87165,10.89981,0.78719,25.07986,2,71.32517241379311,2,4160
3.871,10.89981,0.79022,25.07986,2,71.27293103448277,2,4161
3.871,10.89981,0.79324,25.09109,2,71.22086206896552,2,4162
3.87036,10.89981,0.79627,25.07986,2,71.16862068965517,2,4163
3.87036,10.89981,0.7993,25.09109,2,71.11637931034484,2,4164
3.86972,10.89981,0.80232,25.09109,2,71.0643103448276,2,4165
3.86972,10.89898,0.80535,25.07986,2,71.01206896551726,2,4166
3.86907,10.89981,0.80838,25.09109,2,70.95982758620691,2,4167
3.868430000000001,10.89981,0.8114,25.09109,2,70.90775862068966,2,4168
3.868430000000001,10.89898,0.81443,25.09109,2,70.85551724137932,2,4169
3.86778,10.89898,0.81745,25.09109,2,70.80344827586208,2,4170
3.86778,10.89898,0.8204899999999999,25.09109,2,70.75103448275863,2,4171
3.86714,10.89898,0.8235100000000001,25.10232,2,70.69896551724139,2,4172
3.8665,10.89898,0.8265299999999999,25.07986,2,70.64689655172414,2,4173
3.8665,10.89981,0.82957,25.09109,2,70.59448275862069,2,4174
3.86585,10.89981,0.8326,25.07986,2,70.54224137931034,2,4175
3.86585,10.89981,0.8356299999999999,25.09109,2,70.49000000000001,2,4176
3.86585,10.89981,0.83865,25.09109,2,70.43793103448276,2,4177
3.86521,10.89981,0.84167,25.07986,2,70.38586206896552,2,4178
3.86521,10.89981,0.8447100000000001,25.09109,2,70.33344827586208,2,4179
3.86456,10.89981,0.8477399999999999,25.09109,2,70.28120689655174,2,4180
3.86392,10.89981,0.8507600000000001,25.07986,2,70.22913793103449,2,4181
3.86392,10.89981,0.8537799999999999,25.09109,2,70.17706896551725,2,4182
3.86327,10.89898,0.8568100000000001,25.09109,2,70.12482758620689,2,4183
3.86327,10.89898,0.8598399999999999,25.09109,2,70.07258620689655,2,4184
3.86263,10.89981,0.86287,25.07986,2,70.02034482758621,2,4185
3.86263,10.89898,0.8659,25.09109,2,69.96810344827587,2,4186
3.86199,10.89981,0.8689399999999999,25.09109,2,69.91568965517241,2,4187
3.86199,10.89981,0.8719600000000001,25.09109,2,69.86362068965516,2,4188
3.86134,10.89981,0.8749899999999999,25.07986,2,69.81137931034485,2,4189
3.86134,10.89898,0.8780100000000001,25.09109,2,69.7593103448276,2,4190
3.8607,10.89898,0.88103,25.07986,2,69.70724137931035,2,4191
3.8607,10.89898,0.8840600000000001,25.09109,2,69.655,2,4192
3.86005,10.89898,0.8870899999999999,25.07986,2,69.60275862068966,2,4193
3.85941,10.89981,0.89013,25.09109,2,69.5503448275862,2,4194
3.85941,10.89898,0.8931399999999999,25.09109,2,69.49844827586209,2,4195
3.85876,10.89898,0.89617,25.09109,2,69.44620689655174,2,4196
3.85876,10.89898,0.8992,25.07986,2,69.3939655172414,2,4197
3.85812,10.89898,0.90223,25.09109,2,69.34172413793104,2,4198
3.85748,10.89981,0.90526,25.09109,2,69.2894827586207,2,4199
3.85748,10.89981,0.90829,25.09109,2,69.23724137931035,2,4200
3.85683,10.89981,0.91131,25.07986,2,69.18517241379311,2,4201
3.85683,10.89898,0.91435,25.09109,2,69.13275862068966,2,4202
3.85619,10.89898,0.91738,25.09109,2,69.08051724137933,2,4203
3.85619,10.89898,0.9204,25.09109,2,69.02844827586208,2,4204
3.85554,10.89898,0.92343,25.09109,2,68.97620689655174,2,4205
3.85554,10.89981,0.92646,25.09109,2,68.9239655172414,2,4206
3.8549,10.89981,0.92948,25.07986,2,68.87189655172415,2,4207
3.8549,10.89981,0.93251,25.07986,2,68.8196551724138,2,4208
3.85426,10.89981,0.93554,25.09109,2,68.76741379310344,2,4209
3.85426,10.89981,0.93857,25.09109,2,68.71517241379311,2,4210
3.85361,10.89898,0.94159,25.29326,2,68.66310344827588,2,4211
3.85361,10.89898,0.94462,25.09109,2,68.61086206896553,2,4212
3.85297,10.89898,0.94765,25.27079,2,68.55862068965517,2,4213
3.85232,10.89898,0.95067,25.07986,2,68.50655172413795,2,4214
3.85232,10.89898,0.9537,25.29326,2,68.45431034482758,2,4215
3.85168,10.89898,0.95673,25.07986,2,68.40206896551724,2,4216
3.85168,10.89981,0.95975,25.09109,2,68.35000000000001,2,4217
3.85103,10.89981,0.96279,25.09109,2,68.29758620689655,2,4218
3.85103,10.89898,0.96582,25.09109,2,68.24534482758621,2,4219
3.85039,10.89981,0.96885,25.29326,2,68.19310344827588,2,4220
3.85039,10.89898,0.97188,25.07986,2,68.14086206896553,2,4221
3.84975,10.89981,0.97489,25.07986,2,68.08896551724138,2,4222
3.8491,10.89898,0.97793,25.29326,2,68.03655172413795,2,4223
3.8491,10.89898,0.98095,25.07986,2,67.98448275862069,2,4224
3.84846,10.89981,0.98399,25.30449,2,67.93206896551723,2,4225
3.84846,10.89898,0.98701,25.29326,2,67.88000000000001,2,4226
3.84781,10.89898,0.99004,25.09109,2,67.82775862068966,2,4227
3.84717,10.89981,0.99306,25.29326,2,67.77568965517243,2,4228
3.84717,10.89898,0.99608,25.30449,2,67.72362068965518,2,4229
3.84653,10.89981,0.99911,25.29326,2,67.67137931034483,2,4230
3.84653,10.89898,1.00214,25.29326,2,67.61913793103449,2,4231
3.84588,10.89981,1.00517,25.282020000000003,2,67.56689655172414,2,4232
3.84524,10.89981,1.0082,25.29326,2,67.51465517241381,2,4233
3.84524,10.89981,1.01122,25.30449,2,67.46258620689656,2,4234
3.84524,10.89981,1.01426,25.282020000000003,2,67.4101724137931,2,4235
3.84459,10.89981,1.01728,25.29326,2,67.35810344827586,2,4236
3.84459,10.89981,1.0203,25.29326,2,67.30603448275863,2,4237
3.84395,10.89981,1.02334,25.29326,2,67.25362068965518,2,4238
3.84395,10.89981,1.02636,25.29326,2,67.20155172413794,2,4239
3.8433,10.89981,1.0294,25.29326,2,67.14913793103449,2,4240
3.84266,10.89898,1.03243,25.29326,2,67.09689655172414,2,4241
3.84266,10.89981,1.03545,25.282020000000003,2,67.0448275862069,2,4242
3.84202,10.89898,1.03847,25.29326,2,66.99275862068966,2,4243
3.84202,10.89898,1.04151,25.29326,2,66.94034482758622,2,4244
3.84137,10.89898,1.04453,25.29326,2,66.88827586206898,2,4245
3.84137,10.89898,1.04755,25.29326,2,66.83620689655172,2,4246
3.84073,10.89898,1.0505799999999998,25.29326,2,66.78396551724138,2,4247
3.84073,10.89898,1.05361,25.282020000000003,2,66.73172413793104,2,4248
3.84008,10.89898,1.05664,25.29326,2,66.6794827586207,2,4249
3.84008,10.89981,1.05966,25.29326,2,66.62741379310346,2,4250
3.83944,10.89981,1.06269,25.29326,2,66.57517241379311,2,4251
3.83879,10.89898,1.0657299999999998,25.29326,2,66.52275862068967,2,4252
3.83879,10.89898,1.06874,25.29326,2,66.47086206896552,2,4253
3.83815,10.89898,1.07177,25.29326,2,66.41862068965519,2,4254
3.83815,10.89898,1.0748,25.30449,2,66.36637931034484,2,4255
3.83751,10.89981,1.0778299999999998,25.50665,2,66.3141379310345,2,4256
3.83686,10.89898,1.08086,25.50665,2,66.26189655172413,2,4257
3.83686,10.89981,1.08389,25.29326,2,66.2096551724138,2,4258
3.83622,10.89981,1.08691,25.29326,2,66.15758620689655,2,4259
3.83622,10.89981,1.08995,25.29326,2,66.10517241379311,2,4260
3.83557,10.89898,1.09296,25.29326,2,66.05327586206897,2,4261
3.83557,10.89898,1.09599,25.51788,2,66.00103448275863,2,4262
3.83493,10.89898,1.09903,25.50665,2,65.94862068965517,2,4263
3.83493,10.89898,1.10206,25.50665,2,65.89637931034484,2,4264
3.83429,10.89981,1.10507,25.50665,2,65.84448275862069,2,4265
3.83429,10.89898,1.10811,25.51788,2,65.79206896551725,2,4266
3.83364,10.89898,1.11115,25.50665,2,65.7396551724138,2,4267
3.83364,10.89898,1.11417,25.50665,2,65.68758620689654,2,4268
3.833,10.89981,1.11719,25.50665,2,65.63551724137932,2,4269
3.833,10.89981,1.12021,25.50665,2,65.58344827586207,2,4270
3.83235,10.89898,1.12324,25.50665,2,65.53120689655172,2,4271
3.83235,10.89981,1.12628,25.51788,2,65.47879310344828,2,4272
3.83171,10.89898,1.1293,25.51788,2,65.42672413793105,2,4273
3.83106,10.89981,1.13234,25.51788,2,65.37431034482759,2,4274
3.83106,10.89981,1.13535,25.50665,2,65.32241379310346,2,4275
3.83042,10.89981,1.13839,25.51788,2,65.27000000000001,2,4276
3.83042,10.89981,1.14141,25.50665,2,65.21793103448277,2,4277
3.83042,10.89898,1.14445,25.52912,2,65.16551724137932,2,4278
3.82978,10.89981,1.14746,25.50665,2,65.11362068965518,2,4279
3.82913,10.89898,1.15049,25.51788,2,65.06137931034483,2,4280
3.82913,10.89898,1.15353,25.50665,2,65.00896551724138,2,4281
3.82849,10.89898,1.15654,25.50665,2,64.95706896551725,2,4282
3.82849,10.89898,1.1595799999999998,25.50665,2,64.9046551724138,2,4283
3.82784,10.89898,1.16261,25.51788,2,64.85241379310345,2,4284
3.8272,10.89898,1.16563,25.72005,2,64.8003448275862,2,4285
3.8272,10.89898,1.16866,25.50665,2,64.74810344827587,2,4286
3.82655,10.89898,1.17169,25.51788,2,64.69586206896552,2,4287
3.82655,10.89898,1.17471,25.51788,2,64.64379310344829,2,4288
3.82591,10.89981,1.17775,25.72005,2,64.59137931034483,2,4289
3.82527,10.89898,1.18077,25.51788,2,64.5393103448276,2,4290
3.82527,10.89981,1.1838,25.50665,2,64.48706896551725,2,4291
3.82527,10.89898,1.18682,25.51788,2,64.435,2,4292
3.82462,10.89898,1.18985,25.708820000000003,2,64.38275862068966,2,4293
3.82462,10.89898,1.19288,25.51788,2,64.33051724137933,2,4294
3.82398,10.89898,1.19591,25.72005,2,64.27827586206897,2,4295
3.82398,10.89981,1.19894,25.72005,2,64.22603448275864,2,4296
3.82333,10.89981,1.20196,25.73128,2,64.17396551724138,2,4297
3.82333,10.89981,1.20499,25.72005,2,64.12172413793105,2,4298
3.82269,10.89898,1.20803,25.73128,2,64.0693103448276,2,4299
3.82269,10.89981,1.21105,25.72005,2,64.01724137931035,2,4300
3.82205,10.89981,1.2140799999999998,25.73128,2,63.965,2,4301
3.82205,10.89898,1.2171,25.72005,2,63.91293103448276,2,4302
3.8214,10.89898,1.22013,25.72005,2,63.860689655172415,2,4303
3.82076,10.89898,1.22316,25.708820000000003,2,63.80844827586207,2,4304
3.82076,10.89898,1.22619,25.72005,2,63.75620689655174,2,4305
3.82076,10.89981,1.22921,25.72005,2,63.70413793103449,2,4306
3.82011,10.89981,1.23223,25.73128,2,63.652068965517245,2,4307
3.82011,10.89981,1.23527,25.72005,2,63.59965517241381,2,4308
3.81947,10.89981,1.23831,25.708820000000003,2,63.54724137931035,2,4309
3.81947,10.89981,1.24134,25.72005,2,63.495000000000005,2,4310
3.81882,10.89981,1.24435,25.73128,2,63.44310344827587,2,4311
3.81818,10.89898,1.24739,25.72005,2,63.390689655172416,2,4312
3.81818,10.89981,1.25041,25.73128,2,63.33862068965519,2,4313
3.81754,10.89981,1.25345,25.72005,2,63.28620689655174,2,4314
3.81754,10.89898,1.25646,25.72005,2,63.2343103448276,2,4315
3.81689,10.89981,1.2595,25.72005,2,63.181896551724144,2,4316
3.81689,10.89981,1.26252,25.73128,2,63.1298275862069,2,4317
3.81625,10.89898,1.26555,25.72005,2,63.07758620689656,2,4318
3.8156,10.89981,1.26857,25.708820000000003,2,63.02551724137932,2,4319
3.8156,10.89898,1.27161,25.83237,2,62.97310344827587,2,4320
3.81496,10.89981,1.27464,25.922220000000003,2,62.920862068965526,2,4321
3.81496,10.89981,1.27765,25.72005,2,62.86896551724138,2,4322
3.81432,10.89981,1.28069,25.922220000000003,2,62.81655172413794,2,4323
3.81432,10.89898,1.28372,25.91099,2,62.7643103448276,2,4324
3.81367,10.89898,1.28674,25.922220000000003,2,62.71224137931036,2,4325
3.81367,10.89898,1.28977,25.91099,2,62.66000000000001,2,4326
3.81367,10.89898,1.29281,25.922220000000003,2,62.60758620689656,2,4327
3.81303,10.89898,1.29582,25.922220000000003,2,62.55568965517242,2,4328
3.81303,10.89981,1.29885,25.922220000000003,2,62.50344827586208,2,4329
3.81238,10.89898,1.30188,25.91099,2,62.45120689655173,2,4330
3.81174,10.89981,1.3049,25.922220000000003,2,62.39913793103449,2,4331
3.81174,10.89981,1.30793,25.922220000000003,2,62.34689655172414,2,4332
3.81174,10.89981,1.31096,25.922220000000003,2,62.29465517241381,2,4333
3.81109,10.89981,1.31399,25.922220000000003,2,62.242413793103466,2,4334
3.81045,10.89898,1.31701,25.91099,2,62.19034482758622,2,4335
3.81045,10.89898,1.32004,25.922220000000003,2,62.13810344827588,2,4336
3.80981,10.89981,1.32307,25.93345,2,62.08586206896551,2,4337
3.80981,10.89981,1.32611,25.922220000000003,2,62.03344827586208,2,4338
3.80981,10.89898,1.32912,25.922220000000003,2,61.98155172413793,2,4339
3.80916,10.89981,1.33215,25.922220000000003,2,61.9293103448276,2,4340
3.80916,10.89981,1.33519,25.922220000000003,2,61.876896551724144,2,4341
3.80852,10.89981,1.3382,25.922220000000003,2,61.82500000000001,2,4342
3.80852,10.89981,1.34123,25.91099,2,61.77275862068966,2,4343
3.80787,10.89898,1.34426,25.922220000000003,2,61.72051724137931,2,4344
3.80723,10.89898,1.34728,25.922220000000003,2,61.66844827586206,2,4345
3.80723,10.89898,1.35031,25.93345,2,61.61620689655174,2,4346
3.80658,10.89898,1.35335,26.12438,2,61.56379310344828,2,4347
3.80658,10.89898,1.35637,25.922220000000003,2,61.51172413793104,2,4348
3.80594,10.89981,1.3594,26.13562,2,61.459482758620695,2,4349
3.80594,10.89898,1.36243,25.922220000000003,2,61.40724137931035,2,4350
3.8053,10.89981,1.36545,26.12438,2,61.35517241379311,2,4351
3.80465,10.89981,1.36848,26.12438,2,61.30293103448276,2,4352
3.80465,10.89981,1.37152,26.13562,2,61.25051724137931,2,4353
3.80465,10.89981,1.37455,25.91099,2,61.19827586206897,2,4354
3.80401,10.89898,1.37756,25.922220000000003,2,61.14637931034484,2,4355
3.80401,10.89898,1.3806,26.12438,2,61.09396551724139,2,4356
3.80336,10.89898,1.38362,26.11315,2,61.04189655172415,2,4357
3.80336,10.89898,1.38666,26.12438,2,60.989482758620696,2,4358
3.80272,10.89898,1.3896700000000002,26.12438,2,60.93758620689656,2,4359
3.80272,10.89981,1.39271,26.12438,2,60.88517241379311,2,4360
3.80208,10.89898,1.39573,26.11315,2,60.833103448275885,2,4361
3.80208,10.89981,1.39877,26.12438,2,60.78068965517242,2,4362
3.80143,10.89898,1.40179,26.13562,2,60.72862068965517,2,4363
3.80143,10.89981,1.40481,26.12438,2,60.67655172413793,2,4364
3.80079,10.89981,1.40784,26.12438,2,60.62431034482759,2,4365
3.80079,10.89898,1.41088,26.13562,2,60.57189655172415,2,4366
3.80014,10.89898,1.4139,26.12438,2,60.51982758620691,2,4367
3.80014,10.89898,1.41693,26.12438,2,60.46758620689656,2,4368
3.7995,10.89981,1.41996,26.12438,2,60.41534482758621,2,4369
3.7995,10.89898,1.42299,26.12438,2,60.36310344827587,2,4370
3.7995,10.89981,1.42601,26.12438,2,60.31103448275863,2,4371
3.79885,10.89981,1.42903,26.12438,2,60.258965517241386,2,4372
3.79885,10.89898,1.4320700000000002,26.12438,2,60.20655172413793,2,4373
3.79821,10.89981,1.43509,26.12438,2,60.1544827586207,2,4374
3.79821,10.89898,1.43812,26.13562,2,60.10224137931034,2,4375
3.79757,10.89898,1.44114,26.12438,2,60.05017241379311,2,4376
3.79692,10.89898,1.44419,26.12438,2,59.99758620689656,2,4377
3.79692,10.89898,1.44721,26.12438,2,59.945517241379314,2,4378
3.79628,10.89898,1.45024,26.12438,2,59.893275862068975,2,4379
3.79628,10.89981,1.45326,26.12438,2,59.841206896551725,2,4380
3.795630000000001,10.89981,1.45628,26.12438,2,59.78913793103448,2,4381
3.795630000000001,10.89981,1.4593200000000002,26.34901,2,59.73672413793104,2,4382
3.79499,10.89981,1.46234,26.12438,2,59.68465517241379,2,4383
3.79499,10.89898,1.46537,26.33778,2,59.632413793103446,2,4384
3.79434,10.89981,1.4684,26.12438,2,59.58017241379312,2,4385
3.79434,10.89898,1.47143,26.33778,2,59.52793103448277,2,4386
3.7937,10.89898,1.47445,26.34901,2,59.475862068965526,2,4387
3.7937,10.89981,1.47748,26.13562,2,59.42362068965518,2,4388
3.7937,10.89981,1.48051,26.33778,2,59.37137931034484,2,4389
3.79306,10.89981,1.48354,26.34901,2,59.31913793103448,2,4390
3.79306,10.89981,1.48656,26.34901,2,59.26706896551725,2,4391
3.79241,10.89981,1.4896,26.34901,2,59.21465517241379,2,4392
3.79241,10.89981,1.49261,26.33778,2,59.16275862068966,2,4393
3.79177,10.89898,1.49565,26.33778,2,59.11034482758621,2,4394
3.79177,10.89981,1.4986700000000002,26.32655,2,59.05827586206898,2,4395
3.79112,10.89981,1.5017,26.33778,2,59.006034482758615,2,4396
3.79112,10.89981,1.50472,26.33778,2,58.95396551724139,2,4397
3.79112,10.89981,1.50775,26.34901,2,58.90172413793105,2,4398
3.79048,10.89898,1.51078,26.34901,2,58.8494827586207,2,4399
3.79048,10.89898,1.51381,26.32655,2,58.79724137931035,2,4400
3.78984,10.89898,1.51685,26.33778,2,58.7448275862069,2,4401
3.78984,10.89898,1.51986,26.33778,2,58.692931034482754,2,4402
3.78919,10.89981,1.52289,26.33778,2,58.640689655172416,2,4403
3.78919,10.89898,1.5259200000000002,26.33778,2,58.58844827586207,2,4404
3.78919,10.89981,1.52896,26.33778,2,58.536034482758616,2,4405
3.78855,10.89981,1.53198,26.33778,2,58.48396551724139,2,4406
3.78855,10.89981,1.53501,26.33778,2,58.43172413793105,2,4407
3.7879,10.89898,1.53804,26.33778,2,58.3794827586207,2,4408
3.7879,10.89898,1.5410700000000002,26.33778,2,58.32724137931034,2,4409
3.78726,10.89898,1.54408,26.34901,2,58.27534482758621,2,4410
3.78726,10.89898,1.54712,26.33778,2,58.22293103448276,2,4411
3.78661,10.89898,1.55014,26.33778,2,58.17086206896552,2,4412
3.78661,10.89898,1.5531700000000002,26.34901,2,58.11862068965517,2,4413
3.78597,10.89981,1.55619,26.34901,2,58.066551724137945,2,4414
3.78597,10.89981,1.55923,26.34901,2,58.01413793103448,2,4415
3.78533,10.89898,1.56225,26.34901,2,57.96206896551725,2,4416
3.78533,10.89898,1.56528,26.55118,2,57.90982758620689,2,4417
3.78468,10.89898,1.5683,26.55118,2,57.85775862068967,2,4418
3.78468,10.89981,1.57135,26.33778,2,57.80517241379311,2,4419
3.78404,10.89981,1.57437,26.33778,2,57.753103448275866,2,4420
3.78404,10.89981,1.57739,26.55118,2,57.70103448275862,2,4421
3.78339,10.89981,1.58043,26.55118,2,57.648620689655175,2,4422
3.78339,10.89898,1.58344,26.55118,2,57.59672413793104,2,4423
3.78339,10.89898,1.58648,26.55118,2,57.5443103448276,2,4424
3.78275,10.89898,1.5895,26.55118,2,57.49224137931035,2,4425
3.78275,10.89898,1.59253,26.53995,2,57.44000000000001,2,4426
3.7821,10.89981,1.59556,26.55118,2,57.38775862068967,2,4427
3.7821,10.89981,1.59858,26.53995,2,57.33568965517242,2,4428
3.78146,10.89981,1.60161,26.55118,2,57.28344827586208,2,4429
3.78146,10.89898,1.60463,26.55118,2,57.23137931034483,2,4430
3.78146,10.89898,1.6076700000000002,26.55118,2,57.17896551724139,2,4431
3.78082,10.89981,1.6107,26.55118,2,57.12672413793104,2,4432
3.78082,10.89981,1.61373,26.55118,2,57.07448275862069,2,4433
3.78017,10.89981,1.61675,26.55118,2,57.02241379310346,2,4434
3.78017,10.89898,1.61978,26.55118,2,56.97017241379312,2,4435
3.77953,10.89898,1.62281,26.52872,2,56.91793103448276,2,4436
3.77953,10.89898,1.62584,26.56241,2,56.86568965517242,2,4437
3.77953,10.89981,1.62886,26.55118,2,56.81362068965517,2,4438
3.778880000000001,10.89981,1.63188,26.53995,2,56.76155172413794,2,4439
3.778880000000001,10.89898,1.63493,26.55118,2,56.70896551724139,2,4440
3.77824,10.89898,1.63794,26.55118,2,56.65706896551726,2,4441
3.77824,10.89898,1.64097,26.53995,2,56.604827586206895,2,4442
3.7776,10.89898,1.64399,26.55118,2,56.55275862068967,2,4443
3.7776,10.89981,1.64703,26.55118,2,56.50034482758621,2,4444
3.7776,10.89898,1.65005,26.55118,2,56.44827586206896,2,4445
3.77695,10.89981,1.6530900000000002,26.55118,2,56.39586206896553,2,4446
3.77695,10.89981,1.6561099999999995,26.76458,2,56.34379310344829,2,4447
3.77631,10.89981,1.65914,26.55118,2,56.29155172413794,2,4448
3.77631,10.89898,1.66217,26.55118,2,56.2393103448276,2,4449
3.77566,10.89898,1.66518,26.55118,2,56.18741379310345,2,4450
3.77566,10.89981,1.6682099999999995,26.53995,2,56.13517241379313,2,4451
3.77502,10.89981,1.67124,26.55118,2,56.08293103448276,2,4452
3.77502,10.89981,1.67429,26.76458,2,56.030344827586205,2,4453
3.77437,10.89981,1.6772900000000002,26.75335,2,55.97862068965517,2,4454
3.77437,10.89898,1.68032,26.75335,2,55.92637931034484,2,4455
3.77437,10.89898,1.68335,26.75335,2,55.87413793103449,2,4456
3.773730000000001,10.89898,1.68638,26.55118,2,55.82189655172415,2,4457
3.773730000000001,10.89981,1.68942,26.53995,2,55.7694827586207,2,4458
3.77309,10.89898,1.69245,26.55118,2,55.71724137931035,2,4459
3.77309,10.89898,1.69547,26.75335,2,55.66517241379311,2,4460
3.77309,10.89898,1.69849,26.76458,2,55.61310344827586,2,4461
3.77244,10.89898,1.70153,26.75335,2,55.56068965517242,2,4462
3.77244,10.89898,1.70455,26.76458,2,55.50862068965517,2,4463
3.77244,10.89898,1.70758,26.75335,2,55.45637931034483,2,4464
3.7718,10.89981,1.7106,26.76458,2,55.40431034482759,2,4465
3.7718,10.89981,1.71364,26.75335,2,55.35189655172415,2,4466
3.77115,10.89898,1.71665,26.75335,2,55.3,2,4467
3.77115,10.89981,1.71968,26.75335,2,55.24775862068966,2,4468
3.77051,10.89898,1.72272,26.74211,2,55.19534482758622,2,4469
3.77051,10.89981,1.72575,26.75335,2,55.14310344827587,2,4470
3.77051,10.89898,1.72878,26.75335,2,55.09086206896553,2,4471
3.76987,10.89898,1.7318,26.75335,2,55.038793103448285,2,4472
3.76987,10.89981,1.73483,26.75335,2,54.98655172413795,2,4473
3.76922,10.89898,1.73786,26.75335,2,54.93431034482758,2,4474
3.76922,10.89981,1.74089,26.75335,2,54.88206896551724,2,4475
3.76922,10.89981,1.7439099999999998,26.75335,2,54.83000000000001,2,4476
3.768580000000001,10.89898,1.7469400000000002,26.75335,2,54.77775862068966,2,4477
3.768580000000001,10.89981,1.74997,26.76458,2,54.72551724137932,2,4478
3.768580000000001,10.89981,1.753,26.75335,2,54.67327586206897,2,4479
3.76793,10.89898,1.7560099999999998,26.76458,2,54.62137931034484,2,4480
3.76793,10.89981,1.7590400000000002,26.75335,2,54.56913793103449,2,4481
3.76729,10.89898,1.76208,26.76458,2,54.51672413793104,2,4482
3.76729,10.89898,1.76509,26.75335,2,54.46482758620691,2,4483
3.76729,10.89898,1.76812,26.75335,2,54.41258620689656,2,4484
3.76664,10.89898,1.77115,26.75335,2,54.36034482758623,2,4485
3.76664,10.89898,1.7741900000000002,26.75335,2,54.30793103448277,2,4486
3.766,10.89898,1.77722,26.75335,2,54.255689655172425,2,4487
3.766,10.89898,1.78023,26.76458,2,54.20379310344828,2,4488
3.76536,10.89981,1.78327,26.75335,2,54.15137931034484,2,4489
3.76536,10.89898,1.7863099999999998,26.75335,2,54.0989655172414,2,4490
3.76471,10.89898,1.78932,26.74211,2,54.04706896551725,2,4491
3.76471,10.89981,1.79235,26.75335,2,53.9948275862069,2,4492
3.76471,10.89898,1.79537,26.74211,2,53.94275862068966,2,4493
3.76407,10.89898,1.7984,26.96674,2,53.89051724137932,2,4494
3.76407,10.89898,1.80144,26.78704,2,53.83810344827587,2,4495
3.76342,10.89898,1.80447,26.95551,2,53.78586206896552,2,4496
3.76342,10.89898,1.80749,26.95551,2,53.73379310344828,2,4497
3.76278,10.89981,1.81051,26.75335,2,53.68172413793104,2,4498
3.76278,10.89981,1.81355,26.75335,2,53.62931034482759,2,4499
3.76278,10.89981,1.81657,26.96674,2,53.57724137931036,2,4500
3.76278,10.89981,1.8196,26.96674,2,53.525,2,4501
3.76213,10.89981,1.82262,26.96674,2,53.47293103448276,2,4502
3.76213,10.89981,1.82565,26.95551,2,53.42068965517242,2,4503
3.76149,10.89898,1.82869,26.96674,2,53.36827586206898,2,4504
3.76149,10.89981,1.83171,26.96674,2,53.31620689655173,2,4505
3.76149,10.89898,1.83473,26.96674,2,53.26413793103449,2,4506
3.76085,10.89898,1.83776,26.95551,2,53.21189655172415,2,4507
3.76085,10.89898,1.84079,26.96674,2,53.1596551724138,2,4508
3.7602,10.89981,1.84382,26.977970000000003,2,53.107413793103454,2,4509
3.7602,10.89981,1.84685,26.96674,2,53.05517241379311,2,4510
3.7602,10.89981,1.84988,26.96674,2,53.00293103448276,2,4511
3.75956,10.89898,1.85291,26.96674,2,52.95068965517242,2,4512
3.75956,10.89898,1.85593,26.95551,2,52.898620689655175,2,4513
3.75956,10.89981,1.85897,26.96674,2,52.84620689655172,2,4514
3.75891,10.89981,1.86198,26.96674,2,52.79431034482759,2,4515
3.75891,10.89898,1.86501,26.96674,2,52.742068965517255,2,4516
3.75891,10.89898,1.86804,26.96674,2,52.68982758620691,2,4517
3.75827,10.89898,1.87106,26.96674,2,52.63775862068966,2,4518
3.75827,10.89898,1.8740900000000005,26.96674,2,52.58551724137931,2,4519
3.75827,10.89898,1.87712,26.95551,2,52.533275862068976,2,4520
3.75763,10.89981,1.88015,26.96674,2,52.48103448275863,2,4521
3.75763,10.89898,1.88319,26.95551,2,52.428620689655176,2,4522
3.75763,10.89898,1.88621,26.96674,2,52.37655172413793,2,4523
3.75698,10.89898,1.88923,26.96674,2,52.3244827586207,2,4524
3.75698,10.89981,1.89227,26.96674,2,52.27206896551725,2,4525
3.75634,10.89981,1.89528,26.96674,2,52.22017241379311,2,4526
3.75634,10.89898,1.89831,26.96674,2,52.16793103448276,2,4527
