Repository: uw-mad-dash/Battery-SoC-Estimation

## Data
The [LiPo 5450 mAh cell](https://maxamps.com/products/lipo-5450-1s-3-7v-battery) data can be found in <em>data</em> directory 👀. We collected 48 discharging-charging cycles for CRates 1, 2, 3, and 4. The measurements were recorded at 1 second rate. To understand data better, we provided a [Jupyter](https://jupyter.org/) notebook <em>data_visualization.ipynb</em> in <em>notebooks</em> directory. We used [Jupyter Dash](https://github.com/plotly/jupyter-dash) library which allows to create interactive plots. Names of the columns in the csv files containing data should be self-explanatory, except column 'AhStep [Ah]'. This column represents the cell capacity in Ah.

File: data/CRate2_Cycle20.csv (part 1 of 7)
Voltage [V],Current [A],AhStep [Ah],TempBottom [C],CRate [-],SOC [%],Cycle [-],Time [s]
4.04945,10.89898,0.00302,24.46213,2,84.82827586206898,20,74118
4.04558,10.89981,0.00606,24.4509,2,84.77586206896552,20,74119
4.04172,10.89981,0.00909,24.46213,2,84.72362068965519,20,74120
4.03914,10.89981,0.0121,24.4509,2,84.67172413793104,20,74121
4.03656,10.89981,0.01515,24.46213,2,84.61913793103449,20,74122
4.03463,10.89981,0.01817,24.4509,2,84.56706896551727,20,74123
4.03206,10.89898,0.02119,24.46213,2,84.51500000000001,20,74124
4.03012,10.89898,0.02422,24.46213,2,84.46275862068967,20,74125
4.02883,10.89981,0.02725,24.46213,2,84.41051724137931,20,74126
4.0269,10.89898,0.03028,24.4509,2,84.35827586206896,20,74127
4.02497,10.89981,0.03331,24.4509,2,84.30603448275863,20,74128
4.023680000000001,10.89898,0.03633,24.4509,2,84.25396551724138,20,74129
4.02175,10.89981,0.03936,24.46213,2,84.20172413793104,20,74130
4.02046,10.89898,0.0424,24.66429,2,84.1493103448276,20,74131
4.019819999999999,10.89981,0.04541,24.4509,2,84.09741379310344,20,74132
4.01853,10.89981,0.04844,24.67552,2,84.04517241379311,20,74133
4.01724,10.89981,0.05148,24.67552,2,83.99275862068967,20,74134
4.01595,10.89898,0.0545,24.67552,2,83.94068965517242,20,74135
4.01466,10.89898,0.05753,24.67552,2,83.88844827586207,20,74136
4.01337,10.89898,0.06055,24.67552,2,83.83637931034484,20,74137
4.01273,10.89898,0.06358,24.67552,2,83.7841379310345,20,74138
4.01144,10.89981,0.06661,24.66429,2,83.73189655172415,20,74139
4.01015,10.89981,0.06964,24.66429,2,83.67965517241382,20,74140
4.00951,10.89981,0.07266,24.67552,2,83.62758620689657,20,74141
4.008859999999999,10.89898,0.07568,24.66429,2,83.57551724137932,20,74142
4.00758,10.89898,0.07872,24.67552,2,83.52310344827588,20,74143
4.0069300000000005,10.89981,0.08175,24.67552,2,83.47086206896552,20,74144
4.00629,10.89981,0.08478,24.67552,2,83.41862068965519,20,74145
4.005,10.89981,0.0878,24.66429,2,83.36655172413795,20,74146
4.00435,10.89981,0.09083,24.67552,2,83.31431034482759,20,74147
4.00307,10.89981,0.09386,24.67552,2,83.26206896551724,20,74148
4.00242,10.89898,0.09689,24.66429,2,83.2098275862069,20,74149
4.00178,10.89898,0.09992,24.66429,2,83.15758620689655,20,74150
4.00049,10.89898,0.10295,24.67552,2,83.10534482758622,20,74151
3.99984,10.89981,0.1059799999999999,24.67552,2,83.05310344827588,20,74152
3.9992,10.89981,0.10899,24.66429,2,83.00120689655172,20,74153
3.99856,10.89981,0.1120299999999999,24.87769,2,82.9487931034483,20,74154
3.99791,10.89981,0.11505,24.85523,2,82.89672413793105,20,74155
3.99727,10.89981,0.11807,24.88892,2,82.8446551724138,20,74156
3.99662,10.89898,0.12111,24.88892,2,82.79224137931035,20,74157
3.99598,10.89898,0.12414,24.87769,2,82.74000000000001,20,74158
3.99469,10.89981,0.12716,24.87769,2,82.68793103448277,20,74159
3.99405,10.89898,0.13019,24.87769,2,82.63568965517243,20,74160
3.9934,10.89981,0.13322,24.87769,2,82.58344827586208,20,74161
3.99276,10.89981,0.13624,24.87769,2,82.53137931034485,20,74162
3.99147,10.89981,0.13928,24.87769,2,82.47896551724139,20,74163
3.99083,10.89898,0.1423,24.88892,2,82.42689655172416,20,74164
3.990180000000001,10.89898,0.14533,25.07986,2,82.3746551724138,20,74165
3.98954,10.89898,0.14837,24.87769,2,82.32224137931036,20,74166
3.98889,10.89898,0.15139,24.87769,2,82.2701724137931,20,74167
3.98825,10.89981,0.15442,24.88892,2,82.21793103448276,20,74168
3.98761,10.89898,0.15744,25.07986,2,82.16586206896552,20,74169
3.98696,10.89981,0.16047,25.09109,2,82.11362068965518,20,74170
3.98632,10.89981,0.1635,25.09109,2,82.06137931034483,20,74171
3.98503,10.89981,0.16652,25.07986,2,82.00931034482758,20,74172
3.98438,10.89981,0.16954,25.07986,2,81.95724137931036,20,74173
3.98374,10.89981,0.1725799999999999,25.09109,2,81.9048275862069,20,74174
3.9831,10.89898,0.1756,25.09109,2,81.85275862068967,20,74175
3.98181,10.89898,0.17862,25.09109,2,81.80068965517243,20,74176
3.98116,10.89898,0.18167,25.09109,2,81.74810344827587,20,74177
3.98052,10.89981,0.18469,25.09109,2,81.69603448275863,20,74178
3.97987,10.89981,0.18772,25.09109,2,81.6437931034483,20,74179
3.97923,10.89981,0.19074,25.09109,2,81.59172413793104,20,74180
3.97859,10.89981,0.19378,25.07986,2,81.53931034482758,20,74181
3.9773,10.89981,0.1968,25.07986,2,81.48724137931036,20,74182
3.97665,10.89981,0.19983,25.09109,2,81.435,20,74183
3.97601,10.89981,0.20285,25.282020000000003,2,81.38293103448278,20,74184
3.97537,10.89981,0.20589,25.18094,2,81.33051724137933,20,74185
3.97408,10.89898,0.2089099999999999,25.18094,2,81.27844827586209,20,74186
3.973430000000001,10.89898,0.21193,25.29326,2,81.22637931034484,20,74187
3.97279,10.89981,0.21497,25.29326,2,81.17396551724138,20,74188
3.9715,10.89981,0.21798,25.29326,2,81.12206896551724,20,74189
3.97086,10.89898,0.22102,25.282020000000003,2,81.0696551724138,20,74190
3.96957,10.89898,0.2240599999999999,25.29326,2,81.01724137931036,20,74191
3.96892,10.89898,0.22707,25.282020000000003,2,80.96534482758621,20,74192
3.968280000000001,10.89981,0.2301099999999999,25.29326,2,80.91293103448277,20,74193
3.96763,10.89898,0.23313,25.29326,2,80.86086206896553,20,74194
3.96635,10.89981,0.23615,25.29326,2,80.80879310344828,20,74195
3.9657,10.89981,0.23918,25.29326,2,80.75655172413794,20,74196
3.96506,10.89981,0.24222,25.30449,2,80.7041379310345,20,74197
3.96377,10.89981,0.24524,25.29326,2,80.65206896551724,20,74198
3.963130000000001,10.89898,0.2482599999999999,25.29326,2,80.60000000000001,20,74199
3.96184,10.89981,0.25129,25.30449,2,80.54775862068966,20,74200
3.96119,10.89981,0.25432,25.29326,2,80.49551724137933,20,74201
3.96055,10.89981,0.25734,25.50665,2,80.44344827586207,20,74202
3.95926,10.89981,0.26039,25.50665,2,80.39086206896553,20,74203
3.95862,10.89898,0.26341,25.282020000000003,2,80.33879310344828,20,74204
3.95797,10.89898,0.26643,25.29326,2,80.28672413793105,20,74205
3.95733,10.89981,0.26947,25.30449,2,80.23431034482759,20,74206
3.95604,10.89981,0.27249,25.51788,2,80.18224137931036,20,74207
3.9554,10.89981,0.27551,25.51788,2,80.13017241379312,20,74208
3.95475,10.89898,0.27854,25.51788,2,80.07793103448276,20,74209
3.95346,10.89981,0.28157,25.50665,2,80.02568965517241,20,74210
3.95282,10.89898,0.28459,25.50665,2,79.97362068965519,20,74211
3.95217,10.89981,0.28762,25.50665,2,79.92137931034485,20,74212
3.95089,10.89981,0.29066,25.51788,2,79.86896551724139,20,74213
3.95024,10.89981,0.29367,25.51788,2,79.81706896551725,20,74214
3.94895,10.89981,0.2967,25.495420000000003,2,79.7648275862069,20,74215
3.94831,10.89898,0.29974,25.51788,2,79.71241379310347,20,74216
3.94766,10.89898,0.30276,25.51788,2,79.66034482758621,20,74217
3.94702,10.89981,0.30578,25.51788,2,79.60827586206896,20,74218
3.94638,10.89898,0.30882,25.51788,2,79.55586206896552,20,74219
3.94509,10.89898,0.31185,25.51788,2,79.5036206896552,20,74220
3.94444,10.89981,0.31488,25.50665,2,79.45137931034485,20,74221
3.9438,10.89981,0.3179099999999999,25.51788,2,79.39913793103449,20,74222
3.94316,10.89981,0.32092,25.50665,2,79.34724137931036,20,74223
3.94251,10.89981,0.32395,25.50665,2,79.29500000000002,20,74224
3.94187,10.89898,0.32698,25.51788,2,79.24275862068967,20,74225
3.94122,10.89981,0.3300099999999999,25.52912,2,79.19051724137933,20,74226
3.93993,10.89898,0.33304,25.50665,2,79.13827586206898,20,74227
3.93929,10.89898,0.33607,25.50665,2,79.08603448275862,20,74228
3.93865,10.89898,0.33909,25.50665,2,79.03396551724138,20,74229
3.938,10.89981,0.34213,25.50665,2,78.98155172413793,20,74230
3.93736,10.89981,0.34515,25.50665,2,78.9294827586207,20,74231
3.93671,10.89981,0.34818,25.51788,2,78.87724137931036,20,74232
3.93607,10.89981,0.3512099999999999,25.495420000000003,2,78.82500000000002,20,74233
3.93542,10.89898,0.35423,25.50665,2,78.77293103448277,20,74234
3.93478,10.89898,0.35727,25.50665,2,78.72051724137933,20,74235
3.93349,10.89981,0.36029,25.50665,2,78.66844827586208,20,74236
3.93349,10.89981,0.3633099999999999,25.51788,2,78.61637931034484,20,74237
3.9322,10.89981,0.36635,25.50665,2,78.56396551724139,20,74238
3.93156,10.89981,0.36938,25.50665,2,78.51172413793105,20,74239
3.93092,10.89981,0.37239,25.51788,2,78.4598275862069,20,74240
3.93027,10.89898,0.37544,25.51788,2,78.40724137931035,20,74241
3.92963,10.89981,0.37846,25.51788,2,78.35517241379313,20,74242
3.92898,10.89898,0.38148,25.50665,2,78.30310344827588,20,74243
3.92834,10.89898,0.3845,25.50665,2,78.25103448275863,20,74244
3.92769,10.89898,0.38754,25.51788,2,78.19862068965517,20,74245
3.92705,10.89981,0.39056,25.50665,2,78.14655172413795,20,74246
3.92641,10.89981,0.3936,25.50665,2,78.0941379310345,20,74247
3.92576,10.89898,0.39662,25.50665,2,78.04206896551726,20,74248
3.92512,10.89898,0.39965,25.50665,2,77.9898275862069,20,74249
3.92447,10.89898,0.40268,25.50665,2,77.93758620689655,20,74250
3.92383,10.89981,0.4057,25.51788,2,77.8855172413793,20,74251
3.92319,10.89981,0.40873,25.50665,2,77.83327586206897,20,74252
3.92319,10.89981,0.41176,25.51788,2,77.78103448275863,20,74253
3.92254,10.89981,0.4147899999999999,25.50665,2,77.72879310344828,20,74254
3.9219,10.89981,0.41781,25.51788,2,77.67672413793105,20,74255
3.92125,10.89981,0.4208399999999999,25.50665,2,77.6244827586207,20,74256
3.92061,10.89981,0.42386,25.51788,2,77.57241379310345,20,74257
3.91996,10.89981,0.4269,25.51788,2,77.52000000000001,20,74258
3.91932,10.89898,0.4299199999999999,25.708820000000003,2,77.46793103448276,20,74259
3.91868,10.89898,0.4329399999999999,25.495420000000003,2,77.41586206896554,20,74260
3.91803,10.89898,0.43599,25.51788,2,77.36327586206896,20,74261
3.91739,10.89898,0.439,25.51788,2,77.31137931034485,20,74262
3.91739,10.89898,0.44204,25.50665,2,77.25896551724139,20,74263
3.91674,10.89898,0.4450699999999999,25.50665,2,77.20672413793105,20,74264
3.9161,10.89981,0.44809,25.54035,2,77.15465517241381,20,74265
3.91545,10.89898,0.4511199999999999,25.72005,2,77.10241379310347,20,74266
3.91545,10.89981,0.45414,25.50665,2,77.05034482758622,20,74267
3.91481,10.89898,0.4571699999999999,25.50665,2,76.99810344827587,20,74268
3.91417,10.89898,0.4602,25.50665,2,76.94586206896552,20,74269
3.91352,10.89981,0.4632199999999999,25.50665,2,76.89379310344829,20,74270
3.91288,10.89981,0.46625,25.50665,2,76.84155172413794,20,74271
3.91288,10.89981,0.46929,25.73128,2,76.7891379310345,20,74272
3.91223,10.89898,0.47231,25.50665,2,76.73706896551725,20,74273
3.91159,10.89981,0.47533,25.50665,2,76.68500000000002,20,74274
3.91095,10.89898,0.47836,25.708820000000003,2,76.63275862068966,20,74275
3.9103,10.89981,0.4814,25.72005,2,76.58034482758622,20,74276
3.90966,10.89981,0.48443,25.50665,2,76.52810344827587,20,74277
3.90901,10.89981,0.48745,25.51788,2,76.47603448275864,20,74278
3.90901,10.89981,0.49048,25.51788,2,76.42379310344829,20,74279
3.90837,10.89981,0.49351,25.50665,2,76.37155172413794,20,74280
3.90772,10.89981,0.49653,25.708820000000003,2,76.31948275862071,20,74281
3.90772,10.89898,0.49956,25.50665,2,76.26724137931036,20,74282
3.90708,10.89981,0.5026,25.72005,2,76.21482758620691,20,74283
3.90708,10.89898,0.50561,25.50665,2,76.16293103448277,20,74284
3.90644,10.89898,0.50864,25.51788,2,76.11068965517242,20,74285
3.90579,10.89898,0.51168,25.495420000000003,2,76.05827586206897,20,74286
3.90579,10.89898,0.51469,25.50665,2,76.00637931034484,20,74287
3.90515,10.89898,0.51772,25.50665,2,75.9541379310345,20,74288
3.9045,10.89981,0.52075,25.50665,2,75.90189655172414,20,74289
3.9045,10.89981,0.52378,25.50665,2,75.84965517241379,20,74290
3.90386,10.89898,0.52681,25.50665,2,75.79741379310344,20,74291
3.90321,10.89898,0.52984,25.50665,2,75.74517241379311,20,74292
3.90321,10.89898,0.53285,25.51788,2,75.69327586206899,20,74293
3.90257,10.89898,0.5359,25.50665,2,75.64068965517242,20,74294
3.90193,10.89981,0.53892,25.50665,2,75.58862068965519,20,74295
3.90193,10.89898,0.54195,25.50665,2,75.53637931034484,20,74296
3.90128,10.89898,0.54497,25.495420000000003,2,75.48431034482759,20,74297
3.90064,10.89898,0.548,25.50665,2,75.43206896551725,20,74298
3.89999,10.89898,0.55103,25.50665,2,75.3798275862069,20,74299
3.89999,10.89898,0.55405,25.51788,2,75.32775862068966,20,74300
3.89935,10.89981,0.55708,25.50665,2,75.27551724137932,20,74301
3.89935,10.89898,0.5601,25.50665,2,75.22344827586207,20,74302
3.89871,10.89898,0.56314,25.50665,2,75.17103448275864,20,74303
3.89806,10.89981,0.56617,25.495420000000003,2,75.1187931034483,20,74304
3.89806,10.89898,0.56919,25.50665,2,75.06672413793105,20,74305
3.89742,10.89981,0.57223,25.50665,2,75.01431034482759,20,74306
3.89742,10.89898,0.57524,25.495420000000003,2,74.96241379310345,20,74307
3.89677,10.89898,0.57827,25.50665,2,74.91017241379312,20,74308
3.89613,10.89898,0.5813,25.50665,2,74.85793103448277,20,74309
3.89613,10.89981,0.58434,25.50665,2,74.80551724137932,20,74310
3.895480000000001,10.89981,0.58735,25.50665,2,74.7536206896552,20,74311
3.895480000000001,10.89981,0.59038,25.50665,2,74.70137931034485,20,74312
3.89484,10.89981,0.59341,25.50665,2,74.6491379310345,20,74313
3.89484,10.89981,0.59643,25.51788,2,74.59706896551725,20,74314
3.8942,10.89898,0.59947,25.50665,2,74.5446551724138,20,74315
3.8942,10.89981,0.6025,25.50665,2,74.49241379310345,20,74316
3.89355,10.89981,0.60554,25.50665,2,74.44,20,74317
3.89291,10.89981,0.60855,25.50665,2,74.38810344827587,20,74318
3.89291,10.89981,0.61158,25.72005,2,74.33586206896553,20,74319
3.89226,10.89898,0.6146,25.50665,2,74.28379310344828,20,74320
3.89226,10.89898,0.61764,25.50665,2,74.23137931034485,20,74321
3.89162,10.89898,0.62066,25.50665,2,74.1793103448276,20,74322
3.89162,10.89981,0.6237,25.50665,2,74.12689655172414,20,74323
3.89097,10.89898,0.62671,25.50665,2,74.07500000000002,20,74324
3.89097,10.89898,0.62975,25.50665,2,74.02258620689656,20,74325
3.890330000000001,10.89898,0.6327699999999999,25.50665,2,73.97051724137933,20,74326
3.88969,10.89981,0.6358,25.495420000000003,2,73.91827586206898,20,74327
3.88969,10.89898,0.63883,25.50665,2,73.86603448275865,20,74328
3.88904,10.89898,0.64185,25.50665,2,73.81396551724139,20,74329
3.88904,10.89898,0.64488,25.50665,2,73.76172413793105,20,74330
3.8884,10.89898,0.64791,25.50665,2,73.7094827586207,20,74331
3.88775,10.89898,0.65093,25.50665,2,73.65741379310346,20,74332
3.88775,10.89981,0.6539699999999999,25.495420000000003,2,73.605,20,74333
3.88711,10.89898,0.657,25.50665,2,73.55275862068967,20,74334
3.88647,10.89898,0.6600199999999999,25.50665,2,73.50068965517242,20,74335
3.88647,10.89898,0.66305,25.50665,2,73.44844827586208,20,74336
3.88647,10.89898,0.66608,25.50665,2,73.39620689655173,20,74337
3.88582,10.89898,0.66911,25.51788,2,73.34396551724139,20,74338
3.88582,10.89981,0.67213,25.495420000000003,2,73.29189655172415,20,74339
3.88518,10.89981,0.6751699999999999,25.50665,2,73.23948275862071,20,74340
3.88518,10.89898,0.67819,25.50665,2,73.18741379310346,20,74341
3.88453,10.89981,0.68123,25.51788,2,73.135,20,74342
3.88453,10.89981,0.68423,25.51788,2,73.08327586206897,20,74343
3.88389,10.89898,0.68728,25.50665,2,73.03068965517242,20,74344
3.88389,10.89898,0.6903,25.495420000000003,2,72.97862068965519,20,74345
3.88324,10.89981,0.69333,25.52912,2,72.92637931034483,20,74346
3.8826,10.89898,0.69635,25.51788,2,72.87431034482759,20,74347
3.8826,10.89981,0.69938,25.495420000000003,2,72.82206896551725,20,74348
3.88196,10.89898,0.7024,25.50665,2,72.77000000000001,20,74349
3.88196,10.89981,0.70544,25.50665,2,72.71758620689656,20,74350
3.88131,10.89981,0.7084600000000001,25.50665,2,72.66551724137933,20,74351
3.88131,10.89981,0.7115,25.50665,2,72.61310344827588,20,74352
3.88067,10.89898,0.7145199999999999,25.50665,2,72.56103448275863,20,74353
3.88067,10.89981,0.71755,25.50665,2,72.50879310344828,20,74354
3.88002,10.89981,0.7205699999999999,25.50665,2,72.45672413793105,20,74355
3.87938,10.89981,0.72359,25.50665,2,72.40465517241381,20,74356
3.87938,10.89981,0.72664,25.51788,2,72.35206896551725,20,74357
3.87874,10.89898,0.7296600000000001,25.51788,2,72.30000000000001,20,74358
3.87874,10.89981,0.73268,25.50665,2,72.24793103448276,20,74359
3.87809,10.89898,0.7357100000000001,25.50665,2,72.19568965517242,20,74360
3.87745,10.89981,0.73874,25.51788,2,72.14344827586208,20,74361
3.87745,10.89898,0.7417699999999999,25.50665,2,72.09120689655174,20,74362
3.8768,10.89898,0.7448,25.50665,2,72.0389655172414,20,74363
3.8768,10.89981,0.7478199999999999,25.50665,2,71.98689655172414,20,74364
3.87616,10.89898,0.75084,25.50665,2,71.93482758620691,20,74365
3.87616,10.89981,0.75389,25.50665,2,71.88224137931036,20,74366
3.87551,10.89898,0.7569100000000001,25.495420000000003,2,71.83017241379311,20,74367
3.87551,10.89981,0.75993,25.282020000000003,2,71.77810344827587,20,74368
3.87487,10.89981,0.76297,25.495420000000003,2,71.72568965517242,20,74369
3.87487,10.89898,0.76599,25.50665,2,71.6736206896552,20,74370
3.87423,10.89981,0.7690100000000001,25.51788,2,71.62155172413794,20,74371
3.87423,10.89981,0.77205,25.50665,2,71.56913793103449,20,74372
3.873580000000001,10.89981,0.77507,25.51788,2,71.51706896551724,20,74373
3.873580000000001,10.89981,0.77809,25.50665,2,71.46500000000002,20,74374
3.87294,10.89981,0.78113,25.50665,2,71.41258620689656,20,74375
3.87229,10.89981,0.7841600000000001,25.50665,2,71.36034482758622,20,74376
3.87229,10.89981,0.78718,25.282020000000003,2,71.30827586206897,20,74377
3.87229,10.89898,0.79022,25.51788,2,71.25586206896553,20,74378
3.87165,10.89898,0.79324,25.50665,2,71.20379310344828,20,74379
3.87165,10.89981,0.7962600000000001,25.29326,2,71.15172413793104,20,74380
3.871,10.89981,0.79929,25.51788,2,71.09948275862071,20,74381
3.87036,10.89981,0.80232,25.51788,2,71.04724137931036,20,74382
3.87036,10.89898,0.80534,25.50665,2,70.99517241379311,20,74383
3.86972,10.89898,0.80837,25.50665,2,70.94293103448277,20,74384
3.86972,10.89898,0.8114100000000001,25.40557,2,70.89051724137931,20,74385
3.86907,10.89898,0.81443,25.50665,2,70.83844827586208,20,74386
3.86907,10.89981,0.81745,25.282020000000003,2,70.78637931034484,20,74387
3.868430000000001,10.89898,0.8204799999999999,25.282020000000003,2,70.7341379310345,20,74388
3.86778,10.89981,0.82352,25.50665,2,70.68172413793104,20,74389
3.86778,10.89898,0.82655,25.50665,2,70.6294827586207,20,74390
3.86714,10.89898,0.8295600000000001,25.29326,2,70.57758620689657,20,74391
3.8665,10.89898,0.8325899999999999,25.29326,2,70.52534482758622,20,74392
3.8665,10.89981,0.8356299999999999,25.51788,2,70.47293103448277,20,74393
3.8665,10.89981,0.8386600000000001,25.51788,2,70.42068965517242,20,74394
3.86585,10.89981,0.84167,25.50665,2,70.36879310344828,20,74395
3.86585,10.89981,0.8447100000000001,25.29326,2,70.31637931034484,20,74396
3.86521,10.89898,0.8477299999999999,25.282020000000003,2,70.2643103448276,20,74397
3.86521,10.89981,0.8507600000000001,25.50665,2,70.21206896551725,20,74398
3.86456,10.89981,0.8537899999999999,25.50665,2,70.1598275862069,20,74399
3.86392,10.89981,0.85682,25.282020000000003,2,70.10758620689656,20,74400
3.86392,10.89898,0.8598399999999999,25.29326,2,70.0555172413793,20,74401
3.86327,10.89981,0.86287,25.51788,2,70.00327586206897,20,74402
3.86327,10.89981,0.8659100000000001,25.50665,2,69.95086206896552,20,74403
3.86263,10.89981,0.86892,25.50665,2,69.8989655172414,20,74404
3.86263,10.89981,0.87195,25.50665,2,69.84672413793105,20,74405
3.86199,10.89981,0.8749899999999999,25.29326,2,69.79431034482761,20,74406
3.86199,10.89981,0.8780100000000001,25.50665,2,69.74224137931036,20,74407
3.86134,10.89981,0.88105,25.46173,2,69.6898275862069,20,74408
3.86134,10.89898,0.88407,25.50665,2,69.63775862068965,20,74409
3.8607,10.89898,0.8871,25.50665,2,69.5855172413793,20,74410
3.8607,10.89898,0.8901100000000001,25.495420000000003,2,69.53362068965518,20,74411
3.86005,10.89898,0.8931399999999999,25.50665,2,69.48137931034485,20,74412
3.85941,10.89898,0.89618,25.495420000000003,2,69.4289655172414,20,74413
3.85941,10.89898,0.8992,25.50665,2,69.37689655172416,20,74414
3.85876,10.89981,0.90223,25.50665,2,69.3246551724138,20,74415
3.85876,10.89981,0.90525,25.50665,2,69.27258620689656,20,74416
3.85812,10.89898,0.90829,25.50665,2,69.22017241379311,20,74417
3.85748,10.89981,0.91132,25.50665,2,69.16793103448276,20,74418
3.85748,10.89898,0.91434,25.50665,2,69.11586206896553,20,74419
3.85683,10.89898,0.91736,25.51788,2,69.06379310344829,20,74420
3.85683,10.89898,0.9204,25.495420000000003,2,69.01137931034484,20,74421
3.85619,10.89898,0.92343,25.495420000000003,2,68.9591379310345,20,74422
3.85554,10.89981,0.92646,25.50665,2,68.90689655172416,20,74423
3.85554,10.89981,0.92948,25.50665,2,68.85482758620691,20,74424
3.85554,10.89981,0.9325,25.50665,2,68.80275862068966,20,74425
3.8549,10.89981,0.93554,25.50665,2,68.7503448275862,20,74426
3.8549,10.89898,0.93856,25.50665,2,68.69827586206898,20,74427
3.85426,10.89981,0.94158,25.50665,2,68.64620689655173,20,74428
3.85426,10.89898,0.94462,25.50665,2,68.59379310344829,20,74429
3.85361,10.89981,0.94764,25.50665,2,68.54172413793106,20,74430
3.85361,10.89898,0.95067,25.51788,2,68.48948275862071,20,74431
3.85297,10.89981,0.9537,25.50665,2,68.43724137931034,20,74432
3.85232,10.89898,0.95672,25.50665,2,68.38517241379311,20,74433
3.85232,10.89898,0.95976,25.50665,2,68.33275862068966,20,74434
3.85168,10.89981,0.96279,25.50665,2,68.28051724137931,20,74435
3.85168,10.89898,0.96582,25.495420000000003,2,68.22827586206897,20,74436
3.85103,10.89898,0.96884,25.50665,2,68.17620689655173,20,74437
3.85103,10.89981,0.97188,25.50665,2,68.12379310344829,20,74438
3.85039,10.89898,0.9749,25.51788,2,68.07172413793104,20,74439
3.85039,10.89898,0.97793,25.50665,2,68.01948275862071,20,74440
3.84975,10.89981,0.98095,25.50665,2,67.96741379310346,20,74441
3.8491,10.89898,0.98398,25.50665,2,67.91517241379312,20,74442
3.8491,10.89898,0.98701,25.50665,2,67.86293103448277,20,74443
3.84846,10.89981,0.99004,25.50665,2,67.81068965517242,20,74444
3.84846,10.89981,0.99306,25.50665,2,67.75862068965519,20,74445
3.84781,10.89898,0.9961,25.50665,2,67.70620689655173,20,74446
3.84717,10.89898,0.99911,25.51788,2,67.65431034482759,20,74447
3.84717,10.89981,1.00215,25.50665,2,67.60189655172414,20,74448
3.84653,10.89898,1.00518,25.50665,2,67.5496551724138,20,74449
3.84588,10.89898,1.0082,25.72005,2,67.49758620689657,20,74450
3.84588,10.89981,1.01122,25.72005,2,67.44551724137932,20,74451
3.84524,10.89898,1.01426,25.50665,2,67.39310344827587,20,74452
3.84524,10.89981,1.01727,25.72005,2,67.34120689655174,20,74453
3.84524,10.89898,1.02031,25.51788,2,67.28879310344828,20,74454
3.84459,10.89981,1.02334,25.72005,2,67.23655172413794,20,74455
3.84459,10.89898,1.02636,25.72005,2,67.1844827586207,20,74456
3.84395,10.89898,1.0294,25.72005,2,67.13206896551725,20,74457
3.8433,10.89981,1.03243,25.72005,2,67.0798275862069,20,74458
3.8433,10.89981,1.03544,25.73128,2,67.02793103448276,20,74459
3.84266,10.89898,1.0384799999999998,25.50665,2,66.97551724137932,20,74460
3.84266,10.89898,1.04151,25.73128,2,66.92327586206898,20,74461
3.84202,10.89898,1.04453,25.72005,2,66.87120689655174,20,74462
3.84202,10.89981,1.04756,25.72005,2,66.8189655172414,20,74463
3.84137,10.89981,1.0505799999999998,25.72005,2,66.76689655172414,20,74464
3.84137,10.89981,1.05361,25.72005,2,66.7146551724138,20,74465
3.84073,10.89898,1.05663,25.708820000000003,2,66.66258620689656,20,74466
3.84073,10.89898,1.05966,25.708820000000003,2,66.61034482758622,20,74467
3.84008,10.89898,1.0627,25.708820000000003,2,66.55793103448276,20,74468
3.84008,10.89981,1.06572,25.72005,2,66.50586206896553,20,74469
3.83944,10.89898,1.06876,25.708820000000003,2,66.45344827586207,20,74470
3.83879,10.89981,1.07178,25.708820000000003,2,66.40137931034485,20,74471
3.83879,10.89898,1.07481,25.708820000000003,2,66.34913793103449,20,74472
3.83815,10.89898,1.07784,25.72005,2,66.29689655172415,20,74473
3.83815,10.89898,1.08086,25.72005,2,66.24482758620691,20,74474
3.83751,10.89898,1.08389,25.72005,2,66.19258620689656,20,74475
3.83686,10.89981,1.08691,25.708820000000003,2,66.14051724137931,20,74476
3.83686,10.89981,1.08994,25.72005,2,66.08827586206898,20,74477
3.83622,10.89981,1.09296,25.91099,2,66.03620689655173,20,74478
3.83557,10.89898,1.096,25.72005,2,65.98379310344828,20,74479
3.83557,10.89898,1.09902,25.708820000000003,2,65.93172413793104,20,74480
3.83493,10.89981,1.10205,25.708820000000003,2,65.8794827586207,20,74481
3.83493,10.89981,1.1050799999999998,25.72005,2,65.82724137931035,20,74482
3.83493,10.89981,1.10812,25.72005,2,65.7748275862069,20,74483
3.83429,10.89981,1.11114,25.922220000000003,2,65.72275862068967,20,74484
3.83429,10.89981,1.11417,25.72005,2,65.67051724137932,20,74485
3.83364,10.89981,1.1172,25.72005,2,65.61827586206898,20,74486
3.83364,10.89981,1.1202299999999998,25.72005,2,65.56603448275862,20,74487
3.833,10.89981,1.12324,25.922220000000003,2,65.51413793103448,20,74488
3.83235,10.89981,1.12628,25.922220000000003,2,65.46172413793104,20,74489
3.83235,10.89898,1.12931,25.72005,2,65.4094827586207,20,74490
3.83171,10.89898,1.13234,25.72005,2,65.35724137931035,20,74491
3.83171,10.89981,1.13537,25.922220000000003,2,65.305,20,74492
3.83106,10.89981,1.13838,25.922220000000003,2,65.25310344827588,20,74493
3.83106,10.89981,1.14142,25.922220000000003,2,65.20068965517243,20,74494
3.83042,10.89898,1.1444299999999998,25.922220000000003,2,65.14879310344828,20,74495
3.83042,10.89898,1.14746,25.922220000000003,2,65.09655172413794,20,74496
3.82978,10.89981,1.1505,25.72005,2,65.04413793103448,20,74497
3.82978,10.89898,1.15353,25.922220000000003,2,64.99189655172414,20,74498
3.82913,10.89981,1.15656,25.922220000000003,2,64.93965517241381,20,74499
3.82913,10.89898,1.15959,25.922220000000003,2,64.88741379310346,20,74500
3.82849,10.89981,1.1626,25.922220000000003,2,64.8355172413793,20,74501
3.82784,10.89898,1.16564,25.922220000000003,2,64.78310344827588,20,74502
3.82784,10.89898,1.16867,25.91099,2,64.73086206896554,20,74503
3.8272,10.89981,1.17169,25.91099,2,64.67879310344829,20,74504
3.8272,10.89981,1.17471,25.922220000000003,2,64.62672413793105,20,74505
3.82655,10.89898,1.17774,25.922220000000003,2,64.5744827586207,20,74506
3.82655,10.89898,1.18077,25.91099,2,64.52224137931036,20,74507
3.82591,10.89898,1.1838,25.922220000000003,2,64.47000000000001,20,74508
3.82527,10.89898,1.1868299999999998,25.922220000000003,2,64.41775862068968,20,74509
3.82527,10.89898,1.18985,25.922220000000003,2,64.36568965517243,20,74510
3.82462,10.89898,1.19288,25.922220000000003,2,64.31344827586209,20,74511
3.82462,10.89898,1.19592,25.91099,2,64.26103448275863,20,74512
3.82462,10.89898,1.19894,25.922220000000003,2,64.2089655172414,20,74513
3.82398,10.89898,1.20197,25.91099,2,64.15672413793104,20,74514
3.82398,10.89898,1.20499,25.922220000000003,2,64.10465517241381,20,74515
3.82333,10.89981,1.20802,25.91099,2,64.05241379310345,20,74516
3.82269,10.89898,1.21105,25.922220000000003,2,64.00017241379311,20,74517
3.82269,10.89981,1.2140799999999998,25.91099,2,63.94793103448277,20,74518
3.82205,10.89898,1.2171,25.91099,2,63.89586206896552,20,74519
3.82205,10.89898,1.22012,26.13562,2,63.84379310344828,20,74520
3.8214,10.89981,1.22315,26.13562,2,63.79155172413795,20,74521
3.8214,10.89981,1.2261799999999998,26.12438,2,63.73931034482759,20,74522
3.82076,10.89981,1.22922,26.12438,2,63.68689655172415,20,74523
3.82076,10.89898,1.23224,26.12438,2,63.63482758620691,20,74524
3.82011,10.89898,1.23526,25.922220000000003,2,63.58275862068966,20,74525
3.82011,10.89981,1.2383,26.13562,2,63.53034482758622,20,74526
3.81947,10.89898,1.24132,26.11315,2,63.478275862068976,20,74527
3.81947,10.89981,1.24436,26.12438,2,63.42586206896554,20,74528
3.81882,10.89981,1.24738,25.922220000000003,2,63.37379310344829,20,74529
3.81882,10.89981,1.25041,26.13562,2,63.32155172413795,20,74530
3.81818,10.89898,1.2534299999999998,26.12438,2,63.269482758620704,20,74531
3.81818,10.89898,1.25646,26.13562,2,63.21724137931036,20,74532
3.81754,10.89898,1.25949,26.12438,2,63.165,20,74533
3.81689,10.89898,1.26251,26.12438,2,63.11293103448277,20,74534
3.81689,10.89898,1.26554,26.12438,2,63.06068965517242,20,74535
3.81625,10.89898,1.2685799999999998,26.12438,2,63.00827586206897,20,74536
3.81625,10.89898,1.2716,26.12438,2,62.95620689655173,20,74537
3.8156,10.89898,1.27463,26.12438,2,62.90396551724138,20,74538
3.8156,10.89898,1.27765,26.13562,2,62.85189655172414,20,74539
3.81496,10.89898,1.2806799999999998,26.11315,2,62.79965517241381,20,74540
3.81496,10.89898,1.28372,26.12438,2,62.74724137931036,20,74541
3.81432,10.89981,1.28673,26.12438,2,62.69534482758623,20,74542
3.81432,10.89981,1.28977,26.12438,2,62.64293103448277,20,74543
3.81367,10.89981,1.2928,26.12438,2,62.590689655172426,20,74544
3.81367,10.89981,1.29583,26.13562,2,62.53844827586208,20,74545
3.81303,10.89981,1.29886,26.11315,2,62.48620689655173,20,74546
3.81303,10.89898,1.30188,26.12438,2,62.43413793103449,20,74547
3.81238,10.89898,1.3049,26.11315,2,62.38206896551725,20,74548
3.81238,10.89898,1.30793,26.13562,2,62.3298275862069,20,74549
3.81174,10.89898,1.31097,26.13562,2,62.27741379310345,20,74550
3.81174,10.89898,1.31398,26.33778,2,62.22551724137932,20,74551
3.81109,10.89898,1.31701,26.33778,2,62.17327586206898,20,74552
3.81109,10.89981,1.32004,26.33778,2,62.12103448275864,20,74553
3.81045,10.89981,1.32307,26.12438,2,62.06879310344828,20,74554
3.81045,10.89981,1.3261,26.33778,2,62.01655172413794,20,74555
3.80981,10.89981,1.32913,26.33778,2,61.9643103448276,20,74556
3.80981,10.89981,1.33215,26.33778,2,61.912241379310366,20,74557
3.80981,10.89898,1.33518,26.33778,2,61.86000000000001,20,74558
3.80916,10.89898,1.33821,26.34901,2,61.80775862068966,20,74559
3.80852,10.89898,1.34124,26.33778,2,61.75551724137932,20,74560
3.80852,10.89981,1.34426,26.33778,2,61.70344827586207,20,74561
3.80787,10.89981,1.34728,26.34901,2,61.65137931034482,20,74562
3.80787,10.89981,1.35033,26.33778,2,61.59879310344828,20,74563
3.80723,10.89981,1.35335,26.33778,2,61.54672413793104,20,74564
3.80723,10.89898,1.35637,26.33778,2,61.4946551724138,20,74565
3.80658,10.89898,1.35941,26.33778,2,61.44224137931036,20,74566
3.80658,10.89898,1.36243,26.33778,2,61.39017241379311,20,74567
3.80594,10.89981,1.36546,26.33778,2,61.33793103448278,20,74568
3.80594,10.89898,1.36848,26.33778,2,61.28586206896552,20,74569
3.8053,10.89898,1.37152,26.32655,2,61.23344827586208,20,74570
3.80465,10.89898,1.37455,26.34901,2,61.18120689655173,20,74571
3.80465,10.89898,1.37756,26.34901,2,61.1293103448276,20,74572
3.80401,10.89981,1.3806,26.33778,2,61.07689655172415,20,74573
3.80401,10.89981,1.38361,26.33778,2,61.02500000000001,20,74574
3.80401,10.89981,1.38664,26.33778,2,60.97275862068967,20,74575
3.80336,10.89981,1.38969,26.33778,2,60.92017241379311,20,74576
3.80336,10.89898,1.3927,26.33778,2,60.86827586206897,20,74577
3.80272,10.89981,1.39573,26.33778,2,60.816034482758646,20,74578
3.80272,10.89898,1.39875,26.53995,2,60.7639655172414,20,74579
3.80208,10.89898,1.40179,26.33778,2,60.711551724137934,20,74580
3.80208,10.89898,1.4048200000000002,26.55118,2,60.6593103448276,20,74581
3.80143,10.89898,1.40785,26.34901,2,60.60706896551726,20,74582
3.80143,10.89981,1.41087,26.55118,2,60.555000000000014,20,74583
3.80079,10.89981,1.4139,26.55118,2,60.50275862068967,20,74584
3.80079,10.89898,1.4169200000000002,26.55118,2,60.45068965517242,20,74585
3.80014,10.89981,1.41996,26.55118,2,60.39827586206897,20,74586
3.80014,10.89898,1.42298,26.55118,2,60.346206896551735,20,74587
3.7995,10.89981,1.42601,26.53995,2,60.29396551724139,20,74588
3.7995,10.89981,1.42904,26.55118,2,60.24172413793105,20,74589
3.7995,10.89898,1.4320700000000002,26.55118,2,60.18948275862069,20,74590
3.79885,10.89898,1.4351,26.55118,2,60.137241379310346,20,74591
3.79885,10.89981,1.43812,26.55118,2,60.0851724137931,20,74592
3.79821,10.89981,1.44114,26.55118,2,60.033103448275874,20,74593
3.79821,10.89981,1.44418,26.53995,2,59.98068965517242,20,74594
3.79757,10.89981,1.44721,26.55118,2,59.92844827586208,20,74595
3.79692,10.89981,1.45023,26.55118,2,59.87637931034483,20,74596
3.79692,10.89981,1.45325,26.55118,2,59.8243103448276,20,74597
3.79628,10.89981,1.45629,26.56241,2,59.77189655172414,20,74598
3.79628,10.89981,1.45931,26.53995,2,59.7198275862069,20,74599
3.795630000000001,10.89898,1.46234,26.55118,2,59.66758620689655,20,74600
3.795630000000001,10.89981,1.46537,26.55118,2,59.61534482758622,20,74601
3.79499,10.89898,1.46839,26.55118,2,59.56327586206896,20,74602
3.79499,10.89981,1.4714200000000002,26.56241,2,59.51103448275863,20,74603
3.79434,10.89898,1.47445,26.55118,2,59.458793103448286,20,74604
3.79434,10.89898,1.47748,26.53995,2,59.40655172413794,20,74605
3.7937,10.89981,1.48051,26.53995,2,59.3543103448276,20,74606
3.7937,10.89981,1.48353,26.55118,2,59.30224137931035,20,74607
3.7937,10.89981,1.48656,26.55118,2,59.25000000000001,20,74608
3.79306,10.89981,1.48959,26.55118,2,59.19775862068968,20,74609
3.79306,10.89981,1.49261,26.55118,2,59.145689655172426,20,74610
3.79241,10.89898,1.49564,26.75335,2,59.09344827586208,20,74611
3.79241,10.89981,1.49866,26.64103,2,59.04137931034484,20,74612
3.79177,10.89981,1.50169,26.64103,2,58.98913793103449,20,74613
3.79177,10.89898,1.50472,26.53995,2,58.93689655172415,20,74614
3.79112,10.89898,1.50775,26.75335,2,58.88465517241381,20,74615
3.79112,10.89981,1.51079,26.53995,2,58.832241379310354,20,74616
3.79112,10.89981,1.5138200000000002,26.53995,2,58.78000000000001,20,74617
3.79048,10.89981,1.51683,26.75335,2,58.728103448275874,20,74618
3.79048,10.89981,1.51987,26.76458,2,58.67568965517242,20,74619
3.78984,10.89898,1.52289,26.75335,2,58.623620689655176,20,74620
3.78984,10.89981,1.5259200000000002,26.75335,2,58.57137931034484,20,74621
3.78919,10.89898,1.52894,26.75335,2,58.5193103448276,20,74622
3.78919,10.89898,1.53197,26.76458,2,58.46706896551725,20,74623
3.78919,10.89981,1.53499,26.75335,2,58.41500000000001,20,74624
3.78855,10.89981,1.53804,26.74211,2,58.36241379310346,20,74625
3.78855,10.89981,1.54106,26.75335,2,58.31034482758621,20,74626
3.7879,10.89898,1.54408,26.75335,2,58.25827586206897,20,74627
3.7879,10.89981,1.54711,26.74211,2,58.20603448275863,20,74628
3.78726,10.89981,1.55014,26.75335,2,58.15379310344828,20,74629
3.78726,10.89981,1.55316,26.75335,2,58.10172413793104,20,74630
3.78661,10.89981,1.5562,26.75335,2,58.0493103448276,20,74631
3.78661,10.89898,1.55923,26.75335,2,57.99706896551725,20,74632
3.78597,10.89981,1.56225,26.75335,2,57.945000000000014,20,74633
3.78597,10.89981,1.56528,26.75335,2,57.89275862068966,20,74634
3.78533,10.89898,1.5683,26.74211,2,57.840689655172426,20,74635
3.78533,10.89898,1.57134,26.74211,2,57.78827586206897,20,74636
3.78468,10.89981,1.57436,26.75335,2,57.73620689655175,20,74637
3.78468,10.89981,1.57739,26.75335,2,57.68396551724138,20,74638
3.78404,10.89981,1.58041,26.75335,2,57.63189655172416,20,74639
3.78404,10.89898,1.58346,26.75335,2,57.5793103448276,20,74640
3.78339,10.89898,1.58647,26.75335,2,57.52741379310345,20,74641
3.78339,10.89981,1.58951,26.76458,2,57.475000000000016,20,74642
3.78339,10.89981,1.59253,26.75335,2,57.42293103448277,20,74643
3.78275,10.89898,1.59556,26.75335,2,57.37068965517243,20,74644
3.78275,10.89898,1.59859,26.75335,2,57.31844827586208,20,74645
3.78275,10.89898,1.60161,26.76458,2,57.26637931034484,20,74646
3.7821,10.89981,1.60463,26.96674,2,57.21431034482759,20,74647
3.7821,10.89981,1.6076700000000002,26.75335,2,57.16189655172416,20,74648
3.78146,10.89981,1.61069,26.75335,2,57.1098275862069,20,74649
3.78146,10.89898,1.61373,26.95551,2,57.05741379310345,20,74650
3.78082,10.89898,1.61675,26.96674,2,57.00534482758622,20,74651
3.78082,10.89898,1.6197700000000002,26.95551,2,56.95327586206898,20,74652
3.78017,10.89898,1.6228,26.95551,2,56.90103448275863,20,74653
3.78017,10.89898,1.62583,26.92182,2,56.84879310344829,20,74654
3.77953,10.89898,1.62886,26.75335,2,56.796551724137935,20,74655
3.77953,10.89981,1.63188,26.95551,2,56.7444827586207,20,74656
3.77953,10.89981,1.6349200000000002,26.95551,2,56.69206896551725,20,74657
3.778880000000001,10.89898,1.63794,26.96674,2,56.64000000000002,20,74658
3.778880000000001,10.89898,1.64097,26.95551,2,56.587758620689655,20,74659
3.77824,10.89981,1.64399,26.95551,2,56.53568965517243,20,74660
3.77824,10.89981,1.64703,26.95551,2,56.48327586206898,20,74661
3.77824,10.89898,1.65006,26.96674,2,56.43103448275863,20,74662
3.7776,10.89981,1.65308,26.95551,2,56.37896551724139,20,74663
3.7776,10.89981,1.6561,26.95551,2,56.32689655172416,20,74664
3.77695,10.89981,1.65914,26.95551,2,56.2744827586207,20,74665
3.77695,10.89981,1.66216,26.96674,2,56.222413793103456,20,74666
3.77631,10.89981,1.66518,26.977970000000003,2,56.17034482758621,20,74667
3.77631,10.89981,1.6682099999999995,26.96674,2,56.11810344827589,20,74668
3.77566,10.89898,1.67125,26.96674,2,56.065689655172434,20,74669
3.77566,10.89898,1.67427,26.95551,2,56.013620689655184,20,74670
3.77566,10.89898,1.6773,26.95551,2,55.961379310344846,20,74671
3.77502,10.89981,1.68033,26.95551,2,55.90913793103448,20,74672
3.77502,10.89898,1.6833599999999995,26.95551,2,55.85689655172416,20,74673
3.77437,10.89981,1.68638,26.95551,2,55.80482758620691,20,74674
3.77437,10.89981,1.68941,26.96674,2,55.75258620689657,20,74675
3.773730000000001,10.89981,1.6924400000000002,26.95551,2,55.70034482758621,20,74676
3.773730000000001,10.89898,1.69547,26.96674,2,55.64810344827587,20,74677
3.773730000000001,10.89981,1.6985,26.95551,2,55.59586206896552,20,74678
3.77309,10.89898,1.70152,26.96674,2,55.54379310344829,20,74679
3.77309,10.89898,1.70455,26.96674,2,55.491551724137935,20,74680
3.77309,10.89898,1.70757,26.96674,2,55.43948275862071,20,74681
3.77244,10.89981,1.7106,26.96674,2,55.387241379310346,20,74682
3.77244,10.89981,1.71363,26.96674,2,55.33500000000001,20,74683
3.7718,10.89981,1.71666,26.96674,2,55.28275862068966,20,74684
3.7718,10.89898,1.71968,27.18014,2,55.23068965517242,20,74685
3.7718,10.89898,1.72271,26.96674,2,55.17844827586208,20,74686
3.77115,10.89898,1.72574,26.96674,2,55.12620689655173,20,74687
3.77115,10.89981,1.72877,27.16891,2,55.07396551724138,20,74688
3.77051,10.89981,1.7318,27.18014,2,55.02172413793105,20,74689
3.77051,10.89981,1.7348400000000002,27.18014,2,54.96931034482759,20,74690
3.76987,10.89898,1.73786,27.18014,2,54.91724137931034,20,74691
3.76987,10.89981,1.74089,27.18014,2,54.86500000000001,20,74692
3.76987,10.89898,1.7439099999999998,27.16891,2,54.81293103448277,20,74693
3.76922,10.89981,1.74693,27.18014,2,54.76086206896553,20,74694
3.76922,10.89981,1.74997,27.18014,2,54.70844827586208,20,74695
3.76922,10.89898,1.75299,27.16891,2,54.65637931034484,20,74696
3.768580000000001,10.89898,1.75602,27.18014,2,54.60413793103449,20,74697
3.768580000000001,10.89981,1.75905,27.16891,2,54.55189655172414,20,74698
3.768580000000001,10.89981,1.76207,27.18014,2,54.4998275862069,20,74699
3.76793,10.89981,1.76511,27.18014,2,54.447413793103465,20,74700
3.76793,10.89898,1.76813,27.16891,2,54.39534482758621,20,74701
3.76729,10.89898,1.7711599999999998,27.18014,2,54.34310344827588,20,74702
3.76729,10.89898,1.77418,27.16891,2,54.29103448275863,20,74703
3.76664,10.89981,1.77722,27.16891,2,54.23862068965519,20,74704
3.76664,10.89981,1.78024,27.16891,2,54.18655172413794,20,74705
3.76664,10.89898,1.78328,27.18014,2,54.13413793103449,20,74706
3.766,10.89898,1.7863,27.18014,2,54.08206896551725,20,74707
3.766,10.89981,1.78932,27.16891,2,54.03000000000001,20,74708
3.76536,10.89898,1.79235,27.16891,2,53.97775862068966,20,74709
3.76536,10.89981,1.79538,27.18014,2,53.925517241379325,20,74710
3.76471,10.89981,1.7984099999999998,27.16891,2,53.87327586206898,20,74711
3.76471,10.89898,1.80143,27.15768,2,53.821206896551736,20,74712
3.76471,10.89981,1.80445,27.16891,2,53.76913793103449,20,74713
3.76407,10.89898,1.80748,27.16891,2,53.71689655172415,20,74714
3.76407,10.89981,1.81051,27.16891,2,53.6646551724138,20,74715
3.76342,10.89898,1.81355,27.16891,2,53.61224137931035,20,74716
3.76342,10.89981,1.81658,27.18014,2,53.56000000000001,20,74717
3.76278,10.89981,1.8196,27.16891,2,53.50793103448276,20,74718
3.76278,10.89981,1.82263,27.18014,2,53.455689655172414,20,74719
3.76278,10.89898,1.82566,27.18014,2,53.40344827586208,20,74720
3.76278,10.89898,1.82868,27.16891,2,53.351379310344825,20,74721
3.76213,10.89981,1.83172,27.191370000000003,2,53.29896551724139,20,74722
3.76213,10.89981,1.83474,27.16891,2,53.24689655172415,20,74723
3.76149,10.89981,1.83776,27.18014,2,53.194827586206905,20,74724
3.76149,10.89981,1.8408,27.16891,2,53.14241379310346,20,74725
3.76149,10.89981,1.84382,27.16891,2,53.090344827586215,20,74726
