Repository: uw-mad-dash/Battery-SoC-Estimation

## Data
The [LiPo 5450 mAh cell](https://maxamps.com/products/lipo-5450-1s-3-7v-battery) data can be found in <em>data</em> directory 👀. We collected 48 discharging-charging cycles for CRates 1, 2, 3, and 4. The measurements were recorded at 1 second rate. To understand data better, we provided a [Jupyter](https://jupyter.org/) notebook <em>data_visualization.ipynb</em> in <em>notebooks</em> directory. We used [Jupyter Dash](https://github.com/plotly/jupyter-dash) library which allows to create interactive plots. Names of the columns in the csv files containing data should be self-explanatory, except column 'AhStep [Ah]'. This column represents the cell capacity in Ah.

File: data/CRate2_Cycle23.csv (part 1 of 7)
Voltage [V],Current [A],AhStep [Ah],TempBottom [C],CRate [-],SOC [%],Cycle [-],Time [s]
4.04945,-10.89981,0.00302,24.4509,2,84.78603448275861,23,85815
4.04494,-10.89898,0.00606,24.4509,2,84.73362068965518,23,85816
4.04172,-10.89898,0.00909,24.46213,2,84.68137931034484,23,85817
4.03914,-10.89898,0.01213,24.4509,2,84.62896551724138,23,85818
4.03656,-10.89981,0.01514,24.4509,2,84.57706896551724,23,85819
4.03463,-10.89898,0.01818,24.4509,2,84.5246551724138,23,85820
4.03206,-10.89898,0.0212,24.4509,2,84.47258620689655,23,85821
4.03012,-10.89898,0.02422,24.4509,2,84.42051724137932,23,85822
4.02819,-10.89981,0.02725,24.46213,2,84.36827586206896,23,85823
4.0269,-10.89898,0.0302899999999999,24.4509,2,84.31586206896552,23,85824
4.02497,-10.89981,0.0333,24.4509,2,84.26396551724139,23,85825
4.02304,-10.89898,0.03633,24.4509,2,84.21172413793103,23,85826
4.02175,-10.89981,0.03936,24.43966,2,84.15948275862068,23,85827
4.02046,-10.89898,0.04239,24.4509,2,84.10724137931035,23,85828
4.01917,-10.89981,0.04543,24.46213,2,84.0548275862069,23,85829
4.01788,-10.89981,0.04845,24.46213,2,84.00275862068966,23,85830
4.01659,-10.89898,0.05148,24.4509,2,83.95051724137932,23,85831
4.01595,-10.89898,0.05449,24.4509,2,83.89862068965517,23,85832
4.01466,-10.89898,0.05753,24.4509,2,83.84620689655172,23,85833
4.01337,-10.89898,0.06056,24.4509,2,83.79396551724138,23,85834
4.01208,-10.89898,0.06358,24.4509,2,83.74189655172414,23,85835
4.0108,-10.89981,0.06661,24.4509,2,83.68965517241381,23,85836
4.01015,-10.89898,0.06964,24.66429,2,83.63741379310346,23,85837
4.00951,-10.89981,0.07267,24.4509,2,83.58517241379312,23,85838
4.00822,-10.89898,0.07569,24.66429,2,83.53310344827587,23,85839
4.00758,-10.89898,0.07873,24.66429,2,83.48068965517241,23,85840
4.00629,-10.89981,0.08175,24.66429,2,83.42862068965518,23,85841
4.0056400000000005,-10.89898,0.08479,24.66429,2,83.37620689655172,23,85842
4.005,-10.89898,0.0878,24.67552,2,83.3243103448276,23,85843
4.00371,-10.89898,0.09083,24.67552,2,83.27206896551724,23,85844
4.00307,-10.89981,0.09386,24.66429,2,83.21982758620689,23,85845
4.00242,-10.89981,0.09688,24.67552,2,83.16775862068967,23,85846
4.00113,-10.89981,0.09991,24.66429,2,83.11551724137931,23,85847
4.00049,-10.89981,0.10295,24.66429,2,83.06310344827587,23,85848
3.99984,-10.89981,0.10597,24.66429,2,83.01103448275862,23,85849
3.9992,-10.89981,0.10899,24.66429,2,82.95896551724138,23,85850
3.99856,-10.89898,0.1120299999999999,24.67552,2,82.90655172413794,23,85851
3.99727,-10.89898,0.11505,24.66429,2,82.85448275862069,23,85852
3.99662,-10.89898,0.1180799999999999,24.67552,2,82.80224137931035,23,85853
3.99598,-10.89981,0.12112,24.66429,2,82.74982758620689,23,85854
3.99534,-10.89898,0.12414,24.66429,2,82.69775862068967,23,85855
3.99469,-10.89898,0.12717,24.78784,2,82.6455172413793,23,85856
3.99405,-10.89898,0.13019,24.87769,2,82.59344827586207,23,85857
3.99276,-10.89898,0.13322,24.86646,2,82.54120689655173,23,85858
3.99211,-10.89898,0.13625,24.87769,2,82.48896551724137,23,85859
3.99147,-10.89898,0.13927,24.65306,2,82.43689655172415,23,85860
3.990180000000001,-10.89898,0.1423,24.87769,2,82.3846551724138,23,85861
3.98954,-10.89981,0.14532,24.86646,2,82.33258620689655,23,85862
3.98889,-10.89898,0.14836,24.87769,2,82.2801724137931,23,85863
3.98825,-10.89898,0.15139,24.87769,2,82.22793103448275,23,85864
3.98761,-10.89898,0.15441,24.87769,2,82.17586206896551,23,85865
3.98696,-10.89898,0.15744,24.87769,2,82.12362068965517,23,85866
3.98632,-10.89898,0.16047,24.86646,2,82.07137931034484,23,85867
3.98567,-10.89898,0.16349,24.87769,2,82.01931034482757,23,85868
3.98503,-10.89898,0.16652,24.87769,2,81.96706896551724,23,85869
3.98438,-10.89981,0.16955,24.87769,2,81.9148275862069,23,85870
3.9831,-10.89981,0.17257,25.06863,2,81.86275862068965,23,85871
3.98245,-10.89981,0.17561,25.09109,2,81.8103448275862,23,85872
3.98181,-10.89898,0.1786299999999999,24.86646,2,81.75827586206897,23,85873
3.98052,-10.89898,0.18166,25.09109,2,81.70603448275862,23,85874
3.97987,-10.89981,0.18469,25.09109,2,81.65379310344828,23,85875
3.97923,-10.89898,0.18772,25.07986,2,81.60155172413793,23,85876
3.97859,-10.89981,0.19075,25.07986,2,81.54931034482757,23,85877
3.97794,-10.89898,0.19378,25.07986,2,81.49706896551724,23,85878
3.97665,-10.89898,0.1968,25.07986,2,81.44500000000001,23,85879
3.97601,-10.89898,0.19982,25.07986,2,81.39293103448276,23,85880
3.97537,-10.89898,0.2028599999999999,25.07986,2,81.3405172413793,23,85881
3.97472,-10.89981,0.20589,25.07986,2,81.28827586206897,23,85882
3.973430000000001,-10.89898,0.2089,25.07986,2,81.23637931034483,23,85883
3.97279,-10.89981,0.21193,25.07986,2,81.18413793103448,23,85884
3.97214,-10.89898,0.21497,25.07986,2,81.13172413793103,23,85885
3.97086,-10.89981,0.218,25.07986,2,81.07948275862068,23,85886
3.97021,-10.89898,0.22102,25.29326,2,81.02741379310343,23,85887
3.96892,-10.89981,0.22404,25.07986,2,80.97534482758621,23,85888
3.968280000000001,-10.89981,0.22707,25.29326,2,80.92310344827587,23,85889
3.96763,-10.89981,0.23009,25.29326,2,80.87103448275863,23,85890
3.96699,-10.89981,0.23313,25.282020000000003,2,80.81862068965518,23,85891
3.9657,-10.89898,0.2361599999999999,25.282020000000003,2,80.76637931034483,23,85892
3.96506,-10.89981,0.23918,25.29326,2,80.71431034482758,23,85893
3.96441,-10.89898,0.2422099999999999,25.282020000000003,2,80.66206896551724,23,85894
3.963130000000001,-10.89898,0.24524,25.29326,2,80.60982758620689,23,85895
3.96248,-10.89898,0.24827,25.282020000000003,2,80.55758620689656,23,85896
3.96184,-10.89981,0.25129,25.29326,2,80.50551724137931,23,85897
3.96055,-10.89981,0.25432,25.29326,2,80.45327586206898,23,85898
3.9599,-10.89981,0.25735,25.29326,2,80.40103448275863,23,85899
3.95862,-10.89981,0.26037,25.29326,2,80.34896551724138,23,85900
3.95797,-10.89981,0.26341,25.29326,2,80.29655172413793,23,85901
3.95733,-10.89898,0.26644,25.29326,2,80.24431034482758,23,85902
3.95668,-10.89898,0.26946,25.29326,2,80.19224137931035,23,85903
3.9554,-10.89981,0.2725,25.29326,2,80.13982758620689,23,85904
3.95475,-10.89898,0.27552,25.29326,2,80.08775862068966,23,85905
3.95411,-10.89898,0.27854,25.282020000000003,2,80.0356896551724,23,85906
3.95346,-10.89898,0.28156,25.29326,2,79.98362068965518,23,85907
3.95217,-10.89981,0.28459,25.29326,2,79.93137931034484,23,85908
3.95153,-10.89898,0.28763,25.29326,2,79.87896551724138,23,85909
3.95024,-10.89898,0.29065,25.29326,2,79.82689655172413,23,85910
3.9496,-10.89898,0.29368,25.32695,2,79.77465517241379,23,85911
3.94831,-10.89898,0.29671,25.29326,2,79.72241379310344,23,85912
3.94766,-10.89898,0.29974,25.29326,2,79.67017241379311,23,85913
3.94702,-10.89898,0.30277,25.50665,2,79.61793103448277,23,85914
3.94638,-10.89898,0.30578,25.50665,2,79.56603448275861,23,85915
3.94573,-10.89981,0.30882,25.29326,2,79.51362068965518,23,85916
3.94509,-10.89898,0.31185,25.282020000000003,2,79.46137931034484,23,85917
3.94444,-10.89898,0.31487,25.50665,2,79.40931034482759,23,85918
3.9438,-10.89898,0.3179,25.50665,2,79.35706896551724,23,85919
3.94251,-10.89981,0.32092,25.50665,2,79.305,23,85920
3.94187,-10.89981,0.3239599999999999,25.50665,2,79.25258620689655,23,85921
3.94122,-10.89898,0.32698,25.29326,2,79.20051724137932,23,85922
3.94058,-10.89981,0.33002,25.50665,2,79.14810344827586,23,85923
3.93929,-10.89898,0.33305,25.50665,2,79.09586206896552,23,85924
3.93865,-10.89981,0.33607,25.50665,2,79.04379310344827,23,85925
3.938,-10.89898,0.33909,25.50665,2,78.99172413793104,23,85926
3.93736,-10.89981,0.34212,25.51788,2,78.93948275862068,23,85927
3.93671,-10.89898,0.34515,25.495420000000003,2,78.88724137931034,23,85928
3.93607,-10.89981,0.34817,25.50665,2,78.83517241379312,23,85929
3.93542,-10.89981,0.3512099999999999,25.50665,2,78.78275862068966,23,85930
3.93478,-10.89898,0.35424,25.50665,2,78.73051724137932,23,85931
3.93414,-10.89898,0.3572599999999999,25.50665,2,78.67844827586207,23,85932
3.93349,-10.89981,0.36028,25.495420000000003,2,78.62637931034482,23,85933
3.93285,-10.89981,0.3633099999999999,25.495420000000003,2,78.57413793103449,23,85934
3.9322,-10.89981,0.36635,25.50665,2,78.52172413793105,23,85935
3.93156,-10.89981,0.36937,25.50665,2,78.4696551724138,23,85936
3.93027,-10.89898,0.37239,25.50665,2,78.41758620689654,23,85937
3.92963,-10.89898,0.37543,25.50665,2,78.3651724137931,23,85938
3.92898,-10.89898,0.37846,25.495420000000003,2,78.31293103448277,23,85939
3.92834,-10.89898,0.38147,25.50665,2,78.26103448275862,23,85940
3.92769,-10.89898,0.38451,25.495420000000003,2,78.20862068965518,23,85941
3.92705,-10.89898,0.38754,25.495420000000003,2,78.15637931034482,23,85942
3.92705,-10.89898,0.39057,25.50665,2,78.10413793103447,23,85943
3.92576,-10.89981,0.3936,25.495420000000003,2,78.05189655172414,23,85944
3.92512,-10.89898,0.39662,25.50665,2,77.9998275862069,23,85945
3.92447,-10.89981,0.39965,25.495420000000003,2,77.94758620689655,23,85946
3.92447,-10.89981,0.40268,25.495420000000003,2,77.89534482758621,23,85947
3.92383,-10.89898,0.4057,25.50665,2,77.84327586206895,23,85948
3.92319,-10.89898,0.40874,25.50665,2,77.79086206896552,23,85949
3.92254,-10.89981,0.41176,25.50665,2,77.73879310344827,23,85950
3.9219,-10.89898,0.41478,25.50665,2,77.68672413793104,23,85951
3.92125,-10.89981,0.41781,25.50665,2,77.63448275862069,23,85952
3.92061,-10.89898,0.42085,25.50665,2,77.58206896551724,23,85953
3.91996,-10.89981,0.4238699999999999,25.495420000000003,2,77.53,23,85954
3.91932,-10.89898,0.4269,25.50665,2,77.47775862068966,23,85955
3.91868,-10.89898,0.42993,25.50665,2,77.42551724137932,23,85956
3.91803,-10.89898,0.43296,25.50665,2,77.37327586206895,23,85957
3.91803,-10.89898,0.43598,25.50665,2,77.32120689655173,23,85958
3.91739,-10.89898,0.43901,25.50665,2,77.26896551724138,23,85959
3.91674,-10.89898,0.44203,25.50665,2,77.21689655172415,23,85960
3.9161,-10.89898,0.44506,25.50665,2,77.1646551724138,23,85961
3.91545,-10.89898,0.44809,25.50665,2,77.11241379310346,23,85962
3.91545,-10.89898,0.45111,25.50665,2,77.0603448275862,23,85963
3.91481,-10.89981,0.45415,25.50665,2,77.00793103448275,23,85964
3.91417,-10.89898,0.4571699999999999,25.50665,2,76.95586206896553,23,85965
3.91352,-10.89898,0.4602,25.50665,2,76.90362068965517,23,85966
3.91288,-10.89898,0.4632199999999999,25.51788,2,76.85155172413793,23,85967
3.91288,-10.89898,0.46626,25.50665,2,76.79913793103448,23,85968
3.91223,-10.89981,0.46928,25.50665,2,76.74706896551724,23,85969
3.91159,-10.89981,0.4723,25.50665,2,76.69500000000001,23,85970
3.91095,-10.89981,0.47534,25.50665,2,76.64258620689655,23,85971
3.9103,-10.89981,0.47836,25.51788,2,76.5905172413793,23,85972
3.90966,-10.89981,0.48139,25.50665,2,76.53827586206896,23,85973
3.90901,-10.89981,0.48443,25.51788,2,76.48586206896553,23,85974
3.90901,-10.89981,0.48745,25.50665,2,76.43379310344828,23,85975
3.90837,-10.89898,0.4904699999999999,25.495420000000003,2,76.38172413793103,23,85976
3.90772,-10.89898,0.49351,25.50665,2,76.32931034482759,23,85977
3.90772,-10.89898,0.49654,25.51788,2,76.27706896551723,23,85978
3.90708,-10.89981,0.4995699999999999,25.495420000000003,2,76.2248275862069,23,85979
3.90644,-10.89898,0.50259,25.50665,2,76.17275862068966,23,85980
3.90644,-10.89981,0.50561,25.50665,2,76.12068965517241,23,85981
3.90579,-10.89981,0.50864,25.50665,2,76.06844827586207,23,85982
3.90579,-10.89898,0.51167,25.51788,2,76.01620689655172,23,85983
3.90515,-10.89981,0.5147,25.50665,2,75.96396551724138,23,85984
3.9045,-10.89981,0.51773,25.51788,2,75.91172413793103,23,85985
3.9045,-10.89981,0.52074,25.50665,2,75.85982758620689,23,85986
3.90386,-10.89981,0.52378,25.50665,2,75.80741379310344,23,85987
3.90321,-10.89981,0.5268,25.50665,2,75.75534482758621,23,85988
3.90321,-10.89981,0.52984,25.50665,2,75.70293103448276,23,85989
3.90257,-10.89981,0.53286,25.50665,2,75.65086206896551,23,85990
3.90193,-10.89898,0.5359,25.50665,2,75.59844827586207,23,85991
3.90128,-10.89981,0.53892,25.50665,2,75.54637931034483,23,85992
3.90128,-10.89981,0.54195,25.50665,2,75.49413793103449,23,85993
3.90064,-10.89981,0.54498,25.50665,2,75.44189655172414,23,85994
3.89999,-10.89981,0.548,25.50665,2,75.38982758620689,23,85995
3.89999,-10.89981,0.55104,25.50665,2,75.33741379310347,23,85996
3.89935,-10.89981,0.55405,25.50665,2,75.28551724137931,23,85997
3.89935,-10.89981,0.55708,25.51788,2,75.23327586206896,23,85998
3.89871,-10.89898,0.56012,25.51788,2,75.18086206896551,23,85999
3.89806,-10.89898,0.56313,25.50665,2,75.12896551724138,23,86000
3.89806,-10.89898,0.56617,25.282020000000003,2,75.07655172413794,23,86001
3.89742,-10.89981,0.56919,25.51788,2,75.02448275862069,23,86002
3.89677,-10.89898,0.57222,25.50665,2,74.97224137931035,23,86003
3.89677,-10.89981,0.57526,25.50665,2,74.91982758620689,23,86004
3.89613,-10.89898,0.57829,25.50665,2,74.86758620689655,23,86005
3.89613,-10.89898,0.58131,25.50665,2,74.81551724137931,23,86006
3.895480000000001,-10.89981,0.58433,25.495420000000003,2,74.76344827586206,23,86007
3.895480000000001,-10.89981,0.58736,25.50665,2,74.71120689655172,23,86008
3.89484,-10.89981,0.5904,25.495420000000003,2,74.65879310344828,23,86009
3.89484,-10.89981,0.59341,25.495420000000003,2,74.60689655172415,23,86010
3.8942,-10.89898,0.59645,25.495420000000003,2,74.5544827586207,23,86011
3.89355,-10.89981,0.59946,25.50665,2,74.50258620689655,23,86012
3.89355,-10.89981,0.6025,25.50665,2,74.4501724137931,23,86013
3.89291,-10.89898,0.60553,25.495420000000003,2,74.39793103448275,23,86014
3.89291,-10.89981,0.60855,25.50665,2,74.34586206896552,23,86015
3.89226,-10.89898,0.61159,25.50665,2,74.29344827586208,23,86016
3.89226,-10.89981,0.6146199999999999,25.495420000000003,2,74.24120689655173,23,86017
3.89162,-10.89898,0.61764,25.50665,2,74.1891379310345,23,86018
3.89097,-10.89981,0.62066,25.50665,2,74.13706896551724,23,86019
3.89097,-10.89981,0.6237,25.50665,2,74.08465517241379,23,86020
3.890330000000001,-10.89981,0.6267199999999999,25.50665,2,74.03258620689655,23,86021
3.890330000000001,-10.89981,0.62975,25.50665,2,73.98034482758621,23,86022
3.88969,-10.89981,0.63278,25.50665,2,73.92810344827586,23,86023
3.88969,-10.89981,0.63581,25.282020000000003,2,73.87586206896552,23,86024
3.88904,-10.89981,0.63884,25.50665,2,73.82362068965517,23,86025
3.8884,-10.89981,0.64186,25.50665,2,73.77155172413792,23,86026
3.8884,-10.89898,0.64489,25.50665,2,73.71931034482759,23,86027
3.88775,-10.89981,0.6479199999999999,25.50665,2,73.66706896551725,23,86028
3.88711,-10.89898,0.65095,25.50665,2,73.6148275862069,23,86029
3.88711,-10.89981,0.6539699999999999,25.50665,2,73.56275862068965,23,86030
3.88647,-10.89981,0.65699,25.29326,2,73.51068965517241,23,86031
3.88647,-10.89898,0.6600199999999999,25.29326,2,73.45844827586207,23,86032
3.88647,-10.89981,0.66305,25.51788,2,73.40620689655172,23,86033
3.88582,-10.89981,0.6660699999999999,25.50665,2,73.35413793103447,23,86034
3.88582,-10.89981,0.66911,25.282020000000003,2,73.30172413793103,23,86035
3.88518,-10.89898,0.67213,25.495420000000003,2,73.24965517241378,23,86036
3.88453,-10.89898,0.6751699999999999,25.50665,2,73.19724137931036,23,86037
3.88453,-10.89898,0.67819,25.29326,2,73.1451724137931,23,86038
3.88389,-10.89898,0.6812199999999999,25.50665,2,73.09293103448276,23,86039
3.88389,-10.89898,0.68425,25.282020000000003,2,73.04068965517241,23,86040
3.88324,-10.89981,0.6872699999999999,25.50665,2,72.98862068965518,23,86041
3.88324,-10.89981,0.6903100000000001,25.282020000000003,2,72.93620689655172,23,86042
3.8826,-10.89981,0.6933199999999999,25.282020000000003,2,72.88431034482758,23,86043
3.8826,-10.89981,0.6963600000000001,25.29326,2,72.83189655172413,23,86044
3.88196,-10.89981,0.69939,25.29326,2,72.77965517241378,23,86045
3.88196,-10.89981,0.7024199999999999,25.29326,2,72.72741379310344,23,86046
3.88131,-10.89898,0.70544,25.30449,2,72.6753448275862,23,86047
3.88131,-10.89898,0.7084600000000001,25.282020000000003,2,72.62327586206898,23,86048
3.88067,-10.89898,0.7115,25.282020000000003,2,72.57086206896552,23,86049
3.88002,-10.89898,0.7145199999999999,25.29326,2,72.51879310344827,23,86050
3.88002,-10.89898,0.71755,25.282020000000003,2,72.46655172413793,23,86051
3.87938,-10.89981,0.72058,25.29326,2,72.41431034482758,23,86052
3.87938,-10.89981,0.7236100000000001,25.282020000000003,2,72.36206896551724,23,86053
3.87874,-10.89981,0.72664,25.30449,2,72.30982758620691,23,86054
3.87874,-10.89898,0.7296600000000001,25.29326,2,72.25775862068966,23,86055
3.87809,-10.89898,0.73269,25.29326,2,72.20551724137931,23,86056
3.87745,-10.89898,0.7357100000000001,25.29326,2,72.15344827586208,23,86057
3.87745,-10.89898,0.73875,25.282020000000003,2,72.1010344827586,23,86058
3.8768,-10.89981,0.7417699999999999,25.29326,2,72.04896551724138,23,86059
3.8768,-10.89898,0.7448,25.282020000000003,2,71.99672413793104,23,86060
3.87616,-10.89898,0.7478199999999999,25.282020000000003,2,71.94465517241379,23,86061
3.87616,-10.89981,0.75085,25.282020000000003,2,71.89241379310344,23,86062
3.87551,-10.89898,0.75388,25.29326,2,71.84017241379311,23,86063
3.87551,-10.89898,0.7569100000000001,25.29326,2,71.78793103448275,23,86064
3.87487,-10.89898,0.75993,25.282020000000003,2,71.73586206896553,23,86065
3.87487,-10.89981,0.76297,25.29326,2,71.68344827586206,23,86066
3.87423,-10.89898,0.76599,25.29326,2,71.63137931034484,23,86067
3.87423,-10.89981,0.7690100000000001,25.29326,2,71.57931034482759,23,86068
3.873580000000001,-10.89981,0.77205,25.29326,2,71.52689655172414,23,86069
3.873580000000001,-10.89981,0.77508,25.29326,2,71.47465517241379,23,86070
3.87294,-10.89898,0.7781100000000001,25.29326,2,71.42241379310344,23,86071
3.87229,-10.89981,0.78113,25.29326,2,71.37034482758621,23,86072
3.87229,-10.89898,0.78415,25.282020000000003,2,71.31827586206896,23,86073
3.87165,-10.89981,0.78719,25.29326,2,71.26586206896552,23,86074
3.87165,-10.89898,0.79022,25.282020000000003,2,71.21362068965519,23,86075
3.871,-10.89898,0.79325,25.282020000000003,2,71.16137931034484,23,86076
3.871,-10.89898,0.79627,25.29326,2,71.10931034482759,23,86077
3.87036,-10.89898,0.79929,25.282020000000003,2,71.05724137931034,23,86078
3.87036,-10.89981,0.80232,25.282020000000003,2,71.00500000000001,23,86079
3.86972,-10.89981,0.80535,25.29326,2,70.95275862068966,23,86080
3.86972,-10.89898,0.8083899999999999,25.282020000000003,2,70.90034482758621,23,86081
3.86907,-10.89898,0.8114100000000001,25.282020000000003,2,70.84827586206896,23,86082
3.868430000000001,-10.89898,0.81443,25.29326,2,70.79620689655172,23,86083
3.868430000000001,-10.89981,0.8174600000000001,25.282020000000003,2,70.74396551724139,23,86084
3.86778,-10.89898,0.8204899999999999,25.282020000000003,2,70.69172413793103,23,86085
3.86778,-10.89981,0.8235299999999999,25.29326,2,70.63931034482759,23,86086
3.86714,-10.89898,0.8265399999999999,25.29326,2,70.58741379310345,23,86087
3.8665,-10.89898,0.8295600000000001,25.29326,2,70.53534482758621,23,86088
3.8665,-10.89981,0.8325899999999999,25.282020000000003,2,70.48310344827587,23,86089
3.86585,-10.89898,0.8356299999999999,25.282020000000003,2,70.43068965517242,23,86090
3.86585,-10.89898,0.83865,25.29326,2,70.37862068965516,23,86091
3.86585,-10.89981,0.8416799999999999,25.29326,2,70.32637931034482,23,86092
3.86521,-10.89898,0.8447,25.282020000000003,2,70.27431034482758,23,86093
3.86456,-10.89898,0.8477399999999999,25.282020000000003,2,70.22189655172414,23,86094
3.86456,-10.89898,0.85077,25.29326,2,70.1696551724138,23,86095
3.86392,-10.89898,0.8538,25.29326,2,70.11741379310345,23,86096
3.86392,-10.89981,0.8568100000000001,25.29326,2,70.0655172413793,23,86097
3.86327,-10.89898,0.8598399999999999,25.29326,2,70.01327586206897,23,86098
3.86327,-10.89898,0.86287,25.29326,2,69.96103448275862,23,86099
3.86263,-10.89898,0.8658899999999999,25.29326,2,69.90896551724138,23,86100
3.86199,-10.89981,0.8689399999999999,25.29326,2,69.85637931034482,23,86101
3.86199,-10.89898,0.87195,25.29326,2,69.8044827586207,23,86102
3.86134,-10.89981,0.87498,25.282020000000003,2,69.75224137931035,23,86103
3.86134,-10.89898,0.8780100000000001,25.282020000000003,2,69.7,23,86104
3.8607,-10.89981,0.8810399999999999,25.29326,2,69.64775862068967,23,86105
3.8607,-10.89898,0.8840600000000001,25.282020000000003,2,69.59568965517242,23,86106
3.86005,-10.89898,0.8871,25.29326,2,69.54327586206897,23,86107
3.86005,-10.89981,0.89012,25.282020000000003,2,69.49120689655172,23,86108
3.85941,-10.89898,0.8931600000000001,25.29326,2,69.43879310344828,23,86109
3.85876,-10.89981,0.89618,25.29326,2,69.38672413793104,23,86110
3.85876,-10.89898,0.8992100000000001,25.29326,2,69.3344827586207,23,86111
3.85812,-10.89898,0.90224,25.282020000000003,2,69.28224137931035,23,86112
3.85812,-10.89898,0.90526,25.29326,2,69.2301724137931,23,86113
3.85748,-10.89981,0.9083,25.29326,2,69.17775862068967,23,86114
3.85748,-10.89981,0.91131,25.29326,2,69.12586206896552,23,86115
3.85683,-10.89981,0.91434,25.282020000000003,2,69.07362068965517,23,86116
3.85619,-10.89981,0.91737,25.29326,2,69.02137931034483,23,86117
3.85619,-10.89981,0.92039,25.29326,2,68.96931034482759,23,86118
3.85554,-10.89981,0.92342,25.282020000000003,2,68.91706896551725,23,86119
3.85554,-10.89981,0.92645,25.282020000000003,2,68.8648275862069,23,86120
3.85554,-10.89898,0.92947,25.29326,2,68.81275862068965,23,86121
3.8549,-10.89898,0.9325,25.282020000000003,2,68.7605172413793,23,86122
3.85426,-10.89898,0.93554,25.29326,2,68.70810344827585,23,86123
3.85426,-10.89898,0.93856,25.50665,2,68.65603448275861,23,86124
3.85361,-10.89981,0.9416,25.29326,2,68.60362068965517,23,86125
3.85361,-10.89981,0.94463,25.29326,2,68.55137931034483,23,86126
3.85297,-10.89981,0.94765,25.495420000000003,2,68.49931034482758,23,86127
3.85297,-10.89981,0.95069,25.495420000000003,2,68.44689655172414,23,86128
3.85232,-10.89981,0.9537,25.29326,2,68.395,23,86129
3.85232,-10.89898,0.95673,25.50665,2,68.34275862068965,23,86130
3.85168,-10.89981,0.95977,25.50665,2,68.29034482758621,23,86131
3.85103,-10.89898,0.96279,25.50665,2,68.23827586206896,23,86132
3.85103,-10.89898,0.96581,25.50665,2,68.18620689655172,23,86133
3.85039,-10.89898,0.96884,25.29326,2,68.13396551724138,23,86134
3.85039,-10.89981,0.97187,25.50665,2,68.08172413793103,23,86135
3.84975,-10.89898,0.9749,25.50665,2,68.0294827586207,23,86136
3.84975,-10.89981,0.97793,25.50665,2,67.97724137931036,23,86137
3.8491,-10.89981,0.98094,25.51788,2,67.9253448275862,23,86138
3.84846,-10.89898,0.98397,25.50665,2,67.87310344827586,23,86139
3.84846,-10.89898,0.987,25.50665,2,67.82086206896551,23,86140
3.84781,-10.89898,0.99004,25.50665,2,67.76844827586207,23,86141
3.84781,-10.89981,0.99307,25.50665,2,67.71620689655172,23,86142
3.84717,-10.89898,0.9961,25.51788,2,67.66396551724138,23,86143
3.84653,-10.89898,0.99912,25.51788,2,67.61189655172413,23,86144
3.84653,-10.89981,1.00214,25.495420000000003,2,67.55982758620691,23,86145
3.84588,-10.89981,1.00516,25.50665,2,67.50775862068966,23,86146
3.84588,-10.89981,1.0082,25.51788,2,67.45534482758622,23,86147
3.84524,-10.89898,1.01122,25.50665,2,67.40327586206897,23,86148
3.84524,-10.89898,1.01426,25.50665,2,67.35086206896551,23,86149
3.84459,-10.89898,1.01729,25.50665,2,67.29862068965517,23,86150
3.84459,-10.89898,1.0203,25.50665,2,67.24672413793104,23,86151
3.84395,-10.89981,1.02334,25.50665,2,67.19431034482758,23,86152
3.84395,-10.89898,1.02637,25.51788,2,67.14206896551724,23,86153
3.8433,-10.89981,1.0294,25.50665,2,67.0898275862069,23,86154
3.8433,-10.89898,1.03241,25.50665,2,67.03793103448277,23,86155
3.84266,-10.89981,1.03545,25.51788,2,66.98551724137931,23,86156
3.84202,-10.89898,1.0384799999999998,25.50665,2,66.93327586206897,23,86157
3.84202,-10.89981,1.04151,25.50665,2,66.88103448275862,23,86158
3.84137,-10.89898,1.04453,25.50665,2,66.82896551724139,23,86159
3.84137,-10.89898,1.04757,25.50665,2,66.77655172413793,23,86160
3.84073,-10.89898,1.0505799999999998,25.50665,2,66.72465517241379,23,86161
3.84073,-10.89981,1.05361,25.72005,2,66.67241379310344,23,86162
3.84008,-10.89981,1.05665,25.50665,2,66.61999999999999,23,86163
3.84008,-10.89898,1.05966,25.50665,2,66.56810344827586,23,86164
3.83944,-10.89898,1.0627,25.50665,2,66.51568965517241,23,86165
3.83944,-10.89898,1.06572,25.50665,2,66.46362068965519,23,86166
3.83879,-10.89898,1.06876,25.50665,2,66.41120689655173,23,86167
3.83815,-10.89981,1.07178,25.708820000000003,2,66.3591379310345,23,86168
3.83815,-10.89981,1.07481,25.50665,2,66.30689655172414,23,86169
3.83751,-10.89981,1.07784,25.50665,2,66.25465517241379,23,86170
3.83751,-10.89981,1.08087,25.708820000000003,2,66.20241379310345,23,86171
3.83686,-10.89898,1.0839,25.708820000000003,2,66.1501724137931,23,86172
3.83622,-10.89981,1.08692,25.72005,2,66.09810344827586,23,86173
3.83622,-10.89898,1.08995,25.708820000000003,2,66.04586206896552,23,86174
3.83557,-10.89898,1.09297,25.72005,2,65.99379310344827,23,86175
3.83557,-10.89898,1.096,25.708820000000003,2,65.94155172413794,23,86176
3.83493,-10.89898,1.09903,25.708820000000003,2,65.88931034482759,23,86177
3.83493,-10.89898,1.10205,25.708820000000003,2,65.83724137931034,23,86178
3.83429,-10.89898,1.10507,25.72005,2,65.7851724137931,23,86179
3.83429,-10.89981,1.10811,25.72005,2,65.73275862068965,23,86180
3.83364,-10.89981,1.11113,25.72005,2,65.68068965517242,23,86181
3.83364,-10.89898,1.11416,25.708820000000003,2,65.62844827586207,23,86182
3.833,-10.89898,1.1172,25.72005,2,65.57603448275863,23,86183
3.833,-10.89981,1.12021,25.708820000000003,2,65.52413793103447,23,86184
3.83235,-10.89981,1.12324,25.72005,2,65.47189655172413,23,86185
3.83235,-10.89981,1.12629,25.72005,2,65.4193103448276,23,86186
3.83171,-10.89898,1.1293,25.72005,2,65.36741379310345,23,86187
3.83106,-10.89981,1.1323299999999998,25.73128,2,65.3151724137931,23,86188
3.83106,-10.89981,1.13536,25.72005,2,65.26293103448276,23,86189
3.83106,-10.89981,1.13838,25.72005,2,65.21086206896553,23,86190
3.83042,-10.89981,1.14141,25.72005,2,65.15862068965518,23,86191
3.83042,-10.89898,1.14445,25.72005,2,65.10620689655173,23,86192
3.82978,-10.89981,1.14747,25.77621,2,65.05413793103448,23,86193
3.82978,-10.89981,1.1505,25.72005,2,65.00189655172413,23,86194
3.82913,-10.89898,1.15353,25.93345,2,64.94965517241378,23,86195
3.82849,-10.89898,1.15655,25.72005,2,64.89758620689655,23,86196
3.82849,-10.89898,1.15957,25.72005,2,64.84551724137933,23,86197
3.82784,-10.89898,1.16261,25.72005,2,64.79310344827587,23,86198
3.82784,-10.89981,1.16564,25.922220000000003,2,64.74086206896553,23,86199
3.8272,-10.89898,1.16866,25.922220000000003,2,64.68879310344828,23,86200
3.8272,-10.89981,1.1716799999999998,25.72005,2,64.63672413793104,23,86201
3.82655,-10.89898,1.17472,25.922220000000003,2,64.58431034482759,23,86202
3.82591,-10.89981,1.17774,25.91099,2,64.53224137931035,23,86203
3.82591,-10.89981,1.18078,25.922220000000003,2,64.47982758620691,23,86204
3.82527,-10.89981,1.1838,25.922220000000003,2,64.42775862068966,23,86205
3.82527,-10.89898,1.18682,25.91099,2,64.37568965517242,23,86206
3.82462,-10.89898,1.18986,25.91099,2,64.32327586206895,23,86207
3.82462,-10.89898,1.19289,25.922220000000003,2,64.27103448275862,23,86208
3.82398,-10.89898,1.19591,25.922220000000003,2,64.21896551724137,23,86209
3.82398,-10.89898,1.19895,25.922220000000003,2,64.16655172413793,23,86210
3.82333,-10.89981,1.20197,25.91099,2,64.11448275862068,23,86211
3.82333,-10.89981,1.20499,25.922220000000003,2,64.06241379310345,23,86212
3.82269,-10.89898,1.20802,25.91099,2,64.0101724137931,23,86213
3.82269,-10.89898,1.21105,25.91099,2,63.95793103448276,23,86214
3.82205,-10.89898,1.2140799999999998,25.91099,2,63.90568965517241,23,86215
3.82205,-10.89981,1.2171,25.91099,2,63.853620689655166,23,86216
3.8214,-10.89981,1.22012,25.922220000000003,2,63.80155172413792,23,86217
3.8214,-10.89981,1.22315,25.91099,2,63.74931034482759,23,86218
3.82076,-10.89981,1.2261799999999998,25.91099,2,63.69706896551724,23,86219
3.82076,-10.89898,1.22922,25.922220000000003,2,63.6446551724138,23,86220
3.82011,-10.89898,1.23225,25.922220000000003,2,63.592413793103454,23,86221
3.82011,-10.89898,1.23526,25.91099,2,63.540517241379305,23,86222
3.81947,-10.89898,1.23829,25.922220000000003,2,63.48827586206896,23,86223
3.81947,-10.89981,1.24132,25.922220000000003,2,63.436034482758615,23,86224
3.81882,-10.89898,1.24436,25.922220000000003,2,63.38362068965518,23,86225
3.81818,-10.89898,1.24737,25.91099,2,63.33172413793103,23,86226
3.81818,-10.89898,1.25041,26.11315,2,63.27931034482759,23,86227
3.81754,-10.89898,1.2534299999999998,25.91099,2,63.22724137931035,23,86228
3.81754,-10.89898,1.25645,25.91099,2,63.17517241379311,23,86229
3.81689,-10.89981,1.25949,25.922220000000003,2,63.12275862068965,23,86230
3.81689,-10.89981,1.26252,25.91099,2,63.07051724137931,23,86231
3.81625,-10.89898,1.26554,26.12438,2,63.01844827586206,23,86232
3.8156,-10.89898,1.26857,26.12438,2,62.96620689655174,23,86233
3.8156,-10.89898,1.2716,26.13562,2,62.91396551724137,23,86234
3.81496,-10.89981,1.27462,26.12438,2,62.86189655172415,23,86235
3.81496,-10.89981,1.27765,26.11315,2,62.80965517241378,23,86236
3.81432,-10.89898,1.2806799999999998,26.11315,2,62.75741379310346,23,86237
3.81432,-10.89898,1.28372,26.12438,2,62.705000000000005,23,86238
3.81432,-10.89981,1.28674,26.12438,2,62.65293103448276,23,86239
3.81367,-10.89898,1.28977,26.12438,2,62.60068965517242,23,86240
3.81367,-10.89981,1.2928,26.12438,2,62.54844827586207,23,86241
3.81303,-10.89981,1.29583,26.12438,2,62.496206896551726,23,86242
3.81303,-10.89981,1.29885,26.12438,2,62.44413793103448,23,86243
3.81238,-10.89898,1.30187,26.12438,2,62.39206896551724,23,86244
3.81238,-10.89898,1.30491,26.12438,2,62.339655172413785,23,86245
3.81174,-10.89981,1.30794,26.11315,2,62.28741379310344,23,86246
3.81174,-10.89898,1.31096,26.12438,2,62.23534482758622,23,86247
3.81109,-10.89898,1.31398,26.12438,2,62.18327586206897,23,86248
3.81109,-10.89981,1.31702,26.11315,2,62.13086206896551,23,86249
3.81045,-10.89898,1.32004,26.11315,2,62.07879310344829,23,86250
3.81045,-10.89898,1.32307,26.12438,2,62.02655172413792,23,86251
3.80981,-10.89898,1.3261,26.12438,2,61.97431034482758,23,86252
3.80981,-10.89898,1.32913,26.12438,2,61.92206896551724,23,86253
3.80916,-10.89981,1.33216,26.12438,2,61.869827586206895,23,86254
3.80916,-10.89981,1.33518,26.12438,2,61.817758620689645,23,86255
3.80852,-10.89981,1.3382,26.12438,2,61.76568965517242,23,86256
3.80852,-10.89981,1.34123,26.11315,2,61.713448275862056,23,86257
3.80787,-10.89898,1.34426,26.12438,2,61.661206896551725,23,86258
3.80787,-10.89898,1.34728,26.32655,2,61.60913793103448,23,86259
3.80723,-10.89898,1.35032,26.12438,2,61.55672413793104,23,86260
3.80658,-10.89981,1.35335,26.12438,2,61.50448275862069,23,86261
3.80658,-10.89981,1.35637,26.32655,2,61.452413793103446,23,86262
3.80594,-10.89981,1.3594,26.33778,2,61.4001724137931,23,86263
3.80594,-10.89898,1.36244,26.34901,2,61.347758620689646,23,86264
3.8053,-10.89898,1.36546,26.12438,2,61.29568965517242,23,86265
3.8053,-10.89898,1.36849,26.32655,2,61.24344827586206,23,86266
3.80465,-10.89981,1.37152,26.34901,2,61.191206896551726,23,86267
3.80465,-10.89981,1.37454,26.33778,2,61.13913793103447,23,86268
3.80401,-10.89981,1.3775700000000002,26.33778,2,61.08689655172414,23,86269
3.80401,-10.89981,1.38059,26.34901,2,61.0348275862069,23,86270
3.80336,-10.89898,1.38362,26.34901,2,60.98258620689656,23,86271
3.80336,-10.89898,1.38664,26.32655,2,60.93051724137931,23,86272
3.80336,-10.89898,1.3896700000000002,26.33778,2,60.87827586206897,23,86273
3.80272,-10.89898,1.3927,26.32655,2,60.826034482758615,23,86274
3.80208,-10.89981,1.39573,26.33778,2,60.77379310344829,23,86275
3.80208,-10.89981,1.39877,26.33778,2,60.72137931034484,23,86276
3.80143,-10.89981,1.40178,26.33778,2,60.669482758620696,23,86277
3.80143,-10.89898,1.4048200000000002,26.33778,2,60.61706896551725,23,86278
3.80079,-10.89898,1.40784,26.32655,2,60.565,23,86279
3.80079,-10.89898,1.41086,26.32655,2,60.512931034482754,23,86280
3.80079,-10.89981,1.41389,26.33778,2,60.46068965517241,23,86281
3.80014,-10.89981,1.4169200000000002,26.33778,2,60.408448275862064,23,86282
3.80014,-10.89981,1.41995,26.33778,2,60.35620689655172,23,86283
3.7995,-10.89898,1.42298,26.33778,2,60.30396551724138,23,86284
3.7995,-10.89981,1.426,26.33778,2,60.25189655172413,23,86285
3.79885,-10.89898,1.42903,26.33778,2,60.1996551724138,23,86286
3.79885,-10.89898,1.4320700000000002,26.33778,2,60.14724137931034,23,86287
3.79821,-10.89898,1.43509,26.33778,2,60.09517241379311,23,86288
3.79821,-10.89898,1.43812,26.33778,2,60.04293103448276,23,86289
3.79757,-10.89898,1.44116,26.33778,2,59.99051724137931,23,86290
3.79757,-10.89981,1.4441700000000002,26.33778,2,59.93862068965517,23,86291
3.79692,-10.89898,1.4472,26.53995,2,59.88637931034483,23,86292
3.79692,-10.89981,1.45024,26.33778,2,59.833965517241374,23,86293
3.79628,-10.89981,1.45326,26.55118,2,59.78189655172413,23,86294
3.79628,-10.89898,1.45628,26.53995,2,59.72982758620689,23,86295
3.795630000000001,-10.89898,1.4593200000000002,26.53995,2,59.677413793103455,23,86296
3.795630000000001,-10.89981,1.46234,26.33778,2,59.62534482758621,23,86297
3.79499,-10.89981,1.46537,26.53995,2,59.573103448275866,23,86298
3.79434,-10.89981,1.46839,26.53995,2,59.521034482758616,23,86299
3.79434,-10.89981,1.47143,26.53995,2,59.468620689655175,23,86300
3.79434,-10.89898,1.47445,26.53995,2,59.41655172413793,23,86301
3.7937,-10.89981,1.47748,26.55118,2,59.36431034482759,23,86302
3.7937,-10.89898,1.48051,26.53995,2,59.31206896551724,23,86303
3.79306,-10.89898,1.48354,26.53995,2,59.25982758620689,23,86304
3.79306,-10.89898,1.48656,26.53995,2,59.20775862068966,23,86305
3.79306,-10.89981,1.48959,26.53995,2,59.155517241379314,23,86306
3.79241,-10.89981,1.49261,26.53995,2,59.10344827586207,23,86307
3.79241,-10.89981,1.49564,26.53995,2,59.051206896551726,23,86308
3.79177,-10.89898,1.49866,26.55118,2,58.99913793103448,23,86309
3.79177,-10.89898,1.50171,26.53995,2,58.94655172413793,23,86310
3.79112,-10.89898,1.50473,26.53995,2,58.8944827586207,23,86311
3.79112,-10.89898,1.50775,26.55118,2,58.842413793103454,23,86312
3.79048,-10.89898,1.51078,26.53995,2,58.79017241379312,23,86313
3.79048,-10.89981,1.51381,26.53995,2,58.73793103448275,23,86314
3.78984,-10.89898,1.51683,26.53995,2,58.68586206896553,23,86315
3.78984,-10.89981,1.51986,26.53995,2,58.63362068965516,23,86316
3.78984,-10.89898,1.5229,26.53995,2,58.58120689655173,23,86317
3.78919,-10.89981,1.5259200000000002,26.53995,2,58.52913793103448,23,86318
3.78919,-10.89898,1.52895,26.53995,2,58.47689655172414,23,86319
3.78855,-10.89898,1.53198,26.53995,2,58.42465517241379,23,86320
3.78855,-10.89981,1.535,26.75335,2,58.37258620689655,23,86321
3.7879,-10.89981,1.53803,26.53995,2,58.32034482758621,23,86322
3.7879,-10.89981,1.54105,26.61857,2,58.26827586206896,23,86323
3.78726,-10.89981,1.54409,26.75335,2,58.21586206896553,23,86324
3.78726,-10.89981,1.54711,26.55118,2,58.163793103448285,23,86325
3.78661,-10.89981,1.55014,26.53995,2,58.11155172413794,23,86326
3.78661,-10.89898,1.55316,26.53995,2,58.05948275862069,23,86327
3.78597,-10.89981,1.5562,26.74211,2,58.00706896551725,23,86328
3.78597,-10.89898,1.55923,26.75335,2,57.954827586206896,23,86329
3.78597,-10.89898,1.56224,26.55118,2,57.90293103448276,23,86330
3.78533,-10.89981,1.5652700000000002,26.75335,2,57.85068965517242,23,86331
3.78468,-10.89898,1.5683,26.75335,2,57.79844827586207,23,86332
3.78468,-10.89981,1.57132,26.75335,2,57.74637931034483,23,86333
3.78404,-10.89898,1.57435,26.75335,2,57.69413793103448,23,86334
3.78404,-10.89981,1.57738,26.75335,2,57.64189655172415,23,86335
3.78404,-10.89981,1.58041,26.75335,2,57.5896551724138,23,86336
3.78339,-10.89981,1.58343,26.75335,2,57.53758620689656,23,86337
3.78339,-10.89898,1.58646,26.75335,2,57.48534482758621,23,86338
3.78275,-10.89898,1.5895,26.75335,2,57.43293103448276,23,86339
3.78275,-10.89898,1.59253,26.76458,2,57.38068965517241,23,86340
3.78275,-10.89898,1.59555,26.75335,2,57.32862068965517,23,86341
3.7821,-10.89981,1.59859,26.76458,2,57.27620689655173,23,86342
3.7821,-10.89981,1.60161,26.75335,2,57.22413793103448,23,86343
3.78146,-10.89981,1.60463,26.75335,2,57.172068965517234,23,86344
3.78146,-10.89981,1.6076700000000002,26.74211,2,57.1196551724138,23,86345
3.78082,-10.89898,1.61069,26.75335,2,57.06758620689656,23,86346
3.78082,-10.89898,1.61373,26.75335,2,57.0151724137931,23,86347
3.78017,-10.89898,1.61674,26.75335,2,56.96327586206897,23,86348
3.78017,-10.89981,1.6197700000000002,26.76458,2,56.91103448275862,23,86349
3.78017,-10.89981,1.6228,26.75335,2,56.85879310344828,23,86350
3.77953,-10.89898,1.62583,26.76458,2,56.80655172413793,23,86351
3.77953,-10.89981,1.62886,26.76458,2,56.75431034482758,23,86352
3.778880000000001,-10.89981,1.63189,26.75335,2,56.70206896551724,23,86353
3.778880000000001,-10.89981,1.6349,26.75335,2,56.6501724137931,23,86354
3.778880000000001,-10.89981,1.63794,26.96674,2,56.59775862068967,23,86355
3.77824,-10.89898,1.64097,26.75335,2,56.5455172413793,23,86356
3.77824,-10.89898,1.64399,26.96674,2,56.49344827586208,23,86357
3.7776,-10.89981,1.64703,26.75335,2,56.441034482758624,23,86358
3.7776,-10.89981,1.65005,26.75335,2,56.38896551724138,23,86359
3.77695,-10.89981,1.65308,26.75335,2,56.33672413793104,23,86360
3.77695,-10.89981,1.6561,26.95551,2,56.2846551724138,23,86361
3.77631,-10.89981,1.65914,26.95551,2,56.232241379310345,23,86362
3.77631,-10.89981,1.66216,26.96674,2,56.1801724137931,23,86363
3.77631,-10.89898,1.6651900000000002,26.95551,2,56.12793103448276,23,86364
3.77566,-10.89898,1.66822,26.74211,2,56.07568965517242,23,86365
3.77566,-10.89898,1.67125,26.96674,2,56.02344827586208,23,86366
3.77502,-10.89898,1.67427,26.96674,2,55.97137931034483,23,86367
3.77502,-10.89898,1.6773,26.95551,2,55.91913793103448,23,86368
3.77437,-10.89981,1.68032,26.95551,2,55.86706896551724,23,86369
3.77437,-10.89898,1.6833599999999995,26.95551,2,55.8146551724138,23,86370
3.773730000000001,-10.89898,1.68637,26.96674,2,55.76275862068965,23,86371
3.773730000000001,-10.89981,1.6894,26.95551,2,55.71051724137931,23,86372
3.773730000000001,-10.89981,1.69243,26.95551,2,55.65827586206896,23,86373
3.77309,-10.89898,1.69547,26.95551,2,55.60586206896552,23,86374
3.77309,-10.89898,1.69849,26.96674,2,55.55379310344826,23,86375
3.77309,-10.89898,1.70152,26.95551,2,55.50155172413794,23,86376
3.77244,-10.89981,1.7045400000000002,26.95551,2,55.44948275862068,23,86377
3.77244,-10.89981,1.70757,26.95551,2,55.39724137931035,23,86378
3.77244,-10.89981,1.71061,26.95551,2,55.3448275862069,23,86379
3.7718,-10.89981,1.71364,26.95551,2,55.29258620689655,23,86380
3.7718,-10.89981,1.71667,26.95551,2,55.240344827586206,23,86381
3.77115,-10.89898,1.7196900000000002,26.95551,2,55.18827586206896,23,86382
3.77115,-10.89898,1.72272,26.95551,2,55.13603448275862,23,86383
3.77051,-10.89898,1.72575,26.95551,2,55.083793103448286,23,86384
3.77051,-10.89981,1.72877,26.95551,2,55.03172413793104,23,86385
3.77051,-10.89981,1.7318,26.96674,2,54.9794827586207,23,86386
3.76987,-10.89981,1.73482,26.95551,2,54.927413793103455,23,86387
3.76987,-10.89981,1.73785,26.95551,2,54.87517241379311,23,86388
3.76922,-10.89898,1.74087,26.94428,2,54.82310344827586,23,86389
3.76922,-10.89898,1.7439099999999998,26.95551,2,54.77068965517242,23,86390
3.76922,-10.89898,1.74693,27.16891,2,54.718620689655175,23,86391
3.768580000000001,-10.89981,1.74996,26.95551,2,54.66637931034483,23,86392
3.768580000000001,-10.89898,1.75299,26.95551,2,54.61413793103449,23,86393
3.768580000000001,-10.89898,1.75602,26.96674,2,54.56189655172413,23,86394
3.76793,-10.89981,1.7590400000000002,27.16891,2,54.5098275862069,23,86395
3.76793,-10.89981,1.76208,26.95551,2,54.45741379310345,23,86396
3.76729,-10.89898,1.76509,26.96674,2,54.405517241379314,23,86397
3.76729,-10.89981,1.76812,27.16891,2,54.35327586206897,23,86398
3.76729,-10.89981,1.7711599999999998,27.16891,2,54.30086206896552,23,86399
3.76664,-10.89981,1.77418,27.16891,2,54.24879310344827,23,86400
3.76664,-10.89981,1.77722,27.16891,2,54.19637931034483,23,86401
3.766,-10.89981,1.78024,27.18014,2,54.14431034482758,23,86402
3.766,-10.89898,1.78327,27.16891,2,54.09206896551724,23,86403
3.76536,-10.89898,1.7863,27.18014,2,54.0398275862069,23,86404
3.76536,-10.89898,1.78933,27.16891,2,53.98758620689655,23,86405
3.76536,-10.89898,1.79235,27.16891,2,53.93551724137932,23,86406
3.76471,-10.89898,1.79537,27.16891,2,53.88344827586207,23,86407
3.76471,-10.89981,1.7984,27.16891,2,53.83120689655173,23,86408
