Repository: uw-mad-dash/Battery-SoC-Estimation

## Data
The [LiPo 5450 mAh cell](https://maxamps.com/products/lipo-5450-1s-3-7v-battery) data can be found in <em>data</em> directory 👀. We collected 48 discharging-charging cycles for CRates 1, 2, 3, and 4. The measurements were recorded at 1 second rate. To understand data better, we provided a [Jupyter](https://jupyter.org/) notebook <em>data_visualization.ipynb</em> in <em>notebooks</em> directory. We used [Jupyter Dash](https://github.com/plotly/jupyter-dash) library which allows to create interactive plots. Names of the columns in the csv files containing data should be self-explanatory, except column 'AhStep [Ah]'. This column represents the cell capacity in Ah.

File: data/CRate2_Cycle28.csv (part 1 of 7)
Voltage [V],Current [A],AhStep [Ah],TempBottom [C],CRate [-],SOC [%],Cycle [-],Time [s]
4.0488,-10.89981,0.00303,24.24873,2,84.71724137931037,28,105301
4.04494,-10.89898,0.00605,24.24873,2,84.66517241379312,28,105302
4.04172,-10.89981,0.00909,24.24873,2,84.61275862068968,28,105303
4.03914,-10.89898,0.01212,24.24873,2,84.56051724137932,28,105304
4.03656,-10.89898,0.01515,24.24873,2,84.50827586206897,28,105305
4.03399,-10.89981,0.01816,24.2375,2,84.45637931034484,28,105306
4.03141,-10.89981,0.02119,24.2375,2,84.4041379310345,28,105307
4.03012,-10.89898,0.02421,24.24873,2,84.35206896551725,28,105308
4.02819,-10.89898,0.02725,24.24873,2,84.2996551724138,28,105309
4.02626,-10.89898,0.0302899999999999,24.24873,2,84.24724137931035,28,105310
4.02497,-10.89898,0.03331,24.4509,2,84.19517241379312,28,105311
4.02304,-10.89981,0.03634,24.24873,2,84.14293103448277,28,105312
4.0211,-10.89981,0.03936,24.4509,2,84.09086206896552,28,105313
4.02046,-10.89981,0.04238,24.4509,2,84.03879310344828,28,105314
4.01917,-10.89981,0.04542,24.2375,2,83.98637931034483,28,105315
4.01788,-10.89898,0.04844,24.4509,2,83.9343103448276,28,105316
4.01659,-10.89981,0.05148,24.4509,2,83.88189655172415,28,105317
4.01531,-10.89981,0.05449,24.4509,2,83.83,28,105318
4.01402,-10.89898,0.05752,24.4509,2,83.77775862068965,28,105319
4.01273,-10.89898,0.06055,24.46213,2,83.72551724137932,28,105320
4.01208,-10.89898,0.06359,24.4509,2,83.67310344827588,28,105321
4.0108,-10.89898,0.0666,24.4509,2,83.62120689655174,28,105322
4.01015,-10.89898,0.06965,24.4509,2,83.56862068965518,28,105323
4.008859999999999,-10.89981,0.07266,24.4509,2,83.51672413793105,28,105324
4.00822,-10.89898,0.07569,24.4509,2,83.4644827586207,28,105325
4.0069300000000005,-10.89981,0.07873,24.4509,2,83.41206896551725,28,105326
4.00629,-10.89981,0.08175,24.4509,2,83.36,28,105327
4.005,-10.89898,0.08477,24.4509,2,83.30793103448278,28,105328
4.00435,-10.89898,0.0878,24.4509,2,83.25568965517243,28,105329
4.00371,-10.89898,0.09083,24.43966,2,83.20344827586207,28,105330
4.00242,-10.89981,0.09386,24.4509,2,83.15120689655173,28,105331
4.00178,-10.89981,0.09688,24.65306,2,83.0991379310345,28,105332
4.00049,-10.89981,0.09991,24.4509,2,83.04689655172415,28,105333
3.99984,-10.89981,0.10295,24.66429,2,82.9944827586207,28,105334
3.9992,-10.89898,0.1059599999999999,24.4509,2,82.94258620689656,28,105335
3.99856,-10.89898,0.109,24.66429,2,82.89017241379311,28,105336
3.99791,-10.89898,0.1120299999999999,24.65306,2,82.83793103448276,28,105337
3.99727,-10.89898,0.11504,24.66429,2,82.78603448275864,28,105338
3.99598,-10.89898,0.11807,24.66429,2,82.73379310344828,28,105339
3.99534,-10.89898,0.12111,24.66429,2,82.68137931034484,28,105340
3.99469,-10.89981,0.1241299999999999,24.66429,2,82.6293103448276,28,105341
3.99405,-10.89981,0.12716,24.67552,2,82.57706896551726,28,105342
3.9934,-10.89981,0.13018,24.66429,2,82.525,28,105343
3.99211,-10.89981,0.13322,24.66429,2,82.47258620689657,28,105344
3.99147,-10.89981,0.13625,24.67552,2,82.4203448275862,28,105345
3.99083,-10.89898,0.13927,24.66429,2,82.36827586206897,28,105346
3.990180000000001,-10.89898,0.14231,24.66429,2,82.31586206896553,28,105347
3.98954,-10.89898,0.14533,24.66429,2,82.26379310344828,28,105348
3.98889,-10.89981,0.14836,24.67552,2,82.21155172413793,28,105349
3.98825,-10.89898,0.15139,24.86646,2,82.1593103448276,28,105350
3.98696,-10.89981,0.15441,24.87769,2,82.10724137931035,28,105351
3.98632,-10.89981,0.15743,24.87769,2,82.05517241379312,28,105352
3.98567,-10.89981,0.16047,24.86646,2,82.00275862068966,28,105353
3.98503,-10.89898,0.16349,24.87769,2,81.95068965517243,28,105354
3.98438,-10.89898,0.16652,24.87769,2,81.89844827586208,28,105355
3.98374,-10.89898,0.16955,24.87769,2,81.84620689655173,28,105356
3.98245,-10.89981,0.17257,24.87769,2,81.79413793103448,28,105357
3.98181,-10.89898,0.17559,24.86646,2,81.74206896551726,28,105358
3.98116,-10.89981,0.1786299999999999,24.87769,2,81.68965517241381,28,105359
3.97987,-10.89981,0.18166,24.87769,2,81.63741379310346,28,105360
3.97923,-10.89898,0.18469,24.87769,2,81.58517241379312,28,105361
3.97859,-10.89981,0.18771,24.87769,2,81.53310344827587,28,105362
3.97794,-10.89898,0.19074,24.87769,2,81.48086206896554,28,105363
3.9773,-10.89898,0.19378,25.07986,2,81.42844827586208,28,105364
3.97665,-10.89898,0.19679,24.87769,2,81.37655172413794,28,105365
3.97537,-10.89898,0.19982,24.87769,2,81.3243103448276,28,105366
3.97472,-10.89898,0.20284,24.86646,2,81.27224137931034,28,105367
3.97408,-10.89981,0.2058699999999999,25.07986,2,81.22000000000001,28,105368
3.97279,-10.89981,0.2089,25.07986,2,81.16775862068967,28,105369
3.97214,-10.89898,0.21193,25.06863,2,81.11551724137932,28,105370
3.9715,-10.89981,0.2149599999999999,25.09109,2,81.06327586206898,28,105371
3.97021,-10.89981,0.21798,25.09109,2,81.01120689655174,28,105372
3.96957,-10.89981,0.22102,25.07986,2,80.95879310344829,28,105373
3.96892,-10.89981,0.22404,25.07986,2,80.90672413793105,28,105374
3.96763,-10.89981,0.2270599999999999,25.07986,2,80.8546551724138,28,105375
3.96699,-10.89981,0.23009,25.07986,2,80.80241379310347,28,105376
3.96635,-10.89898,0.23313,25.07986,2,80.75,28,105377
3.96506,-10.89981,0.2361599999999999,25.09109,2,80.69775862068967,28,105378
3.96441,-10.89981,0.23918,25.07986,2,80.64568965517242,28,105379
3.96377,-10.89898,0.2422,25.07986,2,80.59362068965517,28,105380
3.96248,-10.89981,0.24524,25.09109,2,80.54120689655174,28,105381
3.96184,-10.89898,0.24827,25.09109,2,80.4889655172414,28,105382
3.96055,-10.89981,0.2513,25.09109,2,80.43672413793105,28,105383
3.9599,-10.89981,0.25432,25.09109,2,80.3846551724138,28,105384
3.95926,-10.89981,0.25735,25.282020000000003,2,80.33241379310346,28,105385
3.95797,-10.89898,0.26037,25.07986,2,80.28034482758622,28,105386
3.95733,-10.89898,0.2634,25.282020000000003,2,80.22810344827587,28,105387
3.95668,-10.89898,0.26643,25.07986,2,80.17586206896554,28,105388
3.9554,-10.89981,0.26946,25.29326,2,80.1236206896552,28,105389
3.95475,-10.89981,0.27249,25.29326,2,80.07137931034482,28,105390
3.95411,-10.89981,0.27551,25.29326,2,80.0193103448276,28,105391
3.95346,-10.89981,0.27854,25.29326,2,79.96706896551724,28,105392
3.95217,-10.89898,0.28157,25.282020000000003,2,79.9148275862069,28,105393
3.95153,-10.89981,0.28459,25.29326,2,79.86275862068968,28,105394
3.95089,-10.89898,0.28762,25.29326,2,79.81051724137933,28,105395
3.9496,-10.89898,0.29066,25.29326,2,79.75810344827588,28,105396
3.94831,-10.89898,0.29368,25.282020000000003,2,79.70603448275862,28,105397
3.94766,-10.89898,0.29672,25.282020000000003,2,79.6536206896552,28,105398
3.94702,-10.89898,0.29974,25.29326,2,79.60155172413795,28,105399
3.94638,-10.89981,0.30277,25.282020000000003,2,79.5493103448276,28,105400
3.94573,-10.89898,0.3058,25.282020000000003,2,79.49706896551726,28,105401
3.94509,-10.89981,0.30881,25.29326,2,79.44517241379312,28,105402
3.94444,-10.89981,0.31184,25.282020000000003,2,79.39293103448277,28,105403
3.9438,-10.89981,0.31487,25.29326,2,79.34068965517243,28,105404
3.94316,-10.89898,0.3179099999999999,25.29326,2,79.28827586206897,28,105405
3.94187,-10.89898,0.32093,25.29326,2,79.23620689655174,28,105406
3.94122,-10.89898,0.32395,25.29326,2,79.18413793103448,28,105407
3.94058,-10.89898,0.32698,25.282020000000003,2,79.13189655172415,28,105408
3.93929,-10.89898,0.33002,25.282020000000003,2,79.0794827586207,28,105409
3.93865,-10.89981,0.33303,25.282020000000003,2,79.02758620689657,28,105410
3.938,-10.89981,0.33607,25.29326,2,78.97517241379312,28,105411
3.93736,-10.89981,0.3391,25.29326,2,78.92293103448277,28,105412
3.93671,-10.89981,0.34212,25.29326,2,78.87086206896552,28,105413
3.93607,-10.89981,0.34515,25.29326,2,78.81862068965518,28,105414
3.93542,-10.89898,0.34817,25.29326,2,78.76655172413794,28,105415
3.93478,-10.89898,0.3512,25.282020000000003,2,78.7143103448276,28,105416
3.93414,-10.89898,0.35423,25.29326,2,78.66206896551725,28,105417
3.93349,-10.89898,0.35727,25.282020000000003,2,78.60965517241381,28,105418
3.93285,-10.89898,0.36029,25.29326,2,78.55758620689657,28,105419
3.9322,-10.89898,0.36332,25.282020000000003,2,78.50534482758623,28,105420
3.93156,-10.89981,0.36634,25.29326,2,78.45327586206898,28,105421
3.93092,-10.89898,0.36937,25.282020000000003,2,78.40103448275863,28,105422
3.92963,-10.89981,0.3724,25.29326,2,78.34879310344829,28,105423
3.92898,-10.89981,0.37543,25.282020000000003,2,78.29655172413794,28,105424
3.92834,-10.89898,0.37845,25.29326,2,78.2444827586207,28,105425
3.92769,-10.89981,0.38149,25.29326,2,78.19206896551725,28,105426
3.92705,-10.89898,0.38452,25.29326,2,78.1398275862069,28,105427
3.92705,-10.89898,0.38753,25.282020000000003,2,78.08793103448278,28,105428
3.92576,-10.89898,0.39055,25.50665,2,78.03586206896553,28,105429
3.92512,-10.89981,0.39358,25.50665,2,77.98362068965518,28,105430
3.92512,-10.89981,0.39662,25.29326,2,77.93120689655174,28,105431
3.92447,-10.89981,0.39964,25.29326,2,77.87913793103449,28,105432
3.92383,-10.89981,0.40267,25.30449,2,77.82689655172415,28,105433
3.92319,-10.89981,0.4057,25.495420000000003,2,77.7746551724138,28,105434
3.92254,-10.89981,0.4087199999999999,25.282020000000003,2,77.72258620689657,28,105435
3.9219,-10.89981,0.41176,25.29326,2,77.67017241379311,28,105436
3.92125,-10.89898,0.41478,25.30449,2,77.61810344827586,28,105437
3.92061,-10.89981,0.4178,25.282020000000003,2,77.56603448275864,28,105438
3.91996,-10.89898,0.4208399999999999,25.50665,2,77.51362068965518,28,105439
3.91932,-10.89898,0.42386,25.282020000000003,2,77.46155172413795,28,105440
3.91868,-10.89898,0.4268899999999999,25.29326,2,77.4093103448276,28,105441
3.91803,-10.89981,0.4299199999999999,25.50665,2,77.35706896551726,28,105442
3.91739,-10.89981,0.43295,25.50665,2,77.30482758620691,28,105443
3.91739,-10.89898,0.43598,25.29326,2,77.25258620689657,28,105444
3.91674,-10.89898,0.43901,25.495420000000003,2,77.20034482758622,28,105445
3.9161,-10.89898,0.44204,25.282020000000003,2,77.14810344827589,28,105446
3.91545,-10.89898,0.44505,25.282020000000003,2,77.09620689655173,28,105447
3.91545,-10.89981,0.44809,25.282020000000003,2,77.0437931034483,28,105448
3.91481,-10.89981,0.45111,25.29326,2,76.99172413793104,28,105449
3.91417,-10.89898,0.45413,25.29326,2,76.93965517241381,28,105450
3.91352,-10.89981,0.45716,25.282020000000003,2,76.88741379310346,28,105451
3.91288,-10.89981,0.46019,25.282020000000003,2,76.83517241379312,28,105452
3.91288,-10.89981,0.46323,25.29326,2,76.78275862068966,28,105453
3.91223,-10.89898,0.46626,25.282020000000003,2,76.73051724137932,28,105454
3.91159,-10.89898,0.46929,25.29326,2,76.67827586206897,28,105455
3.91095,-10.89898,0.4723,25.282020000000003,2,76.62637931034484,28,105456
3.9103,-10.89981,0.47535,25.282020000000003,2,76.5737931034483,28,105457
3.90966,-10.89981,0.4783699999999999,25.29326,2,76.52172413793105,28,105458
3.90901,-10.89898,0.4814,25.282020000000003,2,76.4694827586207,28,105459
3.90837,-10.89981,0.4844199999999999,25.282020000000003,2,76.41741379310346,28,105460
3.90837,-10.89981,0.48744,25.282020000000003,2,76.36534482758621,28,105461
3.90772,-10.89898,0.49048,25.29326,2,76.31293103448277,28,105462
3.90708,-10.89898,0.49351,25.495420000000003,2,76.26068965517243,28,105463
3.90708,-10.89898,0.4965199999999999,25.29326,2,76.20879310344829,28,105464
3.90644,-10.89898,0.49955,25.50665,2,76.15655172413794,28,105465
3.90644,-10.89898,0.50259,25.282020000000003,2,76.1041379310345,28,105466
3.90579,-10.89981,0.50562,25.27079,2,76.05189655172416,28,105467
3.90515,-10.89898,0.50863,25.282020000000003,2,76.0,28,105468
3.90515,-10.89981,0.51166,25.29326,2,75.94775862068967,28,105469
3.9045,-10.89898,0.5147,25.282020000000003,2,75.8953448275862,28,105470
3.90386,-10.89898,0.51772,25.282020000000003,2,75.84327586206898,28,105471
3.90386,-10.89898,0.52074,25.29326,2,75.79120689655174,28,105472
3.90321,-10.89898,0.52377,25.29326,2,75.7389655172414,28,105473
3.90257,-10.89898,0.52681,25.282020000000003,2,75.68655172413794,28,105474
3.90257,-10.89898,0.52984,25.29326,2,75.6343103448276,28,105475
3.90193,-10.89898,0.53286,25.29326,2,75.58224137931035,28,105476
3.90128,-10.89981,0.53589,25.282020000000003,2,75.53,28,105477
3.90128,-10.89981,0.53891,25.282020000000003,2,75.47793103448276,28,105478
3.90064,-10.89898,0.54194,25.29326,2,75.42568965517242,28,105479
3.89999,-10.89898,0.54496,25.29326,2,75.37362068965518,28,105480
3.89999,-10.89981,0.548,25.282020000000003,2,75.32120689655174,28,105481
3.89935,-10.89981,0.55103,25.29326,2,75.2689655172414,28,105482
3.89871,-10.89981,0.55406,25.29326,2,75.21672413793105,28,105483
3.89871,-10.89981,0.55709,25.282020000000003,2,75.16448275862071,28,105484
3.89806,-10.89981,0.56011,25.282020000000003,2,75.11241379310346,28,105485
3.89742,-10.89981,0.56314,25.29326,2,75.06017241379311,28,105486
3.89742,-10.89981,0.56617,25.282020000000003,2,75.00793103448278,28,105487
3.89677,-10.89981,0.56919,25.27079,2,74.95586206896553,28,105488
3.89677,-10.89981,0.57222,25.29326,2,74.90362068965518,28,105489
3.89613,-10.89898,0.57525,25.282020000000003,2,74.85137931034484,28,105490
3.89613,-10.89898,0.57827,25.29326,2,74.7993103448276,28,105491
3.895480000000001,-10.89898,0.58131,25.27079,2,74.74689655172415,28,105492
3.89484,-10.89898,0.58433,25.282020000000003,2,74.6948275862069,28,105493
3.89484,-10.89981,0.58735,25.282020000000003,2,74.64275862068966,28,105494
3.8942,-10.89981,0.59038,25.30449,2,74.59051724137932,28,105495
3.8942,-10.89898,0.59342,25.282020000000003,2,74.53810344827586,28,105496
3.89355,-10.89898,0.59644,25.29326,2,74.48603448275863,28,105497
3.89355,-10.89981,0.59946,25.282020000000003,2,74.4339655172414,28,105498
3.89291,-10.89981,0.60249,25.282020000000003,2,74.38172413793103,28,105499
3.89291,-10.89981,0.60553,25.29326,2,74.3293103448276,28,105500
3.89226,-10.89981,0.60854,25.29326,2,74.27741379310346,28,105501
3.89226,-10.89898,0.61158,25.282020000000003,2,74.22500000000001,28,105502
3.89162,-10.89898,0.6146,25.282020000000003,2,74.17293103448277,28,105503
3.89097,-10.89898,0.61763,25.282020000000003,2,74.12068965517243,28,105504
3.89097,-10.89898,0.6206699999999999,25.29326,2,74.06827586206899,28,105505
3.890330000000001,-10.89898,0.62369,25.29326,2,74.01620689655174,28,105506
3.88969,-10.89981,0.62671,25.282020000000003,2,73.96413793103449,28,105507
3.88969,-10.89898,0.62974,25.29326,2,73.91189655172415,28,105508
3.88904,-10.89898,0.6327699999999999,25.29326,2,73.85965517241381,28,105509
3.88904,-10.89898,0.63581,25.282020000000003,2,73.80724137931036,28,105510
3.8884,-10.89981,0.63883,25.282020000000003,2,73.75517241379312,28,105511
3.88775,-10.89981,0.64185,25.282020000000003,2,73.70310344827588,28,105512
3.88775,-10.89898,0.64488,25.282020000000003,2,73.65086206896554,28,105513
3.88711,-10.89981,0.6479199999999999,25.27079,2,73.59844827586208,28,105514
3.88711,-10.89898,0.65094,25.282020000000003,2,73.54637931034483,28,105515
3.88647,-10.89898,0.65396,25.282020000000003,2,73.49431034482761,28,105516
3.88647,-10.89898,0.65699,25.29326,2,73.44206896551727,28,105517
3.88582,-10.89898,0.66001,25.29326,2,73.39000000000001,28,105518
3.88582,-10.89898,0.66304,25.30449,2,73.33775862068967,28,105519
3.88518,-10.89981,0.6660699999999999,25.29326,2,73.28551724137932,28,105520
3.88518,-10.89981,0.66911,25.29326,2,73.23310344827587,28,105521
3.88453,-10.89981,0.6721199999999999,25.282020000000003,2,73.18120689655174,28,105522
3.88453,-10.89981,0.6751699999999999,25.29326,2,73.1286206896552,28,105523
3.88389,-10.89981,0.67818,25.29326,2,73.07672413793104,28,105524
3.88389,-10.89981,0.68121,25.282020000000003,2,73.02448275862069,28,105525
3.88324,-10.89981,0.68425,25.29326,2,72.97206896551727,28,105526
3.8826,-10.89898,0.68726,25.29326,2,72.92017241379311,28,105527
3.8826,-10.89898,0.6903,25.29326,2,72.86775862068967,28,105528
3.88196,-10.89898,0.69333,25.282020000000003,2,72.81551724137931,28,105529
3.88196,-10.89898,0.69635,25.29326,2,72.76344827586209,28,105530
3.88131,-10.89981,0.69938,25.282020000000003,2,72.71120689655174,28,105531
3.88131,-10.89981,0.7024100000000001,25.27079,2,72.65896551724138,28,105532
3.88067,-10.89898,0.70543,25.282020000000003,2,72.60689655172415,28,105533
3.88067,-10.89981,0.70845,25.27079,2,72.55482758620691,28,105534
3.88002,-10.89898,0.71148,25.282020000000003,2,72.50258620689657,28,105535
3.87938,-10.89981,0.7145100000000001,25.282020000000003,2,72.45034482758622,28,105536
3.87938,-10.89898,0.71755,25.29326,2,72.39793103448277,28,105537
3.87874,-10.89981,0.7205699999999999,25.27079,2,72.34586206896554,28,105538
3.87874,-10.89898,0.7236,25.282020000000003,2,72.29362068965517,28,105539
3.87809,-10.89898,0.72663,25.29326,2,72.24137931034484,28,105540
3.87809,-10.89898,0.7296600000000001,25.282020000000003,2,72.1891379310345,28,105541
3.87745,-10.89981,0.73268,25.29326,2,72.13706896551724,28,105542
3.8768,-10.89981,0.7357100000000001,25.29326,2,72.08482758620691,28,105543
3.8768,-10.89898,0.73873,25.282020000000003,2,72.03275862068966,28,105544
3.87616,-10.89981,0.7417600000000001,25.27079,2,71.98051724137932,28,105545
3.87616,-10.89981,0.74479,25.07986,2,71.92827586206897,28,105546
3.87551,-10.89981,0.7478100000000001,25.29326,2,71.87620689655172,28,105547
3.87551,-10.89981,0.75085,25.282020000000003,2,71.8237931034483,28,105548
3.87487,-10.89981,0.75388,25.07986,2,71.77155172413795,28,105549
3.87487,-10.89981,0.7569100000000001,25.29326,2,71.71931034482759,28,105550
3.87423,-10.89898,0.75994,25.282020000000003,2,71.66706896551725,28,105551
3.87423,-10.89981,0.7629600000000001,25.282020000000003,2,71.61500000000001,28,105552
3.873580000000001,-10.89981,0.76598,25.29326,2,71.56293103448277,28,105553
3.873580000000001,-10.89981,0.7690100000000001,25.27079,2,71.51068965517243,28,105554
3.87294,-10.89981,0.77204,25.282020000000003,2,71.45844827586208,28,105555
3.87294,-10.89981,0.77507,25.282020000000003,2,71.40620689655172,28,105556
3.87229,-10.89981,0.7781,25.30449,2,71.35396551724138,28,105557
3.87229,-10.89898,0.78112,25.29326,2,71.30189655172414,28,105558
3.87165,-10.89898,0.78415,25.07986,2,71.2496551724138,28,105559
3.87165,-10.89898,0.78719,25.282020000000003,2,71.19724137931036,28,105560
3.871,-10.89898,0.7902,25.282020000000003,2,71.14534482758623,28,105561
3.87036,-10.89898,0.79323,25.09109,2,71.09310344827587,28,105562
3.87036,-10.89898,0.7962600000000001,25.29326,2,71.04086206896552,28,105563
3.86972,-10.89981,0.79929,25.29326,2,70.98862068965518,28,105564
3.86972,-10.89898,0.8023100000000001,25.29326,2,70.93655172413794,28,105565
3.86907,-10.89981,0.80535,25.29326,2,70.88413793103449,28,105566
3.86907,-10.89981,0.80838,25.06863,2,70.83189655172416,28,105567
3.868430000000001,-10.89981,0.8114100000000001,25.09109,2,70.7796551724138,28,105568
3.86778,-10.89981,0.8144399999999999,25.07986,2,70.72741379310347,28,105569
3.86778,-10.89898,0.81745,25.19217,2,70.67551724137932,28,105570
3.86714,-10.89898,0.82047,25.282020000000003,2,70.62344827586207,28,105571
3.86714,-10.89898,0.8235,25.282020000000003,2,70.57120689655173,28,105572
3.8665,-10.89898,0.8265299999999999,25.282020000000003,2,70.51896551724138,28,105573
3.86585,-10.89981,0.8295600000000001,25.282020000000003,2,70.46672413793104,28,105574
3.86585,-10.89981,0.8326,25.07986,2,70.4143103448276,28,105575
3.86521,-10.89981,0.83562,25.282020000000003,2,70.36224137931036,28,105576
3.86521,-10.89981,0.8386399999999999,25.282020000000003,2,70.31017241379313,28,105577
3.86521,-10.89981,0.84167,25.29326,2,70.25793103448278,28,105578
3.86456,-10.89898,0.8447100000000001,25.29326,2,70.20551724137933,28,105579
3.86392,-10.89898,0.84772,25.282020000000003,2,70.15362068965518,28,105580
3.86392,-10.89898,0.8507600000000001,25.282020000000003,2,70.10120689655173,28,105581
3.86327,-10.89898,0.8537899999999999,25.29326,2,70.04896551724138,28,105582
3.86327,-10.89898,0.8568100000000001,25.282020000000003,2,69.99689655172415,28,105583
3.86263,-10.89981,0.8598399999999999,25.29326,2,69.9446551724138,28,105584
3.86263,-10.89898,0.86288,25.29326,2,69.89224137931036,28,105585
3.86199,-10.89981,0.8658899999999999,25.29326,2,69.84034482758621,28,105586
3.86199,-10.89981,0.86892,25.29326,2,69.78810344827586,28,105587
3.86134,-10.89898,0.87195,25.282020000000003,2,69.73586206896553,28,105588
3.86134,-10.89898,0.87498,25.282020000000003,2,69.68362068965519,28,105589
3.8607,-10.89898,0.8780100000000001,25.30449,2,69.63137931034484,28,105590
3.8607,-10.89981,0.8810399999999999,25.29326,2,69.5791379310345,28,105591
3.86005,-10.89898,0.88407,25.282020000000003,2,69.52689655172415,28,105592
3.85941,-10.89981,0.8870899999999999,25.29326,2,69.47482758620691,28,105593
3.85941,-10.89981,0.89013,25.282020000000003,2,69.42241379310346,28,105594
3.85876,-10.89981,0.8931399999999999,25.29326,2,69.37051724137932,28,105595
3.85876,-10.89981,0.89617,25.29326,2,69.31827586206899,28,105596
3.85812,-10.89981,0.8991899999999999,25.282020000000003,2,69.26620689655174,28,105597
3.85748,-10.89898,0.90223,25.30449,2,69.21379310344828,28,105598
3.85748,-10.89898,0.90526,25.282020000000003,2,69.16155172413794,28,105599
3.85683,-10.89898,0.90829,25.30449,2,69.1093103448276,28,105600
3.85619,-10.89898,0.9113,25.282020000000003,2,69.05741379310346,28,105601
3.85619,-10.89898,0.91434,25.282020000000003,2,69.00500000000001,28,105602
3.85554,-10.89981,0.91736,25.29326,2,68.95293103448277,28,105603
3.85554,-10.89981,0.9204,25.29326,2,68.90051724137932,28,105604
3.85554,-10.89981,0.92342,25.29326,2,68.84844827586207,28,105605
3.8549,-10.89981,0.92645,25.282020000000003,2,68.79620689655174,28,105606
3.8549,-10.89981,0.92948,25.282020000000003,2,68.74396551724139,28,105607
3.85426,-10.89981,0.9325,25.29326,2,68.69189655172414,28,105608
3.85426,-10.89981,0.93553,25.282020000000003,2,68.63965517241381,28,105609
3.85361,-10.89981,0.93856,25.29326,2,68.58741379310347,28,105610
3.85297,-10.89898,0.94158,25.29326,2,68.53534482758621,28,105611
3.85297,-10.89898,0.94462,25.29326,2,68.48293103448277,28,105612
3.85232,-10.89898,0.94764,25.29326,2,68.43086206896552,28,105613
3.85232,-10.89981,0.95068,25.29326,2,68.37844827586207,28,105614
3.85168,-10.89898,0.9537,25.282020000000003,2,68.32637931034483,28,105615
3.85168,-10.89981,0.95674,25.282020000000003,2,68.2739655172414,28,105616
3.85103,-10.89898,0.95976,25.30449,2,68.22189655172414,28,105617
3.85103,-10.89898,0.96277,25.29326,2,68.17000000000002,28,105618
3.85039,-10.89898,0.9658,25.282020000000003,2,68.11775862068967,28,105619
3.85039,-10.89898,0.96883,25.282020000000003,2,68.06551724137933,28,105620
3.84975,-10.89981,0.97186,25.29326,2,68.01327586206898,28,105621
3.8491,-10.89898,0.97489,25.282020000000003,2,67.96103448275863,28,105622
3.8491,-10.89981,0.97792,25.29326,2,67.90879310344829,28,105623
3.84846,-10.89981,0.98094,25.30449,2,67.85672413793104,28,105624
3.84846,-10.89898,0.98396,25.29326,2,67.8046551724138,28,105625
3.84781,-10.89981,0.987,25.29326,2,67.75224137931035,28,105626
3.84717,-10.89981,0.99002,25.29326,2,67.70017241379311,28,105627
3.84717,-10.89981,0.99307,25.29326,2,67.64758620689655,28,105628
3.84653,-10.89898,0.99609,25.29326,2,67.59551724137933,28,105629
3.84588,-10.89981,0.99911,25.29326,2,67.54344827586208,28,105630
3.84588,-10.89981,1.00215,25.50665,2,67.49103448275864,28,105631
3.84524,-10.89981,1.00518,25.50665,2,67.43879310344829,28,105632
3.84524,-10.89898,1.0082,25.50665,2,67.38672413793105,28,105633
3.84524,-10.89981,1.01122,25.29326,2,67.3346551724138,28,105634
3.84459,-10.89898,1.01426,25.29326,2,67.28224137931035,28,105635
3.84459,-10.89898,1.01728,25.495420000000003,2,67.2301724137931,28,105636
3.84395,-10.89981,1.0203,25.282020000000003,2,67.17810344827588,28,105637
3.8433,-10.89898,1.02333,25.50665,2,67.12586206896552,28,105638
3.8433,-10.89981,1.02635,25.50665,2,67.0737931034483,28,105639
3.84266,-10.89898,1.02938,25.50665,2,67.02155172413795,28,105640
3.84266,-10.89898,1.03241,25.51788,2,66.9693103448276,28,105641
3.84202,-10.89981,1.03545,25.48419,2,66.91689655172415,28,105642
3.84202,-10.89981,1.03846,25.50665,2,66.86500000000001,28,105643
3.84137,-10.89981,1.0415,25.495420000000003,2,66.81258620689655,28,105644
3.84137,-10.89981,1.04452,25.50665,2,66.76051724137933,28,105645
3.84073,-10.89898,1.04755,25.50665,2,66.70827586206897,28,105646
3.84073,-10.89898,1.0505799999999998,25.495420000000003,2,66.65603448275863,28,105647
3.84008,-10.89898,1.05362,25.50665,2,66.60362068965519,28,105648
3.83944,-10.89981,1.05663,25.50665,2,66.55172413793105,28,105649
3.83944,-10.89981,1.05966,25.50665,2,66.4994827586207,28,105650
3.83879,-10.89898,1.06269,25.50665,2,66.44724137931036,28,105651
3.83879,-10.89981,1.06572,25.50665,2,66.39500000000001,28,105652
3.83815,-10.89981,1.06875,25.50665,2,66.34275862068966,28,105653
3.83751,-10.89898,1.07177,25.495420000000003,2,66.29068965517243,28,105654
3.83751,-10.89981,1.07481,25.50665,2,66.23827586206897,28,105655
3.83686,-10.89981,1.07784,25.495420000000003,2,66.18603448275863,28,105656
3.83686,-10.89981,1.08085,25.50665,2,66.1341379310345,28,105657
3.83622,-10.89981,1.08389,25.50665,2,66.08172413793103,28,105658
3.83557,-10.89898,1.0869,25.51788,2,66.0298275862069,28,105659
3.83557,-10.89898,1.08995,25.50665,2,65.97724137931036,28,105660
3.83493,-10.89898,1.09297,25.50665,2,65.9251724137931,28,105661
3.83493,-10.89981,1.096,25.50665,2,65.87293103448278,28,105662
3.83493,-10.89981,1.09902,25.50665,2,65.82086206896552,28,105663
3.83429,-10.89981,1.10204,25.50665,2,65.76879310344829,28,105664
3.83429,-10.89898,1.1050799999999998,25.50665,2,65.71637931034483,28,105665
3.83364,-10.89898,1.1081,25.50665,2,65.66431034482758,28,105666
3.833,-10.89898,1.11114,25.50665,2,65.61189655172416,28,105667
3.833,-10.89981,1.11416,25.51788,2,65.55982758620691,28,105668
3.83235,-10.89981,1.11719,25.50665,2,65.50758620689656,28,105669
3.83235,-10.89981,1.12022,25.708820000000003,2,65.45534482758622,28,105670
3.83171,-10.89981,1.12324,25.708820000000003,2,65.40327586206898,28,105671
3.83171,-10.89981,1.12626,25.50665,2,65.35120689655173,28,105672
3.83106,-10.89898,1.12929,25.708820000000003,2,65.29896551724138,28,105673
3.83106,-10.89898,1.1323299999999998,25.72005,2,65.24655172413794,28,105674
3.83042,-10.89898,1.13535,25.708820000000003,2,65.1944827586207,28,105675
3.83042,-10.89898,1.13838,25.708820000000003,2,65.14224137931036,28,105676
3.82978,-10.89898,1.1414,25.72005,2,65.09017241379311,28,105677
3.82978,-10.89981,1.1444299999999998,25.708820000000003,2,65.03793103448278,28,105678
3.82913,-10.89981,1.14747,25.72005,2,64.98551724137933,28,105679
3.82913,-10.89981,1.1505,25.72005,2,64.93327586206898,28,105680
3.82849,-10.89981,1.15352,25.708820000000003,2,64.88120689655173,28,105681
3.82784,-10.89981,1.15655,25.72005,2,64.82896551724139,28,105682
3.82784,-10.89981,1.1595799999999998,25.708820000000003,2,64.77672413793104,28,105683
3.8272,-10.89898,1.16259,25.72005,2,64.72482758620691,28,105684
3.8272,-10.89898,1.16563,25.72005,2,64.67241379310346,28,105685
3.82655,-10.89981,1.16866,25.708820000000003,2,64.62017241379311,28,105686
3.82591,-10.89981,1.1716799999999998,25.708820000000003,2,64.56810344827588,28,105687
3.82591,-10.89981,1.17471,25.708820000000003,2,64.51586206896552,28,105688
3.82527,-10.89981,1.17774,25.72005,2,64.46362068965519,28,105689
3.82527,-10.89981,1.18077,25.72005,2,64.41137931034484,28,105690
3.82462,-10.89981,1.18381,25.72005,2,64.35896551724139,28,105691
3.82462,-10.89981,1.1868299999999998,25.708820000000003,2,64.30689655172415,28,105692
3.82398,-10.89981,1.18985,25.73128,2,64.25482758620691,28,105693
3.82398,-10.89981,1.19288,25.72005,2,64.20258620689657,28,105694
3.82398,-10.89898,1.1959,25.72005,2,64.15051724137932,28,105695
3.82333,-10.89981,1.1989299999999998,25.72005,2,64.09827586206899,28,105696
3.82269,-10.89898,1.20197,25.72005,2,64.04586206896552,28,105697
3.82269,-10.89981,1.20498,25.72005,2,63.99396551724139,28,105698
3.82205,-10.89981,1.20801,25.708820000000003,2,63.94172413793105,28,105699
3.82205,-10.89898,1.21105,25.91099,2,63.8893103448276,28,105700
3.8214,-10.89981,1.21407,25.91099,2,63.83724137931035,28,105701
3.8214,-10.89898,1.21711,25.72005,2,63.78482758620691,28,105702
3.82076,-10.89981,1.22012,25.708820000000003,2,63.73293103448276,28,105703
3.82076,-10.89981,1.22316,25.91099,2,63.68051724137932,28,105704
3.82011,-10.89981,1.22619,25.708820000000003,2,63.628275862068975,28,105705
3.82011,-10.89898,1.22921,25.91099,2,63.57620689655173,28,105706
3.81947,-10.89981,1.23224,25.91099,2,63.52396551724139,28,105707
3.81947,-10.89898,1.23527,25.91099,2,63.47172413793105,28,105708
3.81882,-10.89981,1.2383,25.922220000000003,2,63.4194827586207,28,105709
3.81882,-10.89981,1.2413299999999998,25.91099,2,63.36724137931037,28,105710
3.81818,-10.89898,1.24434,25.922220000000003,2,63.315344827586216,28,105711
3.81754,-10.89981,1.24737,25.91099,2,63.26310344827587,28,105712
3.81754,-10.89981,1.2504,25.91099,2,63.210862068965525,28,105713
3.81689,-10.89981,1.2534299999999998,25.922220000000003,2,63.15862068965518,28,105714
3.81689,-10.89981,1.25645,25.922220000000003,2,63.10655172413794,28,105715
3.81625,-10.89981,1.25948,25.922220000000003,2,63.05431034482759,28,105716
3.81625,-10.89898,1.26251,25.922220000000003,2,63.00206896551726,28,105717
3.8156,-10.89898,1.26554,25.91099,2,62.949827586206894,28,105718
3.81496,-10.89898,1.26857,25.922220000000003,2,62.89758620689657,28,105719
3.81496,-10.89981,1.2716,25.91099,2,62.84534482758622,28,105720
3.81432,-10.89898,1.27462,25.922220000000003,2,62.79327586206898,28,105721
3.81432,-10.89898,1.27764,25.91099,2,62.74120689655174,28,105722
3.81432,-10.89981,1.28067,25.91099,2,62.68896551724139,28,105723
3.81367,-10.89981,1.28371,25.922220000000003,2,62.63655172413794,28,105724
3.81367,-10.89898,1.28673,25.922220000000003,2,62.58448275862072,28,105725
3.81303,-10.89981,1.28977,25.91099,2,62.53206896551725,28,105726
3.81303,-10.89981,1.29279,25.922220000000003,2,62.48,28,105727
3.81238,-10.89981,1.29581,25.91099,2,62.42793103448276,28,105728
3.81238,-10.89898,1.29884,25.91099,2,62.37568965517242,28,105729
3.81174,-10.89898,1.30188,25.91099,2,62.32327586206898,28,105730
3.81174,-10.89898,1.30489,25.91099,2,62.271379310344834,28,105731
3.81109,-10.89898,1.30792,25.91099,2,62.21913793103449,28,105732
3.81109,-10.89981,1.31095,26.12438,2,62.16689655172415,28,105733
3.81045,-10.89981,1.31398,25.922220000000003,2,62.114655172413805,28,105734
3.81045,-10.89898,1.31702,26.11315,2,62.06224137931035,28,105735
3.80981,-10.89981,1.32005,26.12438,2,62.010000000000005,28,105736
3.80981,-10.89981,1.32307,26.11315,2,61.95793103448276,28,105737
3.80916,-10.89898,1.32608,26.12438,2,61.90603448275864,28,105738
3.80916,-10.89898,1.32912,26.13562,2,61.85362068965517,28,105739
3.80852,-10.89898,1.33216,26.11315,2,61.80120689655173,28,105740
3.80852,-10.89981,1.33518,26.11315,2,61.74913793103449,28,105741
3.80787,-10.89981,1.33821,26.12438,2,61.696896551724144,28,105742
3.80787,-10.89898,1.34123,26.12438,2,61.6448275862069,28,105743
3.80723,-10.89981,1.34427,26.11315,2,61.59241379310346,28,105744
3.80723,-10.89981,1.34729,26.11315,2,61.54034482758621,28,105745
3.80658,-10.89898,1.35031,26.12438,2,61.48827586206899,28,105746
3.80594,-10.89898,1.35335,26.12438,2,61.435862068965534,28,105747
3.80594,-10.89898,1.35638,26.13562,2,61.38362068965519,28,105748
3.8053,-10.89898,1.3594,26.12438,2,61.331551724137945,28,105749
3.8053,-10.89898,1.36242,26.12438,2,61.2794827586207,28,105750
3.80465,-10.89898,1.36545,26.12438,2,61.22724137931036,28,105751
3.80465,-10.89898,1.36849,26.12438,2,61.1748275862069,28,105752
3.80401,-10.89981,1.3715,26.12438,2,61.12293103448277,28,105753
3.80401,-10.89981,1.37453,26.13562,2,61.07068965517242,28,105754
3.80401,-10.89981,1.3775700000000002,26.12438,2,61.01827586206897,28,105755
3.80336,-10.89898,1.38059,26.13562,2,60.96620689655175,28,105756
3.80336,-10.89898,1.38361,26.12438,2,60.91413793103449,28,105757
3.80272,-10.89898,1.38665,26.12438,2,60.86172413793104,28,105758
3.80272,-10.89898,1.38968,26.12438,2,60.8094827586207,28,105759
3.80208,-10.89898,1.39271,26.12438,2,60.75724137931036,28,105760
3.80208,-10.89981,1.39573,26.12438,2,60.70517241379312,28,105761
3.80143,-10.89981,1.39875,26.12438,2,60.65310344827588,28,105762
3.80143,-10.89898,1.40178,26.12438,2,60.60086206896553,28,105763
3.80079,-10.89898,1.40481,26.33778,2,60.54862068965518,28,105764
3.80079,-10.89898,1.40783,26.32655,2,60.49655172413795,28,105765
3.80014,-10.89981,1.41087,26.32655,2,60.44413793103449,28,105766
3.80014,-10.89898,1.4139,26.32655,2,60.39189655172415,28,105767
3.7995,-10.89981,1.4169200000000002,26.31532,2,60.3398275862069,28,105768
3.7995,-10.89898,1.41996,26.12438,2,60.28741379310345,28,105769
3.79885,-10.89898,1.42298,26.33778,2,60.23534482758622,28,105770
3.79885,-10.89981,1.42601,26.32655,2,60.18310344827587,28,105771
3.79821,-10.89981,1.4290200000000002,26.33778,2,60.13120689655173,28,105772
3.79821,-10.89981,1.43206,26.33778,2,60.07879310344829,28,105773
3.79757,-10.89981,1.4351,26.33778,2,60.02637931034484,28,105774
3.79757,-10.89981,1.43811,26.32655,2,59.974482758620695,28,105775
3.79692,-10.89981,1.44115,26.33778,2,59.92206896551726,28,105776
3.79692,-10.89981,1.4441700000000002,26.33778,2,59.87,28,105777
3.79628,-10.89981,1.4472,26.33778,2,59.81775862068967,28,105778
3.79628,-10.89981,1.45022,26.33778,2,59.76568965517243,28,105779
3.795630000000001,-10.89898,1.45326,26.33778,2,59.713275862068976,28,105780
3.795630000000001,-10.89981,1.45628,26.33778,2,59.66120689655173,28,105781
3.79499,-10.89981,1.4593,26.32655,2,59.609137931034496,28,105782
3.79499,-10.89898,1.46233,26.32655,2,59.55689655172415,28,105783
3.79434,-10.89981,1.46537,26.33778,2,59.504482758620696,28,105784
3.79434,-10.89981,1.46839,26.33778,2,59.45241379310345,28,105785
3.7937,-10.89981,1.47141,26.32655,2,59.400344827586224,28,105786
3.7937,-10.89898,1.47445,26.33778,2,59.34793103448278,28,105787
3.7937,-10.89981,1.47748,26.32655,2,59.29568965517243,28,105788
3.79306,-10.89898,1.48049,26.32655,2,59.24379310344828,28,105789
3.79306,-10.89981,1.4835200000000002,26.33778,2,59.19155172413794,28,105790
3.79241,-10.89981,1.48655,26.53995,2,59.13931034482759,28,105791
3.79241,-10.89981,1.48958,26.32655,2,59.08706896551725,28,105792
3.79177,-10.89898,1.49262,26.32655,2,59.03465517241381,28,105793
3.79177,-10.89898,1.49564,26.32655,2,58.98258620689656,28,105794
3.79112,-10.89898,1.4986700000000002,26.33778,2,58.93034482758622,28,105795
3.79112,-10.89898,1.5017,26.33778,2,58.878103448275866,28,105796
3.79048,-10.89981,1.50473,26.55118,2,58.82586206896554,28,105797
3.79048,-10.89981,1.50775,26.53995,2,58.77379310344829,28,105798
3.78984,-10.89898,1.51078,26.55118,2,58.721551724137946,28,105799
3.78984,-10.89981,1.5138,26.53995,2,58.6694827586207,28,105800
3.78984,-10.89981,1.51683,26.53995,2,58.61724137931036,28,105801
3.78919,-10.89981,1.51985,26.53995,2,58.56517241379312,28,105802
3.78919,-10.89898,1.52288,26.53995,2,58.51293103448277,28,105803
3.78855,-10.89898,1.52591,26.53995,2,58.460689655172416,28,105804
3.78855,-10.89898,1.52894,26.53995,2,58.40844827586209,28,105805
3.7879,-10.89981,1.53198,26.53995,2,58.35603448275863,28,105806
3.7879,-10.89898,1.535,26.55118,2,58.30396551724138,28,105807
3.78726,-10.89981,1.5380200000000002,26.55118,2,58.25189655172414,28,105808
3.78726,-10.89898,1.54105,26.53995,2,58.199655172413806,28,105809
3.78661,-10.89898,1.54408,26.53995,2,58.14741379310346,28,105810
3.78661,-10.89898,1.5471,26.52872,2,58.095344827586224,28,105811
3.78661,-10.89898,1.55013,26.53995,2,58.04310344827587,28,105812
3.78597,-10.89898,1.5531700000000002,26.53995,2,57.99068965517242,28,105813
3.78597,-10.89898,1.5562,26.53995,2,57.93844827586209,28,105814
3.78533,-10.89898,1.55922,26.53995,2,57.88637931034484,28,105815
3.78533,-10.89981,1.56225,26.53995,2,57.834137931034505,28,105816
3.78468,-10.89981,1.5652700000000002,26.53995,2,57.78206896551725,28,105817
3.78468,-10.89981,1.56831,26.53995,2,57.72965517241379,28,105818
3.78404,-10.89981,1.57133,26.53995,2,57.67758620689657,28,105819
3.78404,-10.89981,1.57436,26.53995,2,57.62534482758623,28,105820
3.78339,-10.89898,1.57738,26.74211,2,57.57327586206898,28,105821
3.78339,-10.89898,1.58041,26.74211,2,57.52103448275864,28,105822
3.78339,-10.89898,1.58345,26.53995,2,57.46862068965518,28,105823
3.78275,-10.89898,1.58647,26.55118,2,57.41655172413794,28,105824
3.78275,-10.89981,1.58949,26.74211,2,57.36448275862069,28,105825
3.7821,-10.89981,1.59251,26.75335,2,57.31241379310345,28,105826
3.7821,-10.89981,1.59555,26.75335,2,57.260000000000005,28,105827
3.78146,-10.89981,1.59858,26.53995,2,57.20775862068967,28,105828
3.78146,-10.89981,1.60161,26.74211,2,57.15551724137932,28,105829
3.78082,-10.89981,1.60463,26.75335,2,57.10344827586208,28,105830
3.78082,-10.89981,1.60766,26.74211,2,57.05120689655173,28,105831
3.78082,-10.89898,1.6107,26.75335,2,56.99879310344828,28,105832
3.78017,-10.89981,1.61371,26.75335,2,56.946896551724144,28,105833
3.78017,-10.89898,1.61675,26.75335,2,56.894482758620704,28,105834
3.77953,-10.89981,1.61976,26.74211,2,56.84258620689656,28,105835
3.77953,-10.89981,1.6228,26.74211,2,56.79017241379312,28,105836
3.77953,-10.89898,1.62584,26.75335,2,56.73775862068966,28,105837
3.778880000000001,-10.89898,1.62885,26.74211,2,56.685862068965534,28,105838
3.778880000000001,-10.89981,1.63188,26.75335,2,56.63362068965519,28,105839
3.77824,-10.89981,1.6349,26.74211,2,56.581551724137945,28,105840
3.77824,-10.89898,1.63793,26.76458,2,56.5293103448276,28,105841
3.7776,-10.89981,1.64097,26.74211,2,56.47689655172415,28,105842
3.7776,-10.89981,1.64399,26.75335,2,56.42482758620691,28,105843
3.7776,-10.89898,1.64703,26.76458,2,56.372413793103455,28,105844
3.77695,-10.89981,1.65005,26.75335,2,56.32034482758621,28,105845
3.77695,-10.89898,1.65307,26.75335,2,56.26827586206897,28,105846
3.77631,-10.89981,1.6561,26.74211,2,56.21603448275864,28,105847
3.77631,-10.89898,1.6591200000000002,26.75335,2,56.16396551724138,28,105848
3.77566,-10.89981,1.66215,26.75335,2,56.111724137931056,28,105849
3.77566,-10.89981,1.66518,26.75335,2,56.059482758620696,28,105850
3.77502,-10.89898,1.6682099999999995,26.74211,2,56.007241379310365,28,105851
3.77502,-10.89898,1.67125,26.75335,2,55.95482758620691,28,105852
3.77437,-10.89981,1.67427,26.75335,2,55.90275862068967,28,105853
3.77437,-10.89981,1.6773,26.75335,2,55.85051724137932,28,105854
3.77437,-10.89898,1.68033,26.74211,2,55.79827586206897,28,105855
3.773730000000001,-10.89898,1.68335,26.75335,2,55.74620689655174,28,105856
3.773730000000001,-10.89898,1.68638,26.95551,2,55.6939655172414,28,105857
3.77309,-10.89898,1.68941,26.75335,2,55.64172413793105,28,105858
3.77309,-10.89898,1.69243,26.95551,2,55.589655172413806,28,105859
3.77309,-10.89898,1.69547,26.75335,2,55.53724137931035,28,105860
3.77244,-10.89898,1.69848,26.75335,2,55.48534482758622,28,105861
3.77244,-10.89981,1.70152,26.75335,2,55.43293103448278,28,105862
3.77244,-10.89898,1.70455,26.75335,2,55.38068965517242,28,105863
3.7718,-10.89981,1.70757,26.95551,2,55.32862068965518,28,105864
3.7718,-10.89898,1.71061,26.78704,2,55.27620689655173,28,105865
3.77115,-10.89981,1.71363,26.95551,2,55.22413793103448,28,105866
3.77115,-10.89981,1.71665,26.74211,2,55.17206896551724,28,105867
3.77051,-10.89898,1.71968,26.95551,2,55.119827586206895,28,105868
3.77051,-10.89898,1.7227,26.95551,2,55.06775862068967,28,105869
3.77051,-10.89898,1.72574,26.75335,2,55.01534482758622,28,105870
3.76987,-10.89898,1.72876,26.95551,2,54.963275862068976,28,105871
3.76987,-10.89981,1.73178,26.95551,2,54.91120689655174,28,105872
3.76922,-10.89981,1.73483,26.95551,2,54.85862068965518,28,105873
3.76922,-10.89981,1.73785,26.95551,2,54.80655172413794,28,105874
3.76922,-10.89981,1.74089,26.95551,2,54.754137931034485,28,105875
3.768580000000001,-10.89981,1.7439,26.95551,2,54.70224137931035,28,105876
3.768580000000001,-10.89981,1.74693,26.95551,2,54.65000000000001,28,105877
3.768580000000001,-10.89898,1.74997,26.96674,2,54.597586206896565,28,105878
3.76793,-10.89898,1.75299,26.95551,2,54.54551724137933,28,105879
3.76793,-10.89898,1.7560099999999998,26.96674,2,54.493448275862086,28,105880
3.76793,-10.89981,1.7590400000000002,26.94428,2,54.44120689655174,28,105881
3.76729,-10.89898,1.76206,26.95551,2,54.38913793103449,28,105882
