Repository: uw-mad-dash/Battery-SoC-Estimation

## Data
The [LiPo 5450 mAh cell](https://maxamps.com/products/lipo-5450-1s-3-7v-battery) data can be found in <em>data</em> directory 👀. We collected 48 discharging-charging cycles for CRates 1, 2, 3, and 4. The measurements were recorded at 1 second rate. To understand data better, we provided a [Jupyter](https://jupyter.org/) notebook <em>data_visualization.ipynb</em> in <em>notebooks</em> directory. We used [Jupyter Dash](https://github.com/plotly/jupyter-dash) library which allows to create interactive plots. Names of the columns in the csv files containing data should be self-explanatory, except column 'AhStep [Ah]'. This column represents the cell capacity in Ah.

File: data/CRate2_Cycle3.csv (part 1 of 7)
Voltage [V],Current [A],AhStep [Ah],TempBottom [C],CRate [-],SOC [%],Cycle [-],Time [s]
4.0488,-10.89981,0.00303,24.24873,2,84.86810344827587,3,7803
4.04494,-10.89898,0.00606,24.24873,2,84.81586206896553,3,7804
4.04107,-10.89898,0.00909,24.24873,2,84.76362068965518,3,7805
4.0385,-10.89898,0.01212,24.24873,2,84.71137931034484,3,7806
4.03656,-10.89981,0.01514,24.24873,2,84.6593103448276,3,7807
4.03399,-10.89981,0.01817,24.25996,2,84.60706896551726,3,7808
4.03141,-10.89981,0.0212,24.25996,2,84.5548275862069,3,7809
4.03012,-10.89981,0.02422,24.24873,2,84.50275862068968,3,7810
4.02819,-10.89981,0.02726,24.24873,2,84.45034482758622,3,7811
4.02626,-10.89981,0.0302899999999999,24.24873,2,84.39810344827588,3,7812
4.02432,-10.89981,0.0333199999999999,24.24873,2,84.34586206896553,3,7813
4.02304,-10.89898,0.03633,24.25996,2,84.29396551724139,3,7814
4.0211,-10.89898,0.03936,24.25996,2,84.24172413793104,3,7815
4.02046,-10.89898,0.0424,24.25996,2,84.1893103448276,3,7816
4.01917,-10.89898,0.04542,24.25996,2,84.13724137931035,3,7817
4.01788,-10.89898,0.04845,24.24873,2,84.08500000000001,3,7818
4.01659,-10.89898,0.05147,24.24873,2,84.03293103448276,3,7819
4.01531,-10.89898,0.05451,24.24873,2,83.98051724137933,3,7820
4.01402,-10.89981,0.05753,24.4509,2,83.92844827586208,3,7821
4.01273,-10.89898,0.06055,24.24873,2,83.87637931034484,3,7822
4.01208,-10.89898,0.06359,24.24873,2,83.82396551724139,3,7823
4.0108,-10.89981,0.06662,24.24873,2,83.77172413793105,3,7824
4.01015,-10.89981,0.06963,24.24873,2,83.7198275862069,3,7825
4.008859999999999,-10.89898,0.07267,24.24873,2,83.66741379310346,3,7826
4.00822,-10.89981,0.0757,24.46213,2,83.6151724137931,3,7827
4.0069300000000005,-10.89981,0.07873,24.46213,2,83.56293103448276,3,7828
4.00629,-10.89981,0.08175,24.4509,2,83.51086206896552,3,7829
4.0056400000000005,-10.89981,0.08478,24.46213,2,83.45862068965518,3,7830
4.00435,-10.89981,0.0878,24.46213,2,83.40655172413796,3,7831
4.00371,-10.89981,0.09084,24.46213,2,83.3541379310345,3,7832
4.00242,-10.89898,0.09386,24.46213,2,83.30206896551725,3,7833
4.00178,-10.89898,0.09689,24.46213,2,83.2498275862069,3,7834
4.00113,-10.89981,0.09991,24.4509,2,83.19775862068967,3,7835
3.99984,-10.89898,0.10294,24.46213,2,83.14551724137932,3,7836
3.99984,-10.89981,0.10597,24.46213,2,83.09327586206898,3,7837
3.99856,-10.89981,0.10899,24.46213,2,83.04120689655173,3,7838
3.99791,-10.89981,0.1120299999999999,24.46213,2,82.98879310344829,3,7839
3.99727,-10.89981,0.11505,24.4509,2,82.93672413793104,3,7840
3.99662,-10.89981,0.1180799999999999,24.46213,2,82.8844827586207,3,7841
3.99598,-10.89898,0.1211,24.46213,2,82.83241379310346,3,7842
3.99534,-10.89981,0.12414,24.4509,2,82.78000000000002,3,7843
3.99405,-10.89898,0.12717,24.46213,2,82.72775862068966,3,7844
3.9934,-10.89898,0.13019,24.66429,2,82.67568965517243,3,7845
3.99276,-10.89898,0.13321,24.67552,2,82.62362068965518,3,7846
3.99211,-10.89981,0.13625,24.67552,2,82.57120689655173,3,7847
3.99083,-10.89981,0.13928,24.67552,2,82.51896551724138,3,7848
3.990180000000001,-10.89898,0.14231,24.68676,2,82.46672413793104,3,7849
3.98954,-10.89981,0.14533,24.66429,2,82.41465517241379,3,7850
3.98889,-10.89981,0.14836,24.67552,2,82.36241379310346,3,7851
3.98825,-10.89981,0.1514,24.66429,2,82.31000000000002,3,7852
3.98761,-10.89981,0.15441,24.66429,2,82.25810344827588,3,7853
3.98696,-10.89981,0.15744,24.67552,2,82.20586206896553,3,7854
3.98632,-10.89898,0.16046,24.844,2,82.1537931034483,3,7855
3.98567,-10.89898,0.16349,24.67552,2,82.10155172413793,3,7856
3.98503,-10.89898,0.1665299999999999,24.67552,2,82.0491379310345,3,7857
3.98374,-10.89981,0.16955,24.87769,2,81.99706896551724,3,7858
3.9831,-10.89981,0.17257,24.87769,2,81.94500000000001,3,7859
3.98245,-10.89981,0.17561,24.88892,2,81.89258620689657,3,7860
3.98181,-10.89981,0.1786299999999999,24.67552,2,81.84051724137933,3,7861
3.98052,-10.89981,0.18167,24.88892,2,81.78810344827588,3,7862
3.97987,-10.89898,0.18469,24.87769,2,81.73603448275864,3,7863
3.97923,-10.89981,0.18773,24.87769,2,81.68362068965519,3,7864
3.97859,-10.89981,0.19074,24.88892,2,81.63172413793104,3,7865
3.97794,-10.89981,0.19377,24.88892,2,81.5794827586207,3,7866
3.97665,-10.89981,0.1968,24.87769,2,81.52724137931035,3,7867
3.97601,-10.89981,0.19982,24.87769,2,81.47517241379312,3,7868
3.97537,-10.89981,0.20285,24.88892,2,81.42293103448277,3,7869
3.97472,-10.89981,0.20588,24.88892,2,81.37068965517243,3,7870
3.973430000000001,-10.89981,0.2089099999999999,24.88892,2,81.3184482758621,3,7871
3.97279,-10.89981,0.21195,24.87769,2,81.26603448275864,3,7872
3.9715,-10.89898,0.21497,24.88892,2,81.21396551724139,3,7873
3.97086,-10.89898,0.21799,24.88892,2,81.16189655172414,3,7874
3.96957,-10.89898,0.22102,25.10232,2,81.1096551724138,3,7875
3.96892,-10.89981,0.2240599999999999,24.88892,2,81.05724137931036,3,7876
3.968280000000001,-10.89981,0.22707,25.09109,2,81.00534482758621,3,7877
3.96763,-10.89981,0.2301,25.09109,2,80.95310344827587,3,7878
3.96635,-10.89898,0.23314,25.09109,2,80.90068965517243,3,7879
3.9657,-10.89898,0.2361599999999999,25.07986,2,80.84862068965519,3,7880
3.96506,-10.89981,0.23918,25.09109,2,80.79655172413794,3,7881
3.96441,-10.89981,0.24223,25.07986,2,80.74396551724139,3,7882
3.963130000000001,-10.89981,0.24524,25.09109,2,80.69206896551725,3,7883
3.96248,-10.89981,0.24827,25.09109,2,80.6398275862069,3,7884
3.96119,-10.89981,0.2513,25.07986,2,80.58758620689656,3,7885
3.96055,-10.89981,0.25434,25.07986,2,80.53517241379312,3,7886
3.95926,-10.89898,0.25734,25.09109,2,80.48344827586207,3,7887
3.95862,-10.89981,0.26038,25.09109,2,80.43103448275865,3,7888
3.95797,-10.89898,0.26341,25.09109,2,80.37879310344827,3,7889
3.95733,-10.89898,0.26644,25.09109,2,80.32655172413793,3,7890
3.95604,-10.89898,0.26945,25.07986,2,80.2746551724138,3,7891
3.9554,-10.89981,0.27249,25.09109,2,80.22224137931036,3,7892
3.95475,-10.89898,0.27552,25.09109,2,80.17000000000002,3,7893
3.95411,-10.89898,0.27854,25.09109,2,80.11793103448277,3,7894
3.95282,-10.89981,0.28157,25.09109,2,80.06568965517242,3,7895
3.95217,-10.89981,0.28461,25.09109,2,80.01327586206898,3,7896
3.95089,-10.89981,0.28762,25.09109,2,79.96137931034485,3,7897
3.95024,-10.89898,0.29066,25.07986,2,79.90896551724138,3,7898
3.94895,-10.89898,0.29368,25.09109,2,79.85689655172415,3,7899
3.94831,-10.89898,0.2967,25.09109,2,79.8048275862069,3,7900
3.94766,-10.89981,0.29973,25.07986,2,79.75258620689657,3,7901
3.94702,-10.89981,0.30277,25.30449,2,79.70017241379313,3,7902
3.94638,-10.89981,0.30579,25.10232,2,79.64810344827588,3,7903
3.94509,-10.89981,0.30882,25.29326,2,79.59586206896553,3,7904
3.94444,-10.89981,0.31185,25.29326,2,79.54362068965519,3,7905
3.9438,-10.89898,0.31487,25.29326,2,79.49155172413793,3,7906
3.94316,-10.89898,0.3179099999999999,25.282020000000003,2,79.4391379310345,3,7907
3.94251,-10.89898,0.32094,25.30449,2,79.38689655172415,3,7908
3.94187,-10.89898,0.32395,25.29326,2,79.33500000000001,3,7909
3.94058,-10.89981,0.32699,25.29326,2,79.28258620689655,3,7910
3.93993,-10.89898,0.3300099999999999,25.29326,2,79.23051724137933,3,7911
3.93929,-10.89981,0.33304,25.09109,2,79.17827586206899,3,7912
3.93865,-10.89981,0.3360599999999999,25.29326,2,79.12620689655174,3,7913
3.938,-10.89981,0.3391099999999999,25.29326,2,79.07362068965519,3,7914
3.93736,-10.89898,0.34213,25.29326,2,79.02155172413794,3,7915
3.93671,-10.89898,0.34515,25.29326,2,78.9694827586207,3,7916
3.93542,-10.89898,0.34818,25.30449,2,78.91724137931035,3,7917
3.93478,-10.89898,0.3512099999999999,25.30449,2,78.86500000000001,3,7918
3.93414,-10.89898,0.35423,25.29326,2,78.81293103448276,3,7919
3.93349,-10.89981,0.35727,25.30449,2,78.76051724137933,3,7920
3.93285,-10.89981,0.3603,25.29326,2,78.70827586206899,3,7921
3.9322,-10.89981,0.3633099999999999,25.282020000000003,2,78.65637931034483,3,7922
3.93156,-10.89898,0.36634,25.29326,2,78.6041379310345,3,7923
3.93092,-10.89898,0.36938,25.29326,2,78.55172413793105,3,7924
3.93027,-10.89898,0.3724,25.29326,2,78.49965517241381,3,7925
3.92963,-10.89898,0.37543,25.29326,2,78.44741379310346,3,7926
3.92898,-10.89981,0.37846,25.29326,2,78.39517241379313,3,7927
3.92834,-10.89981,0.38149,25.29326,2,78.34293103448276,3,7928
3.92769,-10.89981,0.3845,25.30449,2,78.29103448275863,3,7929
3.92705,-10.89981,0.38753,25.29326,2,78.23879310344829,3,7930
3.92641,-10.89981,0.39057,25.29326,2,78.18637931034483,3,7931
3.92576,-10.89898,0.39361,25.29326,2,78.13396551724139,3,7932
3.92512,-10.89898,0.39662,25.29326,2,78.08206896551727,3,7933
3.92447,-10.89898,0.39965,25.29326,2,78.0298275862069,3,7934
3.92383,-10.89898,0.40267,25.29326,2,77.97775862068967,3,7935
3.92319,-10.89898,0.4057,25.30449,2,77.92551724137931,3,7936
3.92254,-10.89898,0.40874,25.29326,2,77.87310344827587,3,7937
3.9219,-10.89981,0.41176,25.29326,2,77.82103448275863,3,7938
3.92125,-10.89898,0.4147899999999999,25.29326,2,77.76879310344829,3,7939
3.92061,-10.89898,0.41783,25.30449,2,77.71637931034483,3,7940
3.91996,-10.89898,0.4208399999999999,25.282020000000003,2,77.66448275862071,3,7941
3.91996,-10.89898,0.42388,25.29326,2,77.61206896551725,3,7942
3.91932,-10.89981,0.4269,25.29326,2,77.56000000000002,3,7943
3.91868,-10.89898,0.4299199999999999,25.29326,2,77.50793103448277,3,7944
3.91803,-10.89898,0.43296,25.29326,2,77.45551724137931,3,7945
3.91739,-10.89981,0.43598,25.29326,2,77.40344827586208,3,7946
3.91674,-10.89981,0.43901,25.29326,2,77.35120689655173,3,7947
3.9161,-10.89981,0.44205,25.29326,2,77.29879310344829,3,7948
3.9161,-10.89898,0.4450699999999999,25.30449,2,77.24672413793104,3,7949
3.91545,-10.89981,0.4481,25.30449,2,77.19448275862071,3,7950
3.91481,-10.89898,0.45111,25.29326,2,77.14258620689657,3,7951
3.91417,-10.89898,0.45414,25.30449,2,77.09034482758622,3,7952
3.91352,-10.89981,0.45718,25.29326,2,77.03793103448277,3,7953
3.91352,-10.89898,0.46021,25.30449,2,76.98568965517242,3,7954
3.91288,-10.89981,0.46323,25.29326,2,76.93362068965519,3,7955
3.91223,-10.89981,0.4662699999999999,25.29326,2,76.88120689655173,3,7956
3.91159,-10.89898,0.46929,25.29326,2,76.8291379310345,3,7957
3.91095,-10.89981,0.47231,25.29326,2,76.77706896551724,3,7958
3.9103,-10.89981,0.47534,25.27079,2,76.7248275862069,3,7959
3.90966,-10.89898,0.4783699999999999,25.30449,2,76.67258620689657,3,7960
3.90966,-10.89981,0.4814,25.30449,2,76.62034482758622,3,7961
3.90901,-10.89981,0.4844199999999999,25.29326,2,76.56827586206897,3,7962
3.90837,-10.89981,0.48745,25.29326,2,76.51603448275863,3,7963
3.90772,-10.89981,0.49048,25.29326,2,76.4637931034483,3,7964
3.90772,-10.89898,0.4935,25.29326,2,76.41172413793105,3,7965
3.90708,-10.89981,0.49654,25.29326,2,76.35931034482759,3,7966
3.90644,-10.89981,0.49955,25.30449,2,76.30741379310345,3,7967
3.90644,-10.89981,0.5026,25.29326,2,76.2548275862069,3,7968
3.90579,-10.89981,0.50562,25.30449,2,76.20275862068968,3,7969
3.90515,-10.89981,0.50865,25.29326,2,76.15051724137932,3,7970
3.90515,-10.89981,0.51167,25.29326,2,76.09844827586208,3,7971
3.9045,-10.89981,0.5147,25.29326,2,76.04620689655174,3,7972
3.9045,-10.89981,0.51773,25.30449,2,75.99396551724139,3,7973
3.90386,-10.89981,0.52075,25.29326,2,75.94189655172414,3,7974
3.90321,-10.89981,0.52378,25.282020000000003,2,75.8896551724138,3,7975
3.90257,-10.89981,0.52681,25.29326,2,75.83741379310345,3,7976
3.90257,-10.89898,0.52984,25.29326,2,75.7851724137931,3,7977
3.90193,-10.89981,0.53287,25.29326,2,75.73293103448276,3,7978
3.90128,-10.89981,0.5359,25.30449,2,75.68068965517243,3,7979
3.90128,-10.89981,0.53891,25.30449,2,75.62879310344827,3,7980
3.90064,-10.89898,0.54196,25.29326,2,75.57620689655172,3,7981
3.89999,-10.89898,0.54498,25.29326,2,75.5241379310345,3,7982
3.89999,-10.89898,0.54801,25.29326,2,75.47189655172416,3,7983
3.89935,-10.89898,0.55104,25.30449,2,75.41965517241381,3,7984
3.89871,-10.89981,0.55406,25.29326,2,75.36758620689656,3,7985
3.89871,-10.89981,0.55709,25.282020000000003,2,75.31534482758622,3,7986
3.89806,-10.89981,0.56011,25.30449,2,75.26327586206898,3,7987
3.89742,-10.89981,0.56313,25.29326,2,75.21120689655173,3,7988
3.89742,-10.89981,0.56617,25.29326,2,75.1587931034483,3,7989
3.89677,-10.89898,0.56919,25.29326,2,75.10672413793105,3,7990
3.89677,-10.89898,0.57223,25.29326,2,75.0543103448276,3,7991
3.89613,-10.89898,0.57526,25.29326,2,75.00206896551725,3,7992
3.89613,-10.89898,0.57828,25.29326,2,74.95,3,7993
3.895480000000001,-10.89898,0.58131,25.29326,2,74.89775862068966,3,7994
3.89484,-10.89981,0.58435,25.29326,2,74.84534482758622,3,7995
3.89484,-10.89898,0.58737,25.30449,2,74.79327586206898,3,7996
3.8942,-10.89981,0.59039,25.29326,2,74.74120689655173,3,7997
3.8942,-10.89898,0.59342,25.29326,2,74.68896551724139,3,7998
3.89355,-10.89981,0.59644,25.29326,2,74.63689655172413,3,7999
3.89355,-10.89981,0.59947,25.29326,2,74.5846551724138,3,8000
3.89291,-10.89981,0.60251,25.29326,2,74.53224137931036,3,8001
3.89291,-10.89981,0.60553,25.282020000000003,2,74.48017241379311,3,8002
3.89226,-10.89898,0.60856,25.282020000000003,2,74.42793103448277,3,8003
3.89226,-10.89898,0.61159,25.29326,2,74.37568965517242,3,8004
3.89162,-10.89898,0.6146,25.29326,2,74.32379310344828,3,8005
3.89097,-10.89898,0.61764,25.29326,2,74.27137931034484,3,8006
3.89097,-10.89981,0.62066,25.29326,2,74.21931034482759,3,8007
3.890330000000001,-10.89981,0.6237,25.29326,2,74.16689655172414,3,8008
3.890330000000001,-10.89898,0.62673,25.29326,2,74.11465517241379,3,8009
3.88969,-10.89898,0.62976,25.282020000000003,2,74.06241379310346,3,8010
3.88904,-10.89898,0.63278,25.29326,2,74.01034482758621,3,8011
3.88904,-10.89981,0.6358,25.29326,2,73.95827586206899,3,8012
3.8884,-10.89898,0.63884,25.30449,2,73.90586206896553,3,8013
3.8884,-10.89981,0.64186,25.282020000000003,2,73.85379310344828,3,8014
3.88775,-10.89898,0.64489,25.09109,2,73.80155172413794,3,8015
3.88711,-10.89981,0.6479199999999999,25.29326,2,73.74931034482759,3,8016
3.88711,-10.89981,0.65094,25.30449,2,73.69724137931036,3,8017
3.88647,-10.89981,0.65396,25.29326,2,73.64517241379312,3,8018
3.88647,-10.89981,0.657,25.29326,2,73.59275862068966,3,8019
3.88582,-10.89981,0.66003,25.30449,2,73.54051724137933,3,8020
3.88582,-10.89898,0.66306,25.09109,2,73.48827586206899,3,8021
3.88518,-10.89898,0.66609,25.09109,2,73.43603448275864,3,8022
3.88518,-10.89898,0.66911,25.282020000000003,2,73.38396551724139,3,8023
3.88453,-10.89898,0.67213,25.29326,2,73.33189655172414,3,8024
3.88453,-10.89898,0.6751699999999999,25.09109,2,73.2794827586207,3,8025
3.88389,-10.89981,0.67819,25.29326,2,73.22741379310347,3,8026
3.88389,-10.89981,0.68121,25.29326,2,73.17534482758622,3,8027
3.88324,-10.89981,0.68425,25.09109,2,73.12293103448278,3,8028
3.88324,-10.89981,0.6872699999999999,25.29326,2,73.07086206896554,3,8029
3.8826,-10.89981,0.6903100000000001,25.09109,2,73.01844827586208,3,8030
3.8826,-10.89898,0.69334,25.07986,2,72.96620689655174,3,8031
3.88196,-10.89981,0.69635,25.07986,2,72.9143103448276,3,8032
3.88196,-10.89898,0.69938,25.09109,2,72.86206896551725,3,8033
3.88131,-10.89898,0.7024100000000001,25.09109,2,72.80982758620691,3,8034
3.88131,-10.89981,0.70543,25.07986,2,72.75775862068967,3,8035
3.88067,-10.89898,0.7084699999999999,25.10232,2,72.70534482758622,3,8036
3.88002,-10.89981,0.7115,25.29326,2,72.65310344827587,3,8037
3.88002,-10.89981,0.7145199999999999,25.29326,2,72.60103448275862,3,8038
3.87938,-10.89981,0.71755,25.09109,2,72.54879310344828,3,8039
3.87938,-10.89981,0.72058,25.07986,2,72.49655172413794,3,8040
3.87874,-10.89981,0.7236100000000001,25.09109,2,72.4443103448276,3,8041
3.87874,-10.89981,0.72663,25.09109,2,72.39224137931036,3,8042
3.87809,-10.89981,0.7296600000000001,25.07986,2,72.34000000000002,3,8043
3.87745,-10.89981,0.73269,25.09109,2,72.28775862068967,3,8044
3.87745,-10.89898,0.7357199999999999,25.07986,2,72.23551724137933,3,8045
3.8768,-10.89981,0.73874,25.07986,2,72.18344827586208,3,8046
3.8768,-10.89981,0.7417699999999999,25.09109,2,72.13120689655173,3,8047
3.87616,-10.89981,0.7448,25.07986,2,72.0789655172414,3,8048
3.87616,-10.89981,0.74783,25.07986,2,72.02672413793105,3,8049
3.87551,-10.89898,0.7508600000000001,25.07986,2,71.9744827586207,3,8050
3.87551,-10.89981,0.75388,25.07986,2,71.92241379310346,3,8051
3.87487,-10.89981,0.75692,25.07986,2,71.87000000000002,3,8052
3.87487,-10.89981,0.75994,25.07986,2,71.81793103448277,3,8053
3.87423,-10.89898,0.7629600000000001,25.09109,2,71.76586206896552,3,8054
3.87423,-10.89898,0.76599,25.09109,2,71.71362068965519,3,8055
3.873580000000001,-10.89981,0.76902,25.09109,2,71.66137931034483,3,8056
3.873580000000001,-10.89898,0.77204,25.09109,2,71.6093103448276,3,8057
3.87294,-10.89981,0.77508,25.09109,2,71.55689655172415,3,8058
3.87229,-10.89981,0.7781,25.09109,2,71.5048275862069,3,8059
3.87229,-10.89981,0.78113,25.09109,2,71.45258620689657,3,8060
3.87165,-10.89898,0.7841600000000001,25.09109,2,71.40034482758622,3,8061
3.87165,-10.89981,0.78718,25.07986,2,71.34827586206897,3,8062
3.871,-10.89981,0.7902100000000001,25.09109,2,71.29603448275863,3,8063
3.871,-10.89898,0.79323,25.07986,2,71.24396551724139,3,8064
3.87036,-10.89898,0.79628,25.07986,2,71.19137931034483,3,8065
3.87036,-10.89981,0.7993,25.09109,2,71.13931034482759,3,8066
3.86972,-10.89898,0.80233,25.09109,2,71.08706896551725,3,8067
3.86972,-10.89981,0.8053600000000001,25.09109,2,71.0348275862069,3,8068
3.86907,-10.89981,0.80837,25.07986,2,70.98293103448276,3,8069
3.868430000000001,-10.89898,0.8114100000000001,25.09109,2,70.9305172413793,3,8070
3.868430000000001,-10.89898,0.81443,25.07986,2,70.87844827586208,3,8071
3.86778,-10.89898,0.81747,25.07986,2,70.82603448275863,3,8072
3.86778,-10.89981,0.8204899999999999,25.07986,2,70.7739655172414,3,8073
3.86714,-10.89981,0.82352,25.07986,2,70.72172413793105,3,8074
3.8665,-10.89981,0.8265399999999999,25.07986,2,70.66965517241381,3,8075
3.8665,-10.89981,0.82957,25.09109,2,70.61741379310345,3,8076
3.86585,-10.89898,0.8326100000000001,25.09109,2,70.56500000000001,3,8077
3.86585,-10.89898,0.8356299999999999,25.07986,2,70.51293103448276,3,8078
3.86585,-10.89981,0.8386600000000001,25.07986,2,70.46068965517243,3,8079
3.86521,-10.89898,0.8416799999999999,25.07986,2,70.40862068965518,3,8080
3.86521,-10.89981,0.8447100000000001,25.07986,2,70.35637931034483,3,8081
3.86456,-10.89898,0.8477399999999999,25.09109,2,70.30413793103449,3,8082
3.86392,-10.89981,0.85077,25.07986,2,70.25189655172416,3,8083
3.86392,-10.89981,0.8537899999999999,25.09109,2,70.19982758620691,3,8084
3.86327,-10.89898,0.85682,25.09109,2,70.14758620689656,3,8085
3.86327,-10.89981,0.85985,25.09109,2,70.09534482758622,3,8086
3.86263,-10.89981,0.86287,25.07986,2,70.04327586206897,3,8087
3.86263,-10.89981,0.8659,25.09109,2,69.99103448275864,3,8088
3.86199,-10.89898,0.86892,25.07986,2,69.93896551724139,3,8089
3.86199,-10.89898,0.8719600000000001,25.09109,2,69.88655172413793,3,8090
3.86134,-10.89898,0.87498,25.09109,2,69.83448275862071,3,8091
3.86134,-10.89898,0.87802,25.09109,2,69.78206896551725,3,8092
3.8607,-10.89981,0.88103,25.09109,2,69.73017241379311,3,8093
3.8607,-10.89981,0.88408,25.09109,2,69.67758620689656,3,8094
3.86005,-10.89898,0.8870899999999999,25.07986,2,69.62568965517242,3,8095
3.85941,-10.89981,0.89013,25.07986,2,69.57327586206897,3,8096
3.85941,-10.89898,0.89315,25.09109,2,69.52120689655173,3,8097
3.85876,-10.89898,0.89618,25.07986,2,69.46896551724139,3,8098
3.85876,-10.89981,0.8992,25.07986,2,69.41689655172416,3,8099
3.85812,-10.89981,0.90224,25.09109,2,69.36448275862071,3,8100
3.85812,-10.89981,0.90525,25.07986,2,69.31258620689657,3,8101
3.85748,-10.89981,0.90828,25.30449,2,69.26034482758621,3,8102
3.85683,-10.89898,0.91131,25.09109,2,69.20810344827586,3,8103
3.85683,-10.89898,0.91434,25.09109,2,69.15586206896553,3,8104
3.85619,-10.89898,0.91737,25.07986,2,69.10362068965519,3,8105
3.85619,-10.89898,0.9204,25.07986,2,69.05137931034484,3,8106
3.85554,-10.89898,0.92344,25.09109,2,68.99896551724139,3,8107
3.85554,-10.89981,0.92645,25.09109,2,68.94706896551725,3,8108
3.8549,-10.89898,0.92948,25.07986,2,68.89482758620692,3,8109
3.8549,-10.89898,0.9325,25.07986,2,68.84275862068966,3,8110
3.85426,-10.89898,0.93554,25.27079,2,68.79034482758621,3,8111
3.85426,-10.89981,0.93858,25.09109,2,68.73793103448277,3,8112
3.85361,-10.89981,0.94159,25.09109,2,68.68603448275863,3,8113
3.85361,-10.89898,0.94462,25.09109,2,68.6337931034483,3,8114
3.85297,-10.89981,0.94764,25.07986,2,68.58172413793105,3,8115
3.85297,-10.89981,0.95068,25.07986,2,68.52931034482759,3,8116
3.85232,-10.89981,0.9537,25.09109,2,68.47724137931034,3,8117
3.85168,-10.89898,0.95673,25.07986,2,68.425,3,8118
3.85168,-10.89898,0.95977,25.282020000000003,2,68.37258620689657,3,8119
3.85103,-10.89898,0.96279,25.282020000000003,2,68.32051724137932,3,8120
3.85103,-10.89981,0.96582,25.30449,2,68.26827586206898,3,8121
3.85039,-10.89898,0.96884,25.29326,2,68.21620689655174,3,8122
3.85039,-10.89981,0.97188,25.282020000000003,2,68.16379310344828,3,8123
3.84975,-10.89898,0.9749,25.29326,2,68.11172413793105,3,8124
3.84975,-10.89898,0.97792,25.29326,2,68.0596551724138,3,8125
3.8491,-10.89898,0.98096,25.282020000000003,2,68.00724137931034,3,8126
3.84846,-10.89898,0.98398,25.29326,2,67.95517241379311,3,8127
3.84846,-10.89898,0.98701,25.30449,2,67.90293103448278,3,8128
3.84781,-10.89898,0.99003,25.29326,2,67.85086206896554,3,8129
3.84781,-10.89898,0.99306,25.29326,2,67.7986206896552,3,8130
3.84717,-10.89981,0.99609,25.29326,2,67.74637931034485,3,8131
3.84653,-10.89898,0.99911,25.29326,2,67.6943103448276,3,8132
3.84653,-10.89981,1.00215,25.29326,2,67.64189655172414,3,8133
3.84588,-10.89898,1.00517,25.29326,2,67.58982758620691,3,8134
3.84524,-10.89898,1.0082,25.29326,2,67.53758620689656,3,8135
3.84524,-10.89981,1.01123,25.30449,2,67.48534482758622,3,8136
3.84524,-10.89898,1.01426,25.29326,2,67.43310344827587,3,8137
3.84459,-10.89898,1.01728,25.29326,2,67.38103448275862,3,8138
3.84459,-10.89981,1.02032,25.282020000000003,2,67.3286206896552,3,8139
3.84395,-10.89898,1.02335,25.29326,2,67.27637931034485,3,8140
3.84395,-10.89981,1.02637,25.282020000000003,2,67.2243103448276,3,8141
3.8433,-10.89981,1.02941,25.29326,2,67.17189655172416,3,8142
3.8433,-10.89898,1.03242,25.30449,2,67.12,3,8143
3.84266,-10.89981,1.03545,25.29326,2,67.06775862068966,3,8144
3.84202,-10.89898,1.0384799999999998,25.29326,2,67.01551724137933,3,8145
3.84202,-10.89898,1.04151,25.30449,2,66.96327586206898,3,8146
3.84137,-10.89898,1.04453,25.29326,2,66.91120689655173,3,8147
3.84137,-10.89898,1.04757,25.29326,2,66.85879310344829,3,8148
3.84073,-10.89898,1.0505799999999998,25.30449,2,66.80689655172414,3,8149
3.84073,-10.89898,1.05362,25.30449,2,66.75448275862071,3,8150
3.84008,-10.89981,1.05665,25.29326,2,66.70224137931035,3,8151
3.84008,-10.89981,1.05968,25.282020000000003,2,66.65,3,8152
3.83944,-10.89898,1.0627,25.29326,2,66.59793103448277,3,8153
3.83944,-10.89898,1.0657299999999998,25.50665,2,66.54568965517242,3,8154
3.83879,-10.89898,1.06876,25.51788,2,66.49344827586208,3,8155
3.83815,-10.89898,1.07179,25.495420000000003,2,66.44120689655173,3,8156
3.83815,-10.89981,1.07481,25.50665,2,66.38913793103448,3,8157
3.83751,-10.89981,1.07784,25.50665,2,66.33689655172414,3,8158
3.83751,-10.89981,1.08087,25.51788,2,66.2846551724138,3,8159
3.83686,-10.89898,1.0839,25.50665,2,66.23241379310346,3,8160
3.83622,-10.89898,1.08693,25.51788,2,66.18017241379312,3,8161
3.83622,-10.89898,1.08996,25.495420000000003,2,66.12793103448277,3,8162
3.83557,-10.89898,1.09297,25.495420000000003,2,66.07603448275863,3,8163
3.83557,-10.89981,1.096,25.50665,2,66.02379310344828,3,8164
3.83493,-10.89898,1.09903,25.50665,2,65.97155172413794,3,8165
3.83493,-10.89981,1.10206,25.50665,2,65.9193103448276,3,8166
3.83429,-10.89981,1.10509,25.51788,2,65.86706896551726,3,8167
3.83429,-10.89898,1.10812,25.50665,2,65.8148275862069,3,8168
3.83364,-10.89898,1.11114,25.50665,2,65.76275862068967,3,8169
3.83364,-10.89898,1.11418,25.50665,2,65.71034482758623,3,8170
3.833,-10.89898,1.11719,25.51788,2,65.65844827586209,3,8171
3.833,-10.89898,1.1202299999999998,25.50665,2,65.60603448275863,3,8172
3.83235,-10.89898,1.12325,25.50665,2,65.5539655172414,3,8173
3.83235,-10.89981,1.12629,25.50665,2,65.50155172413794,3,8174
3.83171,-10.89898,1.12931,25.50665,2,65.44948275862069,3,8175
3.83171,-10.89898,1.13234,25.50665,2,65.39724137931036,3,8176
3.83106,-10.89898,1.13536,25.50665,2,65.34517241379312,3,8177
3.83106,-10.89898,1.13839,25.50665,2,65.29293103448276,3,8178
3.83042,-10.89981,1.14141,25.50665,2,65.24086206896554,3,8179
3.83042,-10.89981,1.14444,25.51788,2,65.18862068965517,3,8180
3.82978,-10.89981,1.14746,25.50665,2,65.13655172413795,3,8181
3.82978,-10.89981,1.15051,25.50665,2,65.0839655172414,3,8182
3.82913,-10.89898,1.15352,25.50665,2,65.03206896551725,3,8183
3.82849,-10.89981,1.15655,25.51788,2,64.97982758620691,3,8184
3.82849,-10.89898,1.15959,25.50665,2,64.92741379310345,3,8185
3.82784,-10.89898,1.16261,25.708820000000003,2,64.87534482758622,3,8186
3.82784,-10.89981,1.16563,25.72005,2,64.82327586206897,3,8187
3.8272,-10.89981,1.16866,25.708820000000003,2,64.77103448275862,3,8188
3.82655,-10.89981,1.1716799999999998,25.708820000000003,2,64.7189655172414,3,8189
3.82655,-10.89981,1.17471,25.708820000000003,2,64.66672413793104,3,8190
3.82591,-10.89981,1.17775,25.708820000000003,2,64.61431034482759,3,8191
3.82591,-10.89981,1.18077,25.51788,2,64.56224137931036,3,8192
3.82527,-10.89898,1.1838,25.51788,2,64.51000000000002,3,8193
3.82527,-10.89898,1.1868299999999998,25.51788,2,64.45775862068967,3,8194
3.82462,-10.89898,1.18986,25.708820000000003,2,64.40551724137931,3,8195
3.82462,-10.89898,1.19289,25.72005,2,64.35327586206897,3,8196
3.82398,-10.89898,1.19592,25.72005,2,64.30103448275862,3,8197
3.82398,-10.89898,1.19894,25.72005,2,64.2489655172414,3,8198
3.82333,-10.89981,1.20197,25.72005,2,64.19672413793104,3,8199
3.82333,-10.89898,1.205,25.72005,2,64.1444827586207,3,8200
3.82269,-10.89981,1.20802,25.72005,2,64.09241379310346,3,8201
3.82269,-10.89898,1.21105,25.72005,2,64.04017241379312,3,8202
3.82205,-10.89981,1.21407,25.72005,2,63.98810344827587,3,8203
3.82205,-10.89981,1.21711,25.708820000000003,2,63.935689655172425,3,8204
3.8214,-10.89898,1.22013,25.72005,2,63.88362068965518,3,8205
3.8214,-10.89981,1.22316,25.708820000000003,2,63.83137931034484,3,8206
3.82076,-10.89898,1.2261799999999998,25.69759,2,63.77931034482759,3,8207
3.82076,-10.89981,1.22922,25.72005,2,63.72689655172416,3,8208
3.82011,-10.89981,1.23224,25.72005,2,63.67482758620691,3,8209
3.82011,-10.89981,1.23527,25.72005,2,63.62258620689657,3,8210
3.81947,-10.89981,1.23829,25.72005,2,63.57051724137932,3,8211
3.81947,-10.89898,1.24132,25.72005,2,63.518275862068975,3,8212
3.81882,-10.89898,1.24436,25.708820000000003,2,63.465862068965535,3,8213
3.81818,-10.89898,1.24739,25.72005,2,63.41362068965518,3,8214
3.81818,-10.89981,1.2504,25.72005,2,63.36172413793104,3,8215
3.81754,-10.89981,1.2534299999999998,25.72005,2,63.3094827586207,3,8216
3.81754,-10.89898,1.2564799999999998,25.72005,2,63.25689655172416,3,8217
3.81689,-10.89981,1.2595,25.922220000000003,2,63.2048275862069,3,8218
3.81689,-10.89981,1.26253,25.922220000000003,2,63.152586206896565,3,8219
3.81625,-10.89981,1.26555,25.708820000000003,2,63.10051724137932,3,8220
3.8156,-10.89981,1.26857,25.72005,2,63.048448275862086,3,8221
3.8156,-10.89981,1.27161,25.72005,2,62.99603448275863,3,8222
3.81496,-10.89981,1.27464,25.91099,2,62.94379310344829,3,8223
3.81496,-10.89981,1.27765,25.922220000000003,2,62.89189655172415,3,8224
3.81432,-10.89981,1.28069,25.922220000000003,2,62.8394827586207,3,8225
3.81432,-10.89981,1.28372,25.922220000000003,2,62.78724137931036,3,8226
3.81432,-10.89981,1.28674,25.72005,2,62.73517241379311,3,8227
3.81367,-10.89898,1.28977,25.91099,2,62.68293103448278,3,8228
3.81367,-10.89981,1.2928,25.91099,2,62.63068965517243,3,8229
3.81303,-10.89981,1.29582,25.922220000000003,2,62.57862068965519,3,8230
3.81303,-10.89981,1.29885,25.91099,2,62.52637931034484,3,8231
3.81238,-10.89898,1.30189,25.922220000000003,2,62.47396551724139,3,8232
3.81238,-10.89981,1.30491,25.91099,2,62.42189655172415,3,8233
3.81174,-10.89981,1.30794,25.922220000000003,2,62.3696551724138,3,8234
3.81174,-10.89898,1.31097,25.922220000000003,2,62.317413793103455,3,8235
3.81109,-10.89981,1.31399,25.922220000000003,2,62.26534482758623,3,8236
3.81109,-10.89898,1.31702,25.922220000000003,2,62.21310344827587,3,8237
3.81045,-10.89981,1.32004,25.93345,2,62.16103448275864,3,8238
3.81045,-10.89898,1.32307,25.922220000000003,2,62.10879310344828,3,8239
3.80981,-10.89898,1.3261,25.91099,2,62.05655172413793,3,8240
3.80981,-10.89898,1.32913,25.922220000000003,2,62.0043103448276,3,8241
3.80916,-10.89898,1.33216,25.922220000000003,2,61.952068965517256,3,8242
3.80916,-10.89981,1.33519,25.922220000000003,2,61.89982758620691,3,8243
3.80852,-10.89981,1.33821,25.922220000000003,2,61.84775862068967,3,8244
3.80852,-10.89898,1.34125,25.922220000000003,2,61.79534482758622,3,8245
3.80787,-10.89981,1.34427,25.922220000000003,2,61.74327586206898,3,8246
3.80787,-10.89898,1.34729,25.922220000000003,2,61.69120689655173,3,8247
3.80723,-10.89898,1.35032,25.91099,2,61.6389655172414,3,8248
3.80658,-10.89898,1.35335,25.922220000000003,2,61.58672413793105,3,8249
3.80658,-10.89898,1.35637,25.91099,2,61.53465517241381,3,8250
3.80594,-10.89981,1.35941,25.922220000000003,2,61.482241379310366,3,8251
3.80594,-10.89898,1.36244,25.922220000000003,2,61.43000000000001,3,8252
3.8053,-10.89981,1.36546,26.13562,2,61.37793103448277,3,8253
3.8053,-10.89898,1.36848,26.12438,2,61.32586206896553,3,8254
3.80465,-10.89898,1.37151,26.12438,2,61.27362068965518,3,8255
3.80465,-10.89981,1.37454,25.922220000000003,2,61.22137931034483,3,8256
3.80401,-10.89898,1.37756,26.07946,2,61.16931034482759,3,8257
3.80401,-10.89981,1.38059,26.12438,2,61.11706896551726,3,8258
3.80336,-10.89898,1.38363,26.12438,2,61.06465517241381,3,8259
3.80336,-10.89981,1.38665,26.13562,2,61.01258620689655,3,8260
3.80336,-10.89898,1.38968,26.12438,2,60.96034482758622,3,8261
3.80272,-10.89898,1.39271,26.12438,2,60.908103448275874,3,8262
3.80208,-10.89981,1.39574,26.13562,2,60.85586206896553,3,8263
3.80208,-10.89898,1.39876,26.12438,2,60.803793103448285,3,8264
3.80143,-10.89898,1.40179,26.12438,2,60.75155172413794,3,8265
3.80143,-10.89898,1.4048200000000002,26.12438,2,60.6993103448276,3,8266
3.80079,-10.89898,1.40785,26.13562,2,60.64706896551725,3,8267
3.80079,-10.89898,1.41087,26.12438,2,60.595000000000006,3,8268
3.80079,-10.89981,1.4139,26.12438,2,60.54275862068967,3,8269
3.80014,-10.89981,1.41694,26.12438,2,60.49034482758622,3,8270
3.80014,-10.89981,1.41995,26.13562,2,60.43844827586208,3,8271
3.7995,-10.89898,1.42299,26.12438,2,60.38603448275864,3,8272
3.7995,-10.89981,1.42602,26.12438,2,60.333793103448286,3,8273
3.79885,-10.89898,1.42904,26.12438,2,60.28172413793105,3,8274
3.79885,-10.89898,1.43206,26.12438,2,60.22965517241381,3,8275
3.79821,-10.89981,1.4351,26.12438,2,60.17724137931035,3,8276
3.79821,-10.89981,1.43812,26.12438,2,60.1251724137931,3,8277
3.79757,-10.89981,1.44115,26.11315,2,60.07293103448278,3,8278
3.79757,-10.89981,1.44419,26.12438,2,60.02051724137932,3,8279
3.79692,-10.89898,1.44721,26.12438,2,59.96844827586208,3,8280
3.79692,-10.89898,1.45024,26.11315,2,59.916206896551735,3,8281
3.79628,-10.89898,1.45325,26.12438,2,59.8643103448276,3,8282
3.79628,-10.89898,1.45629,26.13562,2,59.81189655172415,3,8283
3.795630000000001,-10.89981,1.45931,26.12438,2,59.7598275862069,3,8284
3.79499,-10.89981,1.46234,26.32655,2,59.70758620689656,3,8285
3.79499,-10.89898,1.46538,26.12438,2,59.655172413793125,3,8286
3.79434,-10.89898,1.4684,26.12438,2,59.60310344827587,3,8287
3.79434,-10.89898,1.4714200000000002,26.33778,2,59.551034482758624,3,8288
3.7937,-10.89898,1.47445,26.33778,2,59.49879310344829,3,8289
3.7937,-10.89981,1.47748,26.12438,2,59.44655172413795,3,8290
3.7937,-10.89981,1.48052,26.33778,2,59.39413793103449,3,8291
3.79306,-10.89981,1.48354,26.33778,2,59.34206896551725,3,8292
3.79306,-10.89981,1.48656,26.33778,2,59.29000000000001,3,8293
3.79241,-10.89981,1.48959,26.33778,2,59.23775862068967,3,8294
3.79241,-10.89981,1.49262,26.34901,2,59.18551724137932,3,8295
3.79241,-10.89981,1.49564,26.33778,2,59.13344827586208,3,8296
3.79177,-10.89981,1.4986700000000002,26.32655,2,59.08120689655174,3,8297
3.79177,-10.89981,1.50169,26.33778,2,59.02913793103449,3,8298
3.79112,-10.89898,1.50473,26.33778,2,58.97672413793106,3,8299
3.79112,-10.89981,1.50776,26.33778,2,58.9244827586207,3,8300
3.79048,-10.89898,1.5108,26.32655,2,58.87206896551726,3,8301
3.79048,-10.89898,1.5138200000000002,26.33778,2,58.820000000000014,3,8302
3.78984,-10.89898,1.51685,26.33778,2,58.76775862068967,3,8303
3.78984,-10.89981,1.51986,26.33778,2,58.71586206896552,3,8304
3.78919,-10.89981,1.5229,26.33778,2,58.66344827586208,3,8305
3.78919,-10.89981,1.5259200000000002,26.32655,2,58.61137931034484,3,8306
3.78919,-10.89898,1.52895,26.33778,2,58.55913793103449,3,8307
3.78855,-10.89898,1.53197,26.33778,2,58.50706896551724,3,8308
3.78855,-10.89981,1.535,26.33778,2,58.4548275862069,3,8309
3.7879,-10.89981,1.53803,26.33778,2,58.402586206896565,3,8310
3.7879,-10.89898,1.54106,26.33778,2,58.35034482758622,3,8311
3.78726,-10.89981,1.5441,26.52872,2,58.297931034482765,3,8312
3.78726,-10.89898,1.54712,26.33778,2,58.24586206896552,3,8313
3.78661,-10.89981,1.55014,26.53995,2,58.193793103448286,3,8314
3.78661,-10.89898,1.55316,26.33778,2,58.14172413793104,3,8315
3.78597,-10.89981,1.5562,26.56241,2,58.08931034482761,3,8316
3.78597,-10.89981,1.55923,26.33778,2,58.03706896551724,3,8317
3.78533,-10.89981,1.56225,26.33778,2,57.98500000000002,3,8318
3.78533,-10.89981,1.5652700000000002,26.33778,2,57.93293103448278,3,8319
3.78468,-10.89981,1.5683,26.53995,2,57.88068965517243,3,8320
3.78468,-10.89981,1.57133,26.53995,2,57.82844827586209,3,8321
3.78404,-10.89898,1.57436,26.53995,2,57.77620689655174,3,8322
3.78404,-10.89981,1.5774,26.55118,2,57.72379310344829,3,8323
3.78339,-10.89981,1.5804200000000002,26.55118,2,57.67172413793104,3,8324
3.78339,-10.89981,1.58344,26.53995,2,57.6196551724138,3,8325
3.78339,-10.89981,1.58648,26.55118,2,57.56724137931035,3,8326
3.78275,-10.89981,1.58949,26.56241,2,57.51534482758621,3,8327
3.78275,-10.89898,1.59254,26.55118,2,57.462758620689655,3,8328
3.78275,-10.89898,1.5955700000000002,26.53995,2,57.41051724137931,3,8329
3.7821,-10.89898,1.59859,26.55118,2,57.35844827586209,3,8330
3.7821,-10.89981,1.60162,26.53995,2,57.30620689655174,3,8331
3.78146,-10.89981,1.60465,26.55118,2,57.25396551724139,3,8332
3.78146,-10.89981,1.60768,26.55118,2,57.201724137931045,3,8333
3.78082,-10.89981,1.6107,26.55118,2,57.149655172413794,3,8334
3.78082,-10.89981,1.61373,26.53995,2,57.097413793103456,3,8335
3.78017,-10.89898,1.61675,26.53995,2,57.04534482758622,3,8336
3.78017,-10.89898,1.61979,26.55118,2,56.992931034482766,3,8337
3.78017,-10.89898,1.62281,26.55118,2,56.94086206896552,3,8338
3.77953,-10.89981,1.62583,26.55118,2,56.88879310344829,3,8339
3.77953,-10.89898,1.62886,26.53995,2,56.836551724137934,3,8340
3.778880000000001,-10.89981,1.63189,26.53995,2,56.7843103448276,3,8341
3.778880000000001,-10.89981,1.63493,26.53995,2,56.73189655172416,3,8342
3.778880000000001,-10.89981,1.63794,26.55118,2,56.680000000000014,3,8343
3.77824,-10.89898,1.64097,26.55118,2,56.62775862068966,3,8344
3.77824,-10.89898,1.644,26.53995,2,56.57551724137932,3,8345
3.7776,-10.89898,1.6470200000000002,26.55118,2,56.52344827586207,3,8346
3.7776,-10.89981,1.65005,26.53995,2,56.47120689655173,3,8347
3.77695,-10.89981,1.65308,26.56241,2,56.41896551724138,3,8348
3.77695,-10.89981,1.65612,26.55118,2,56.36655172413793,3,8349
3.77631,-10.89898,1.65915,26.53995,2,56.3143103448276,3,8350
3.77631,-10.89898,1.66217,26.55118,2,56.26224137931036,3,8351
3.77566,-10.89981,1.6651900000000002,26.53995,2,56.21017241379312,3,8352
3.77566,-10.89981,1.66822,26.75335,2,56.15793103448277,3,8353
3.77566,-10.89981,1.67125,26.75335,2,56.10568965517243,3,8354
3.77502,-10.89981,1.67428,26.75335,2,56.05344827586208,3,8355
3.77502,-10.89898,1.6773,26.76458,2,56.00137931034484,3,8356
3.77437,-10.89898,1.68033,26.75335,2,55.949137931034485,3,8357
3.77437,-10.89898,1.6833599999999995,26.74211,2,55.89689655172416,3,8358
3.773730000000001,-10.89981,1.68639,26.75335,2,55.8446551724138,3,8359
3.773730000000001,-10.89981,1.68942,26.75335,2,55.79241379310346,3,8360
3.77309,-10.89898,1.69245,26.75335,2,55.74017241379312,3,8361
3.77309,-10.89981,1.69547,26.75335,2,55.68810344827587,3,8362
3.77309,-10.89898,1.6985,26.76458,2,55.63586206896553,3,8363
3.77244,-10.89898,1.70152,26.75335,2,55.58379310344829,3,8364
3.77244,-10.89898,1.70455,26.76458,2,55.531551724137934,3,8365
3.77244,-10.89981,1.70758,26.75335,2,55.4793103448276,3,8366
3.7718,-10.89981,1.7106,26.75335,2,55.427241379310345,3,8367
3.7718,-10.89981,1.71363,26.74211,2,55.37500000000001,3,8368
3.77115,-10.89898,1.71666,26.75335,2,55.32275862068967,3,8369
3.77115,-10.89898,1.71968,26.76458,2,55.270689655172426,3,8370
3.77115,-10.89981,1.72272,26.75335,2,55.21827586206898,3,8371
3.77051,-10.89981,1.72575,26.75335,2,55.16603448275863,3,8372
3.77051,-10.89981,1.72877,26.76458,2,55.11396551724139,3,8373
3.76987,-10.89898,1.7318099999999998,26.75335,2,55.061551724137935,3,8374
3.76987,-10.89898,1.73483,26.76458,2,55.0094827586207,3,8375
3.76987,-10.89898,1.73785,26.75335,2,54.957413793103456,3,8376
3.76922,-10.89898,1.74088,26.76458,2,54.905172413793125,3,8377
3.76922,-10.89981,1.7439,26.75335,2,54.85310344827587,3,8378
3.768580000000001,-10.89981,1.74695,26.75335,2,54.800517241379325,3,8379
3.768580000000001,-10.89898,1.74996,26.74211,2,54.74862068965519,3,8380
3.768580000000001,-10.89898,1.753,26.74211,2,54.696206896551736,3,8381
3.76793,-10.89898,1.75603,26.75335,2,54.64396551724139,3,8382
3.76793,-10.89981,1.7590400000000002,26.75335,2,54.59206896551726,3,8383
3.76793,-10.89898,1.76207,26.76458,2,54.5398275862069,3,8384
3.76729,-10.89981,1.76511,26.75335,2,54.48741379310346,3,8385
3.76729,-10.89898,1.76812,26.75335,2,54.43551724137933,3,8386
3.76664,-10.89981,1.77115,26.75335,2,54.38327586206898,3,8387
3.76664,-10.89981,1.7741900000000002,26.96674,2,54.33086206896554,3,8388
3.766,-10.89981,1.77722,26.75335,2,54.27862068965519,3,8389
3.766,-10.89981,1.78024,26.75335,2,54.22655172413794,3,8390
3.766,-10.89898,1.78327,26.74211,2,54.1743103448276,3,8391
3.76536,-10.89898,1.7863099999999998,26.75335,2,54.12189655172416,3,8392
3.76536,-10.89981,1.78933,26.75335,2,54.0698275862069,3,8393
3.76471,-10.89898,1.79234,26.95551,2,54.01793103448277,3,8394
3.76471,-10.89898,1.79538,26.96674,2,53.96551724137933,3,8395
3.76407,-10.89981,1.7984099999999998,26.95551,2,53.913275862068986,3,8396
3.76407,-10.89898,1.80143,26.95551,2,53.86120689655174,3,8397
3.76342,-10.89898,1.80446,26.95551,2,53.8089655172414,3,8398
3.76342,-10.89981,1.80749,26.95551,2,53.756724137931045,3,8399
3.76342,-10.89981,1.81051,26.95551,2,53.70465517241381,3,8400
3.76278,-10.89981,1.81354,26.96674,2,53.65241379310346,3,8401
3.76278,-10.89981,1.81659,26.95551,2,53.599827586206914,3,8402
3.76278,-10.89898,1.8196,26.96674,2,53.547931034482765,3,8403
3.76213,-10.89898,1.82263,26.96674,2,53.49568965517242,3,8404
3.76213,-10.89981,1.82566,26.95551,2,53.44344827586208,3,8405
3.76213,-10.89981,1.82869,26.96674,2,53.39120689655173,3,8406
3.76149,-10.89981,1.83171,26.96674,2,53.339137931034486,3,8407
3.76149,-10.89981,1.83474,26.95551,2,53.28689655172416,3,8408
3.76085,-10.89981,1.83776,26.94428,2,53.2348275862069,3,8409
3.76085,-10.89898,1.8408,26.96674,2,53.18241379310346,3,8410
3.76085,-10.89898,1.84381,26.96674,2,53.13051724137932,3,8411
3.7602,-10.89898,1.84684,26.95551,2,53.07827586206898,3,8412
3.7602,-10.89898,1.8498900000000005,26.96674,2,53.02568965517242,3,8413
3.7602,-10.89898,1.85291,26.96674,2,52.97362068965519,3,8414
3.75956,-10.89981,1.85593,26.95551,2,52.92155172413794,3,8415
3.75956,-10.89981,1.85896,26.95551,2,52.8693103448276,3,8416
3.75956,-10.89898,1.8619900000000005,26.95551,2,52.81706896551725,3,8417
3.75891,-10.89898,1.86501,26.95551,2,52.765000000000015,3,8418
3.75891,-10.89981,1.86805,26.95551,2,52.71258620689657,3,8419
3.75827,-10.89898,1.87107,26.94428,2,52.66051724137932,3,8420
3.75827,-10.89981,1.8741,26.96674,2,52.60827586206897,3,8421
3.75827,-10.89981,1.87712,26.96674,2,52.55620689655174,3,8422
3.75763,-10.89981,1.88015,26.95551,2,52.5039655172414,3,8423
