Repository: uw-mad-dash/Battery-SoC-Estimation

## Data
The [LiPo 5450 mAh cell](https://maxamps.com/products/lipo-5450-1s-3-7v-battery) data can be found in <em>data</em> directory 👀. We collected 48 discharging-charging cycles for CRates 1, 2, 3, and 4. The measurements were recorded at 1 second rate. To understand data better, we provided a [Jupyter](https://jupyter.org/) notebook <em>data_visualization.ipynb</em> in <em>notebooks</em> directory. We used [Jupyter Dash](https://github.com/plotly/jupyter-dash) library which allows to create interactive plots. Names of the columns in the csv files containing data should be self-explanatory, except column 'AhStep [Ah]'. This column represents the cell capacity in Ah.

File: data/CRate2_Cycle36.csv (part 1 of 7)
Voltage [V],Current [A],AhStep [Ah],TempBottom [C],CRate [-],SOC [%],Cycle [-],Time [s]
4.0488,-10.89981,0.00303,24.4509,2,84.65551724137931,36,136464
4.04494,-10.89981,0.00606,24.24873,2,84.60327586206898,36,136465
4.04107,-10.89981,0.0091,24.24873,2,84.55086206896551,36,136466
4.0385,-10.89981,0.01211,24.24873,2,84.49896551724139,36,136467
4.03656,-10.89898,0.01514,24.25996,2,84.44672413793104,36,136468
4.03399,-10.89898,0.01817,24.2375,2,84.3944827586207,36,136469
4.03141,-10.89898,0.0212,24.24873,2,84.34224137931035,36,136470
4.03012,-10.89981,0.02423,24.25996,2,84.29,36,136471
4.02819,-10.89981,0.02726,24.24873,2,84.23775862068966,36,136472
4.02626,-10.89981,0.0302899999999999,24.43966,2,84.18551724137932,36,136473
4.02432,-10.89981,0.0333199999999999,24.46213,2,84.13327586206897,36,136474
4.02304,-10.89898,0.03634,24.4509,2,84.08120689655172,36,136475
4.0211,-10.89981,0.03936,24.4509,2,84.02913793103448,36,136476
4.019819999999999,-10.89898,0.04239,24.4509,2,83.97689655172414,36,136477
4.01917,-10.89981,0.04542,24.43966,2,83.92465517241381,36,136478
4.01724,-10.89981,0.04845,24.46213,2,83.87241379310346,36,136479
4.01659,-10.89898,0.05148,24.46213,2,83.82017241379312,36,136480
4.01531,-10.89898,0.05451,24.4509,2,83.76793103448277,36,136481
4.01402,-10.89898,0.05754,24.43966,2,83.71568965517241,36,136482
4.01273,-10.89898,0.06055,24.4509,2,83.66379310344828,36,136483
4.01144,-10.89898,0.06358,24.43966,2,83.61155172413794,36,136484
4.0108,-10.89898,0.06661,24.4509,2,83.5593103448276,36,136485
4.00951,-10.89898,0.06964,24.43966,2,83.50706896551725,36,136486
4.008859999999999,-10.89898,0.07267,24.4509,2,83.45482758620692,36,136487
4.00758,-10.89898,0.0757,24.43966,2,83.40258620689654,36,136488
4.0069300000000005,-10.89898,0.07873,24.4509,2,83.35034482758621,36,136489
4.00629,-10.89898,0.08175,24.4509,2,83.29827586206896,36,136490
4.005,-10.89981,0.08477,24.43966,2,83.24620689655173,36,136491
4.00435,-10.89981,0.08781,24.4509,2,83.19379310344827,36,136492
4.00307,-10.89981,0.09083,24.66429,2,83.14172413793104,36,136493
4.00242,-10.89981,0.09386,24.66429,2,83.08948275862069,36,136494
4.00113,-10.89981,0.09689,24.65306,2,83.03724137931034,36,136495
4.00049,-10.89981,0.09991,24.66429,2,82.9851724137931,36,136496
3.99984,-10.89898,0.10295,24.66429,2,82.93275862068967,36,136497
3.9992,-10.89898,0.10597,24.66429,2,82.88068965517242,36,136498
3.99856,-10.89981,0.109,24.66429,2,82.82844827586207,36,136499
3.99791,-10.89898,0.11202,24.67552,2,82.77637931034484,36,136500
3.99662,-10.89898,0.11505,24.66429,2,82.72413793103449,36,136501
3.99598,-10.89898,0.11809,24.67552,2,82.67172413793104,36,136502
3.99534,-10.89898,0.12111,24.66429,2,82.6196551724138,36,136503
3.99469,-10.89898,0.12414,24.66429,2,82.56741379310346,36,136504
3.99405,-10.89898,0.12716,24.66429,2,82.5153448275862,36,136505
3.99276,-10.89898,0.13019,24.66429,2,82.46310344827587,36,136506
3.99211,-10.89898,0.13321,24.65306,2,82.41103448275862,36,136507
3.99147,-10.89981,0.13625,24.86646,2,82.35862068965517,36,136508
3.990180000000001,-10.89981,0.13928,24.66429,2,82.30637931034484,36,136509
3.98954,-10.89898,0.1423,24.87769,2,82.2543103448276,36,136510
3.98889,-10.89898,0.14533,24.67552,2,82.20206896551724,36,136511
3.98825,-10.89898,0.14836,24.66429,2,82.1498275862069,36,136512
3.98761,-10.89981,0.15138,24.86646,2,82.09775862068966,36,136513
3.98696,-10.89981,0.15441,24.87769,2,82.04551724137932,36,136514
3.98632,-10.89898,0.15745,24.87769,2,81.99310344827586,36,136515
3.98567,-10.89981,0.16047,24.88892,2,81.94103448275862,36,136516
3.98503,-10.89898,0.1635,24.87769,2,81.88879310344828,36,136517
3.98374,-10.89898,0.16652,24.88892,2,81.83672413793104,36,136518
3.9831,-10.89981,0.16956,24.87769,2,81.7843103448276,36,136519
3.98245,-10.89981,0.1725799999999999,24.87769,2,81.73224137931035,36,136520
3.98181,-10.89981,0.17561,24.86646,2,81.68,36,136521
3.98052,-10.89898,0.17864,24.87769,2,81.62775862068966,36,136522
3.97987,-10.89898,0.18166,24.86646,2,81.57568965517241,36,136523
3.97923,-10.89898,0.1846799999999999,24.86646,2,81.52362068965517,36,136524
3.97859,-10.89898,0.18771,24.87769,2,81.47137931034483,36,136525
3.9773,-10.89981,0.19074,24.87769,2,81.41913793103448,36,136526
3.97665,-10.89981,0.19378,25.07986,2,81.36672413793103,36,136527
3.97601,-10.89898,0.1968,25.09109,2,81.31465517241381,36,136528
3.97537,-10.89981,0.19982,24.87769,2,81.26258620689656,36,136529
3.97472,-10.89981,0.2028599999999999,25.09109,2,81.2101724137931,36,136530
3.973430000000001,-10.89981,0.20588,25.09109,2,81.15810344827587,36,136531
3.97279,-10.89981,0.2089099999999999,25.07986,2,81.10586206896552,36,136532
3.9715,-10.89981,0.21193,25.09109,2,81.05379310344829,36,136533
3.97086,-10.89981,0.21497,25.07986,2,81.00137931034483,36,136534
3.96957,-10.89898,0.21799,25.07986,2,80.94931034482758,36,136535
3.96892,-10.89898,0.2210099999999999,25.07986,2,80.89724137931036,36,136536
3.968280000000001,-10.89898,0.22405,25.09109,2,80.84482758620689,36,136537
3.96763,-10.89898,0.22709,25.09109,2,80.79241379310346,36,136538
3.96635,-10.89898,0.2301099999999999,25.09109,2,80.74034482758621,36,136539
3.9657,-10.89981,0.23312,25.09109,2,80.68844827586207,36,136540
3.96506,-10.89981,0.23617,25.09109,2,80.63586206896552,36,136541
3.96441,-10.89981,0.23919,25.282020000000003,2,80.58379310344829,36,136542
3.963130000000001,-10.89898,0.24222,25.07986,2,80.53155172413794,36,136543
3.96248,-10.89981,0.24524,25.282020000000003,2,80.47948275862069,36,136544
3.96119,-10.89898,0.24828,25.07986,2,80.42706896551724,36,136545
3.96055,-10.89898,0.25129,25.29326,2,80.37517241379311,36,136546
3.95926,-10.89898,0.25432,25.29326,2,80.32293103448276,36,136547
3.95862,-10.89981,0.25735,25.282020000000003,2,80.27068965517242,36,136548
3.95797,-10.89898,0.26038,25.29326,2,80.21844827586209,36,136549
3.95733,-10.89981,0.2634,25.282020000000003,2,80.16637931034484,36,136550
3.95604,-10.89981,0.26644,25.09109,2,80.11396551724138,36,136551
3.9554,-10.89898,0.26945,25.29326,2,80.06206896551724,36,136552
3.95475,-10.89898,0.2725,25.29326,2,80.00948275862069,36,136553
3.95346,-10.89898,0.27551,25.29326,2,79.95758620689655,36,136554
3.95282,-10.89981,0.27854,25.29326,2,79.9053448275862,36,136555
3.95217,-10.89981,0.28157,25.282020000000003,2,79.85310344827586,36,136556
3.95089,-10.89981,0.2846,25.29326,2,79.80086206896551,36,136557
3.95024,-10.89898,0.28764,25.29326,2,79.74844827586207,36,136558
3.94895,-10.89898,0.29065,25.29326,2,79.69655172413793,36,136559
3.94831,-10.89898,0.29368,25.29326,2,79.64431034482759,36,136560
3.94766,-10.89981,0.29671,25.29326,2,79.59206896551724,36,136561
3.94702,-10.89981,0.29973,25.282020000000003,2,79.54,36,136562
3.94638,-10.89981,0.30276,25.29326,2,79.48775862068966,36,136563
3.94509,-10.89981,0.3058,25.29326,2,79.4353448275862,36,136564
3.94444,-10.89981,0.30882,25.282020000000003,2,79.38327586206897,36,136565
3.9438,-10.89898,0.3118599999999999,25.29326,2,79.33086206896552,36,136566
3.94316,-10.89898,0.31488,25.29326,2,79.2787931034483,36,136567
3.94251,-10.89898,0.3179,25.282020000000003,2,79.22672413793104,36,136568
3.94187,-10.89981,0.32093,25.282020000000003,2,79.1744827586207,36,136569
3.94058,-10.89981,0.32395,25.29326,2,79.12241379310346,36,136570
3.93993,-10.89981,0.32698,25.282020000000003,2,79.07017241379312,36,136571
3.93929,-10.89981,0.3300099999999999,25.282020000000003,2,79.01793103448277,36,136572
3.93865,-10.89981,0.33304,25.282020000000003,2,78.96568965517243,36,136573
3.938,-10.89898,0.33608,25.29326,2,78.91327586206897,36,136574
3.93736,-10.89898,0.33909,25.50665,2,78.86137931034484,36,136575
3.93671,-10.89898,0.34212,25.29326,2,78.80913793103448,36,136576
3.93542,-10.89898,0.34515,25.29326,2,78.75689655172414,36,136577
3.93478,-10.89898,0.34819,25.29326,2,78.7044827586207,36,136578
3.93414,-10.89898,0.3512099999999999,25.29326,2,78.65241379310345,36,136579
3.93349,-10.89981,0.35423,25.282020000000003,2,78.60034482758621,36,136580
3.93285,-10.89898,0.3572599999999999,25.29326,2,78.54810344827587,36,136581
3.9322,-10.89981,0.36029,25.29326,2,78.49586206896552,36,136582
3.93156,-10.89981,0.36332,25.29326,2,78.44362068965518,36,136583
3.93092,-10.89898,0.36634,25.29326,2,78.39155172413793,36,136584
3.93027,-10.89898,0.3693599999999999,25.30449,2,78.3394827586207,36,136585
3.92963,-10.89898,0.3724099999999999,25.29326,2,78.28689655172415,36,136586
3.92898,-10.89981,0.37542,25.50665,2,78.23500000000001,36,136587
3.92834,-10.89981,0.37845,25.50665,2,78.18275862068967,36,136588
3.92769,-10.89981,0.38148,25.50665,2,78.13051724137932,36,136589
3.92705,-10.89981,0.38451,25.29326,2,78.07827586206898,36,136590
3.92641,-10.89981,0.38753,25.29326,2,78.02620689655173,36,136591
3.92576,-10.89898,0.39056,25.29326,2,77.97396551724138,36,136592
3.92512,-10.89898,0.39359,25.50665,2,77.92172413793104,36,136593
3.92447,-10.89898,0.39663,25.29326,2,77.86931034482758,36,136594
3.92383,-10.89981,0.39965,25.50665,2,77.81724137931035,36,136595
3.92319,-10.89898,0.40267,25.50665,2,77.76517241379312,36,136596
3.92254,-10.89898,0.4057,25.29326,2,77.71293103448275,36,136597
3.9219,-10.89898,0.4087199999999999,25.282020000000003,2,77.66086206896553,36,136598
3.92125,-10.89898,0.41175,25.50665,2,77.60862068965518,36,136599
3.92061,-10.89898,0.41478,25.29326,2,77.55637931034482,36,136600
3.91996,-10.89898,0.4178199999999999,25.282020000000003,2,77.50396551724138,36,136601
3.91996,-10.89898,0.4208399999999999,25.29326,2,77.45189655172415,36,136602
3.91932,-10.89981,0.42386,25.29326,2,77.3998275862069,36,136603
3.91868,-10.89981,0.4269,25.29326,2,77.34741379310346,36,136604
3.91803,-10.89898,0.42993,25.50665,2,77.29517241379311,36,136605
3.91739,-10.89898,0.43295,25.282020000000003,2,77.24310344827586,36,136606
3.91674,-10.89898,0.4359699999999999,25.50665,2,77.19103448275862,36,136607
3.9161,-10.89898,0.43901,25.282020000000003,2,77.13862068965518,36,136608
3.9161,-10.89898,0.44204,25.29326,2,77.08637931034484,36,136609
3.91545,-10.89898,0.4450699999999999,25.50665,2,77.03413793103448,36,136610
3.91481,-10.89981,0.44809,25.29326,2,76.98206896551726,36,136611
3.91417,-10.89981,0.45111,25.32695,2,76.93,36,136612
3.91352,-10.89981,0.45414,25.50665,2,76.87775862068966,36,136613
3.91352,-10.89898,0.4571699999999999,25.51788,2,76.82551724137933,36,136614
3.91288,-10.89898,0.4602,25.29326,2,76.77327586206896,36,136615
3.91223,-10.89981,0.46324,25.29326,2,76.72086206896553,36,136616
3.91159,-10.89898,0.46626,25.282020000000003,2,76.66879310344828,36,136617
3.91095,-10.89981,0.46929,25.29326,2,76.61655172413793,36,136618
3.9103,-10.89898,0.47231,25.282020000000003,2,76.5644827586207,36,136619
3.90966,-10.89898,0.47534,25.50665,2,76.51224137931035,36,136620
3.90901,-10.89898,0.47838,25.29326,2,76.4598275862069,36,136621
3.90901,-10.89898,0.4814,25.282020000000003,2,76.40775862068966,36,136622
3.90837,-10.89898,0.48441,25.495420000000003,2,76.35586206896552,36,136623
3.90772,-10.89898,0.48744,25.30449,2,76.30362068965518,36,136624
3.90772,-10.89898,0.49048,25.29326,2,76.25120689655174,36,136625
3.90708,-10.89898,0.49351,25.29326,2,76.19896551724139,36,136626
3.90708,-10.89981,0.49654,25.282020000000003,2,76.14672413793103,36,136627
3.90644,-10.89898,0.4995699999999999,25.39434,2,76.09448275862069,36,136628
3.90579,-10.89981,0.50259,25.50665,2,76.04241379310346,36,136629
3.90579,-10.89981,0.50561,25.50665,2,75.99034482758621,36,136630
3.90515,-10.89898,0.50864,25.29326,2,75.93810344827587,36,136631
3.9045,-10.89898,0.51166,25.282020000000003,2,75.88603448275863,36,136632
3.90386,-10.89898,0.5147,25.282020000000003,2,75.83362068965518,36,136633
3.90386,-10.89898,0.51773,25.29326,2,75.78137931034483,36,136634
3.90321,-10.89898,0.52076,25.29326,2,75.72913793103449,36,136635
3.90257,-10.89981,0.52378,25.29326,2,75.67706896551724,36,136636
3.90257,-10.89981,0.52681,25.29326,2,75.62482758620689,36,136637
3.90193,-10.89981,0.52983,25.29326,2,75.57275862068967,36,136638
3.90128,-10.89981,0.53286,25.29326,2,75.52051724137931,36,136639
3.90128,-10.89898,0.53589,25.29326,2,75.46827586206896,36,136640
3.90064,-10.89898,0.53893,25.29326,2,75.41586206896552,36,136641
3.89999,-10.89981,0.54195,25.29326,2,75.36379310344829,36,136642
3.89999,-10.89981,0.54497,25.29326,2,75.31172413793104,36,136643
3.89935,-10.89981,0.548,25.29326,2,75.25948275862069,36,136644
3.89935,-10.89898,0.55103,25.29326,2,75.20724137931035,36,136645
3.89871,-10.89981,0.55406,25.282020000000003,2,75.15500000000002,36,136646
3.89806,-10.89898,0.55708,25.29326,2,75.10293103448276,36,136647
3.89742,-10.89898,0.56011,25.29326,2,75.05068965517242,36,136648
3.89742,-10.89898,0.56313,25.282020000000003,2,74.99862068965518,36,136649
3.89677,-10.89981,0.56617,25.282020000000003,2,74.94620689655173,36,136650
3.89677,-10.89981,0.56919,25.51788,2,74.89413793103449,36,136651
3.89613,-10.89981,0.57223,25.30449,2,74.84172413793104,36,136652
3.89613,-10.89981,0.57526,25.30449,2,74.7894827586207,36,136653
3.895480000000001,-10.89898,0.57828,25.29326,2,74.73741379310344,36,136654
3.89484,-10.89898,0.5813,25.29326,2,74.68534482758622,36,136655
3.89484,-10.89898,0.58432,25.29326,2,74.63327586206897,36,136656
3.8942,-10.89981,0.58737,25.29326,2,74.58068965517242,36,136657
3.8942,-10.89981,0.59038,25.29326,2,74.5287931034483,36,136658
3.89355,-10.89981,0.59342,25.50665,2,74.47637931034484,36,136659
3.89355,-10.89898,0.59643,25.50665,2,74.4244827586207,36,136660
3.89291,-10.89981,0.59947,25.29326,2,74.37206896551724,36,136661
3.89291,-10.89981,0.60249,25.29326,2,74.32,36,136662
3.89226,-10.89981,0.60553,25.29326,2,74.26758620689655,36,136663
3.89162,-10.89981,0.60854,25.29326,2,74.21568965517243,36,136664
3.89162,-10.89981,0.61159,25.282020000000003,2,74.16310344827588,36,136665
3.89097,-10.89898,0.6146,25.29326,2,74.11120689655172,36,136666
3.89097,-10.89898,0.61764,25.29326,2,74.05879310344828,36,136667
3.890330000000001,-10.89898,0.62066,25.30449,2,74.00672413793104,36,136668
3.88969,-10.89898,0.62368,25.29326,2,73.9546551724138,36,136669
3.88969,-10.89898,0.62671,25.282020000000003,2,73.90241379310345,36,136670
3.88904,-10.89898,0.62974,25.29326,2,73.8501724137931,36,136671
3.88904,-10.89898,0.6327699999999999,25.29326,2,73.79793103448276,36,136672
3.8884,-10.89898,0.6358,25.29326,2,73.74568965517243,36,136673
3.88775,-10.89898,0.63883,25.29326,2,73.69344827586208,36,136674
3.88775,-10.89898,0.64186,25.29326,2,73.64120689655172,36,136675
3.88711,-10.89981,0.64488,25.29326,2,73.5891379310345,36,136676
3.88711,-10.89898,0.6479199999999999,25.29326,2,73.53672413793105,36,136677
3.88647,-10.89898,0.65093,25.29326,2,73.4848275862069,36,136678
3.88647,-10.89981,0.65396,25.282020000000003,2,73.43258620689656,36,136679
3.88582,-10.89981,0.65699,25.282020000000003,2,73.38034482758621,36,136680
3.88582,-10.89981,0.6600199999999999,25.29326,2,73.32810344827587,36,136681
3.88518,-10.89898,0.66305,25.29326,2,73.27586206896552,36,136682
3.88518,-10.89898,0.66608,25.29326,2,73.22362068965518,36,136683
3.88453,-10.89981,0.6691,25.29326,2,73.17155172413793,36,136684
3.88453,-10.89981,0.67213,25.282020000000003,2,73.11931034482758,36,136685
3.88389,-10.89898,0.67516,25.29326,2,73.06706896551724,36,136686
3.88389,-10.89898,0.67819,25.29326,2,73.0148275862069,36,136687
3.88324,-10.89981,0.6812199999999999,25.282020000000003,2,72.96258620689656,36,136688
3.8826,-10.89898,0.68425,25.29326,2,72.91034482758621,36,136689
3.8826,-10.89898,0.6872699999999999,25.282020000000003,2,72.85827586206898,36,136690
3.88196,-10.89898,0.6903,25.282020000000003,2,72.80603448275863,36,136691
3.88196,-10.89898,0.6933199999999999,25.29326,2,72.75396551724138,36,136692
3.88131,-10.89981,0.69634,25.29326,2,72.70189655172413,36,136693
3.88131,-10.89981,0.69938,25.282020000000003,2,72.6494827586207,36,136694
3.88067,-10.89981,0.7024100000000001,25.29326,2,72.59724137931035,36,136695
3.88067,-10.89898,0.70543,25.29326,2,72.54517241379311,36,136696
3.88002,-10.89898,0.7084699999999999,25.29326,2,72.49275862068966,36,136697
3.87938,-10.89981,0.71149,25.29326,2,72.4406896551724,36,136698
3.87938,-10.89898,0.71453,25.29326,2,72.38827586206898,36,136699
3.87874,-10.89898,0.71755,25.29326,2,72.33620689655173,36,136700
3.87874,-10.89898,0.7205699999999999,25.30449,2,72.2841379310345,36,136701
3.87809,-10.89898,0.7236100000000001,25.29326,2,72.23172413793104,36,136702
3.87809,-10.89981,0.72663,25.29326,2,72.17965517241379,36,136703
3.87745,-10.89981,0.7296600000000001,25.29326,2,72.12741379310346,36,136704
3.8768,-10.89981,0.73268,25.29326,2,72.0753448275862,36,136705
3.8768,-10.89898,0.7357,25.29326,2,72.02327586206896,36,136706
3.87616,-10.89981,0.73874,25.29326,2,71.97086206896553,36,136707
3.87616,-10.89898,0.7417699999999999,25.29326,2,71.91862068965519,36,136708
3.87551,-10.89898,0.74479,25.29326,2,71.86655172413793,36,136709
3.87551,-10.89898,0.7478100000000001,25.29326,2,71.8144827586207,36,136710
3.87487,-10.89981,0.75084,25.29326,2,71.76224137931035,36,136711
3.87487,-10.89981,0.75388,25.30449,2,71.7098275862069,36,136712
3.87423,-10.89981,0.7569100000000001,25.29326,2,71.65758620689655,36,136713
3.87423,-10.89898,0.7599199999999999,25.29326,2,71.60568965517241,36,136714
3.873580000000001,-10.89981,0.76295,25.29326,2,71.55344827586207,36,136715
3.873580000000001,-10.89898,0.76599,25.29326,2,71.50103448275864,36,136716
3.87294,-10.89898,0.76903,25.282020000000003,2,71.44862068965519,36,136717
3.87229,-10.89981,0.77204,25.09109,2,71.39672413793105,36,136718
3.87229,-10.89898,0.77507,25.10232,2,71.34448275862069,36,136719
3.87165,-10.89898,0.77809,25.29326,2,71.29241379310346,36,136720
3.87165,-10.89898,0.78114,25.282020000000003,2,71.2398275862069,36,136721
3.871,-10.89981,0.78415,25.29326,2,71.18793103448276,36,136722
3.871,-10.89981,0.78719,25.29326,2,71.13551724137932,36,136723
3.87036,-10.89981,0.79022,25.09109,2,71.08327586206897,36,136724
3.87036,-10.89898,0.79324,25.282020000000003,2,71.03120689655172,36,136725
3.86972,-10.89981,0.7962600000000001,25.07986,2,70.97913793103449,36,136726
3.86972,-10.89981,0.79929,25.29326,2,70.92689655172414,36,136727
3.86907,-10.89898,0.80232,25.29326,2,70.8746551724138,36,136728
3.868430000000001,-10.89898,0.80535,25.29326,2,70.82241379310345,36,136729
3.868430000000001,-10.89981,0.80837,25.29326,2,70.77034482758621,36,136730
3.86778,-10.89981,0.8114,25.07986,2,70.71810344827587,36,136731
3.86778,-10.89981,0.81443,25.29326,2,70.66586206896552,36,136732
3.86714,-10.89981,0.81745,25.29326,2,70.61379310344827,36,136733
3.8665,-10.89981,0.8204799999999999,25.282020000000003,2,70.56155172413793,36,136734
3.8665,-10.89981,0.8235,25.29326,2,70.50948275862069,36,136735
3.86585,-10.89898,0.8265299999999999,25.07986,2,70.45724137931036,36,136736
3.86585,-10.89981,0.8295600000000001,25.09109,2,70.40500000000002,36,136737
3.86585,-10.89898,0.8326,25.29326,2,70.35258620689656,36,136738
3.86521,-10.89981,0.8356299999999999,25.09109,2,70.30034482758622,36,136739
3.86456,-10.89898,0.83865,25.29326,2,70.24827586206897,36,136740
3.86456,-10.89981,0.84167,25.29326,2,70.19620689655173,36,136741
3.86392,-10.89981,0.8447100000000001,25.282020000000003,2,70.14379310344827,36,136742
3.86392,-10.89981,0.8477299999999999,25.282020000000003,2,70.09172413793105,36,136743
3.86327,-10.89981,0.8507600000000001,25.282020000000003,2,70.0394827586207,36,136744
3.86327,-10.89981,0.8538,25.29326,2,69.98706896551725,36,136745
3.86263,-10.89981,0.8568100000000001,25.29326,2,69.9351724137931,36,136746
3.86263,-10.89981,0.8598399999999999,25.29326,2,69.88293103448277,36,136747
3.86199,-10.89898,0.86288,25.29326,2,69.83051724137933,36,136748
3.86134,-10.89898,0.8659,25.29326,2,69.77844827586208,36,136749
3.86134,-10.89981,0.86892,25.282020000000003,2,69.72637931034483,36,136750
3.86134,-10.89981,0.8719600000000001,25.282020000000003,2,69.67396551724138,36,136751
3.8607,-10.89898,0.87498,25.29326,2,69.62189655172415,36,136752
3.86005,-10.89981,0.87802,25.29326,2,69.5694827586207,36,136753
3.86005,-10.89981,0.8810399999999999,25.282020000000003,2,69.51741379310346,36,136754
3.85941,-10.89981,0.88407,25.29326,2,69.4651724137931,36,136755
3.85941,-10.89981,0.8871,25.29326,2,69.41293103448275,36,136756
3.85876,-10.89981,0.89012,25.29326,2,69.36086206896552,36,136757
3.85812,-10.89898,0.89315,25.07986,2,69.30862068965517,36,136758
3.85812,-10.89898,0.89617,25.29326,2,69.25655172413794,36,136759
3.85748,-10.89898,0.8992,25.29326,2,69.20431034482759,36,136760
3.85748,-10.89981,0.90223,25.29326,2,69.15206896551724,36,136761
3.85683,-10.89898,0.90526,25.29326,2,69.0998275862069,36,136762
3.85619,-10.89981,0.90829,25.29326,2,69.04758620689655,36,136763
3.85619,-10.89981,0.91131,25.29326,2,68.9955172413793,36,136764
3.85554,-10.89981,0.91435,25.29326,2,68.94310344827588,36,136765
3.85554,-10.89981,0.91736,25.29326,2,68.89120689655174,36,136766
3.85554,-10.89898,0.9204,25.29326,2,68.83879310344828,36,136767
3.8549,-10.89981,0.92343,25.29326,2,68.78655172413794,36,136768
3.85426,-10.89981,0.92646,25.29326,2,68.73431034482759,36,136769
3.85426,-10.89898,0.92948,25.29326,2,68.68224137931036,36,136770
3.85361,-10.89898,0.93252,25.29326,2,68.6298275862069,36,136771
3.85361,-10.89981,0.93554,25.29326,2,68.57775862068965,36,136772
3.85297,-10.89898,0.93857,25.282020000000003,2,68.5255172413793,36,136773
3.85297,-10.89981,0.94158,25.29326,2,68.47362068965518,36,136774
3.85232,-10.89898,0.94461,25.29326,2,68.42137931034483,36,136775
3.85232,-10.89898,0.94764,25.29326,2,68.36913793103449,36,136776
3.85168,-10.89981,0.95066,25.29326,2,68.31706896551725,36,136777
3.85168,-10.89981,0.9537,25.282020000000003,2,68.26465517241378,36,136778
3.85103,-10.89981,0.95672,25.29326,2,68.21258620689656,36,136779
3.85103,-10.89981,0.95976,25.29326,2,68.1601724137931,36,136780
3.85039,-10.89981,0.96279,25.282020000000003,2,68.10793103448276,36,136781
3.84975,-10.89898,0.96581,25.29326,2,68.05586206896552,36,136782
3.84975,-10.89981,0.96884,25.29326,2,68.00362068965518,36,136783
3.8491,-10.89981,0.97186,25.29326,2,67.95155172413793,36,136784
3.8491,-10.89981,0.9749,25.29326,2,67.89913793103449,36,136785
3.84846,-10.89981,0.97792,25.282020000000003,2,67.84706896551724,36,136786
3.84781,-10.89898,0.98096,25.29326,2,67.79465517241378,36,136787
3.84781,-10.89898,0.98397,25.29326,2,67.74275862068966,36,136788
3.84717,-10.89898,0.987,25.29326,2,67.69051724137931,36,136789
3.84717,-10.89981,0.99003,25.29326,2,67.63827586206897,36,136790
3.84653,-10.89981,0.99306,25.29326,2,67.58603448275862,36,136791
3.84588,-10.89898,0.99609,25.29326,2,67.53379310344829,36,136792
3.84588,-10.89981,0.99912,25.50665,2,67.48155172413793,36,136793
3.84524,-10.89898,1.00214,25.29326,2,67.4294827586207,36,136794
3.84524,-10.89981,1.00517,25.29326,2,67.37724137931036,36,136795
3.84459,-10.89981,1.0082,25.50665,2,67.32500000000002,36,136796
3.84459,-10.89981,1.01123,25.50665,2,67.27275862068964,36,136797
3.84395,-10.89981,1.01424,25.29326,2,67.22086206896553,36,136798
3.84395,-10.89898,1.01728,25.50665,2,67.16844827586208,36,136799
3.8433,-10.89981,1.0203,25.29326,2,67.11637931034484,36,136800
3.8433,-10.89981,1.02333,25.50665,2,67.06413793103448,36,136801
3.84266,-10.89981,1.02636,25.50665,2,67.01189655172415,36,136802
3.84266,-10.89981,1.0294,25.50665,2,66.9594827586207,36,136803
3.84202,-10.89898,1.03242,25.50665,2,66.90741379310344,36,136804
3.84137,-10.89981,1.03545,25.50665,2,66.8551724137931,36,136805
3.84137,-10.89981,1.0384799999999998,25.495420000000003,2,66.80293103448277,36,136806
3.84137,-10.89981,1.0415,25.50665,2,66.75086206896552,36,136807
3.84073,-10.89898,1.04453,25.50665,2,66.69862068965519,36,136808
3.84008,-10.89981,1.04756,25.51788,2,66.64637931034484,36,136809
3.84008,-10.89981,1.0505799999999998,25.50665,2,66.59431034482759,36,136810
3.83944,-10.89898,1.0536,25.495420000000003,2,66.54224137931034,36,136811
3.83944,-10.89981,1.05663,25.50665,2,66.49,36,136812
3.83879,-10.89981,1.05966,25.50665,2,66.43775862068966,36,136813
3.83815,-10.89981,1.0627,25.51788,2,66.38534482758621,36,136814
3.83815,-10.89981,1.06572,25.50665,2,66.33327586206897,36,136815
3.83751,-10.89981,1.06875,25.51788,2,66.28103448275861,36,136816
3.83751,-10.89898,1.07178,25.51788,2,66.22879310344828,36,136817
3.83686,-10.89898,1.07481,25.50665,2,66.17655172413794,36,136818
3.83622,-10.89981,1.07784,25.51788,2,66.12431034482759,36,136819
3.83622,-10.89981,1.08086,25.51788,2,66.07224137931034,36,136820
3.83557,-10.89898,1.0839,25.50665,2,66.0198275862069,36,136821
3.83557,-10.89981,1.08691,25.50665,2,65.96793103448276,36,136822
3.83493,-10.89898,1.08994,25.495420000000003,2,65.91568965517243,36,136823
3.83493,-10.89898,1.09297,25.51788,2,65.86344827586207,36,136824
3.83429,-10.89981,1.096,25.72005,2,65.81120689655172,36,136825
3.83429,-10.89981,1.09902,25.72005,2,65.75913793103447,36,136826
3.83364,-10.89898,1.10205,25.50665,2,65.70689655172414,36,136827
3.83364,-10.89981,1.10507,25.51788,2,65.65482758620689,36,136828
3.833,-10.89898,1.10811,25.50665,2,65.60241379310345,36,136829
3.833,-10.89981,1.11114,25.708820000000003,2,65.5501724137931,36,136830
3.83235,-10.89898,1.11417,25.72005,2,65.49793103448276,36,136831
3.83235,-10.89981,1.11719,25.73128,2,65.44586206896552,36,136832
3.83171,-10.89981,1.12022,25.51788,2,65.39362068965518,36,136833
3.83171,-10.89981,1.12324,25.50665,2,65.34155172413793,36,136834
3.83106,-10.89981,1.12627,25.708820000000003,2,65.28931034482758,36,136835
3.83106,-10.89898,1.12929,25.72005,2,65.23724137931035,36,136836
3.83042,-10.89981,1.1323299999999998,25.72005,2,65.18482758620691,36,136837
3.83042,-10.89898,1.13536,25.72005,2,65.13258620689656,36,136838
3.82978,-10.89981,1.13838,25.73128,2,65.08051724137933,36,136839
3.82978,-10.89981,1.14142,25.72005,2,65.02810344827587,36,136840
3.82913,-10.89898,1.14444,25.708820000000003,2,64.97603448275862,36,136841
3.82849,-10.89981,1.14746,25.72005,2,64.92396551724138,36,136842
3.82849,-10.89981,1.15049,25.73128,2,64.87172413793103,36,136843
3.82784,-10.89898,1.15352,25.72005,2,64.8194827586207,36,136844
3.82784,-10.89898,1.15655,25.72005,2,64.76724137931035,36,136845
3.8272,-10.89898,1.15959,25.72005,2,64.71482758620691,36,136846
3.82655,-10.89981,1.1626,25.72005,2,64.66293103448275,36,136847
3.82655,-10.89981,1.16564,25.72005,2,64.61051724137931,36,136848
3.82591,-10.89898,1.16866,25.72005,2,64.55844827586208,36,136849
3.82591,-10.89898,1.1716799999999998,25.72005,2,64.50637931034484,36,136850
3.82527,-10.89898,1.17472,25.708820000000003,2,64.45396551724139,36,136851
3.82527,-10.89898,1.17774,25.72005,2,64.40189655172414,36,136852
3.82462,-10.89898,1.18078,25.72005,2,64.34948275862071,36,136853
3.82462,-10.89898,1.1838,25.708820000000003,2,64.29741379310346,36,136854
3.82398,-10.89898,1.18682,25.73128,2,64.24534482758621,36,136855
3.82398,-10.89981,1.18986,25.72005,2,64.19293103448275,36,136856
3.82333,-10.89898,1.19289,25.72005,2,64.14068965517241,36,136857
3.82333,-10.89981,1.1959,25.72005,2,64.08879310344828,36,136858
3.82269,-10.89981,1.1989299999999998,25.922220000000003,2,64.03655172413794,36,136859
3.82269,-10.89981,1.20196,25.72005,2,63.98431034482759,36,136860
3.82205,-10.89981,1.20499,25.72005,2,63.93206896551725,36,136861
3.82205,-10.89981,1.20801,25.708820000000003,2,63.88,36,136862
3.8214,-10.89981,1.21105,25.922220000000003,2,63.82758620689656,36,136863
3.8214,-10.89898,1.21407,25.922220000000003,2,63.775517241379305,36,136864
3.82076,-10.89981,1.21711,25.72005,2,63.72310344827587,36,136865
3.82076,-10.89981,1.22014,25.91099,2,63.670862068965526,36,136866
3.82011,-10.89898,1.22317,25.922220000000003,2,63.61862068965517,36,136867
3.82011,-10.89981,1.2261799999999998,25.922220000000003,2,63.56672413793104,36,136868
3.81947,-10.89981,1.22921,25.72005,2,63.51448275862069,36,136869
3.81947,-10.89981,1.23225,25.91099,2,63.46206896551725,36,136870
3.81882,-10.89981,1.23528,25.922220000000003,2,63.409827586206895,36,136871
3.81882,-10.89898,1.2383,25.922220000000003,2,63.35775862068966,36,136872
3.81818,-10.89981,1.24132,25.91099,2,63.305689655172415,36,136873
3.81754,-10.89898,1.24435,25.922220000000003,2,63.25344827586207,36,136874
3.81754,-10.89981,1.24738,25.922220000000003,2,63.20120689655174,36,136875
3.81689,-10.89898,1.2504,25.922220000000003,2,63.149137931034495,36,136876
3.81689,-10.89981,1.2534299999999998,25.922220000000003,2,63.09689655172415,36,136877
3.81625,-10.89981,1.25646,25.922220000000003,2,63.044655172413805,36,136878
3.81625,-10.89981,1.25949,25.922220000000003,2,62.99241379310345,36,136879
3.8156,-10.89981,1.26252,25.922220000000003,2,62.94017241379311,36,136880
3.81496,-10.89981,1.26554,25.93345,2,62.88810344827586,36,136881
3.81496,-10.89898,1.26856,25.922220000000003,2,62.83603448275863,36,136882
3.81432,-10.89981,1.27159,25.922220000000003,2,62.78379310344828,36,136883
3.81432,-10.89898,1.27462,25.922220000000003,2,62.73155172413794,36,136884
3.81432,-10.89898,1.27766,25.91099,2,62.67913793103448,36,136885
3.81367,-10.89898,1.2806799999999998,25.91099,2,62.62706896551726,36,136886
3.81367,-10.89981,1.28371,25.922220000000003,2,62.5748275862069,36,136887
3.81303,-10.89898,1.28674,25.922220000000003,2,62.52258620689656,36,136888
3.81303,-10.89981,1.28977,25.922220000000003,2,62.47034482758622,36,136889
3.81238,-10.89898,1.29279,25.922220000000003,2,62.41827586206897,36,136890
3.81238,-10.89898,1.29582,25.922220000000003,2,62.36603448275862,36,136891
3.81174,-10.89898,1.29885,25.91099,2,62.31379310344828,36,136892
3.81174,-10.89981,1.30188,26.13562,2,62.26155172413794,36,136893
3.81109,-10.89981,1.3049,25.922220000000003,2,62.209482758620695,36,136894
3.81109,-10.89981,1.30793,26.13562,2,62.15724137931036,36,136895
3.81045,-10.89898,1.31097,26.12438,2,62.104827586206895,36,136896
3.81045,-10.89898,1.31399,26.13562,2,62.05275862068967,36,136897
3.80981,-10.89981,1.31701,25.922220000000003,2,62.00068965517242,36,136898
3.80981,-10.89898,1.32003,26.13562,2,61.94862068965518,36,136899
3.80916,-10.89898,1.32306,26.12438,2,61.896379310344834,36,136900
3.80916,-10.89898,1.3261,26.12438,2,61.84396551724138,36,136901
3.80852,-10.89981,1.32912,26.12438,2,61.791896551724136,36,136902
3.80852,-10.89981,1.33214,26.12438,2,61.7398275862069,36,136903
3.80787,-10.89898,1.33517,26.13562,2,61.68758620689656,36,136904
3.80787,-10.89898,1.3382,26.12438,2,61.63534482758622,36,136905
3.80723,-10.89898,1.34123,26.12438,2,61.58310344827586,36,136906
3.80658,-10.89898,1.34427,26.13562,2,61.53068965517242,36,136907
3.80658,-10.89898,1.34729,26.13562,2,61.47862068965518,36,136908
3.80594,-10.89898,1.35031,26.12438,2,61.42655172413794,36,136909
3.80594,-10.89898,1.35335,26.12438,2,61.37413793103449,36,136910
3.8053,-10.89981,1.35637,26.13562,2,61.322068965517246,36,136911
3.8053,-10.89898,1.35939,26.12438,2,61.27,36,136912
3.80465,-10.89981,1.36244,26.12438,2,61.21741379310345,36,136913
3.80465,-10.89898,1.36546,26.12438,2,61.16534482758623,36,136914
3.80401,-10.89898,1.36849,26.13562,2,61.11310344827586,36,136915
3.80401,-10.89981,1.37151,26.12438,2,61.06103448275863,36,136916
3.80401,-10.89981,1.37453,26.12438,2,61.008965517241386,36,136917
3.80336,-10.89898,1.37756,26.12438,2,60.95672413793104,36,136918
3.80336,-10.89898,1.3806,26.11315,2,60.90431034482759,36,136919
3.80272,-10.89898,1.38363,26.12438,2,60.85206896551725,36,136920
3.80272,-10.89898,1.38665,26.12438,2,60.8,36,136921
3.80208,-10.89981,1.3896700000000002,26.13562,2,60.74793103448276,36,136922
3.80143,-10.89898,1.3927,26.12438,2,60.69568965517241,36,136923
3.80143,-10.89898,1.39573,26.12438,2,60.643448275862085,36,136924
3.80143,-10.89981,1.39876,26.12438,2,60.591206896551725,36,136925
3.80079,-10.89981,1.40178,26.12438,2,60.539137931034496,36,136926
3.80079,-10.89981,1.4048200000000002,26.13562,2,60.48672413793104,36,136927
3.80014,-10.89981,1.40784,26.12438,2,60.4346551724138,36,136928
3.80014,-10.89898,1.41087,26.13562,2,60.38241379310345,36,136929
3.7995,-10.89898,1.41389,26.12438,2,60.33034482758621,36,136930
3.7995,-10.89898,1.4169200000000002,26.33778,2,60.27810344827586,36,136931
3.79885,-10.89981,1.41995,26.33778,2,60.22586206896552,36,136932
3.79885,-10.89898,1.42297,26.33778,2,60.17379310344828,36,136933
3.79821,-10.89981,1.426,26.33778,2,60.12155172413793,36,136934
3.79821,-10.89981,1.42904,26.33778,2,60.0691379310345,36,136935
3.79757,-10.89898,1.43206,26.33778,2,60.01706896551725,36,136936
3.79757,-10.89981,1.43508,26.34901,2,59.965,36,136937
3.79692,-10.89981,1.43811,26.34901,2,59.91275862068967,36,136938
3.79692,-10.89981,1.44114,26.33778,2,59.86051724137932,36,136939
3.79628,-10.89981,1.4441700000000002,26.33778,2,59.80827586206896,36,136940
3.79628,-10.89981,1.4472,26.33778,2,59.75603448275863,36,136941
3.795630000000001,-10.89898,1.45024,26.33778,2,59.703620689655175,36,136942
3.795630000000001,-10.89898,1.45326,26.33778,2,59.65155172413793,36,136943
3.79499,-10.89981,1.45628,26.32655,2,59.59948275862069,36,136944
3.79434,-10.89981,1.4593200000000002,26.33778,2,59.54706896551725,36,136945
3.79434,-10.89898,1.46233,26.33778,2,59.49517241379312,36,136946
3.79434,-10.89898,1.46537,26.33778,2,59.44275862068966,36,136947
3.7937,-10.89898,1.4684,26.33778,2,59.39051724137932,36,136948
3.7937,-10.89981,1.4714200000000002,26.33778,2,59.33844827586207,36,136949
3.79306,-10.89898,1.47445,26.33778,2,59.286206896551725,36,136950
3.79306,-10.89898,1.47748,26.33778,2,59.23396551724139,36,136951
3.79306,-10.89898,1.4805,26.32655,2,59.18189655172414,36,136952
3.79241,-10.89898,1.48354,26.32655,2,59.12948275862068,36,136953
3.79241,-10.89898,1.48655,26.32655,2,59.07758620689655,36,136954
3.79177,-10.89981,1.48959,26.53995,2,59.02517241379312,36,136955
3.79177,-10.89981,1.49261,26.32655,2,58.97310344827587,36,136956
3.79112,-10.89981,1.49565,26.32655,2,58.92068965517241,36,136957
3.79112,-10.89898,1.49868,26.53995,2,58.86844827586207,36,136958
3.79048,-10.89981,1.50171,26.32655,2,58.816206896551726,36,136959
3.79048,-10.89898,1.50474,26.33778,2,58.76396551724138,36,136960
3.78984,-10.89898,1.50776,26.32655,2,58.71189655172414,36,136961
3.78984,-10.89981,1.51078,26.55118,2,58.6598275862069,36,136962
3.78984,-10.89898,1.5138,26.53995,2,58.60775862068966,36,136963
3.78919,-10.89981,1.51684,26.55118,2,58.55534482758621,36,136964
3.78919,-10.89981,1.51986,26.53995,2,58.50327586206896,36,136965
3.78855,-10.89898,1.52289,26.53995,2,58.451034482758615,36,136966
3.78855,-10.89981,1.5259200000000002,26.55118,2,58.39879310344829,36,136967
3.7879,-10.89898,1.52895,26.53995,2,58.34655172413794,36,136968
3.7879,-10.89898,1.53197,26.53995,2,58.294482758620696,36,136969
3.78726,-10.89898,1.535,26.55118,2,58.24224137931035,36,136970
3.78726,-10.89981,1.53804,26.55118,2,58.1898275862069,36,136971
3.78661,-10.89898,1.54105,26.53995,2,58.13793103448276,36,136972
3.78661,-10.89898,1.54408,26.53995,2,58.085689655172416,36,136973
3.78597,-10.89898,1.5471,26.53995,2,58.03362068965519,36,136974
3.78597,-10.89981,1.55014,26.53995,2,57.98120689655173,36,136975
3.78533,-10.89981,1.5531700000000002,26.55118,2,57.92896551724137,36,136976
3.78533,-10.89981,1.55619,26.53995,2,57.876896551724144,36,136977
3.78533,-10.89981,1.55922,26.53995,2,57.8246551724138,36,136978
3.78468,-10.89981,1.56225,26.53995,2,57.77241379310346,36,136979
3.78404,-10.89898,1.5652700000000002,26.53995,2,57.72034482758621,36,136980
3.78404,-10.89898,1.5683,26.55118,2,57.668103448275865,36,136981
3.78404,-10.89981,1.57133,26.53995,2,57.61586206896553,36,136982
3.78339,-10.89981,1.57436,26.53995,2,57.56362068965519,36,136983
3.78339,-10.89898,1.57738,26.53995,2,57.51155172413793,36,136984
3.78339,-10.89898,1.5804200000000002,26.53995,2,57.45913793103448,36,136985
3.78275,-10.89898,1.58345,26.55118,2,57.40689655172415,36,136986
3.78275,-10.89981,1.58648,26.53995,2,57.3546551724138,36,136987
3.7821,-10.89898,1.58949,26.53995,2,57.30275862068965,36,136988
3.7821,-10.89898,1.59253,26.55118,2,57.25034482758621,36,136989
3.78146,-10.89898,1.59556,26.53995,2,57.198103448275866,36,136990
3.78146,-10.89898,1.59859,26.55118,2,57.14586206896552,36,136991
3.78082,-10.89898,1.60161,26.75335,2,57.09379310344828,36,136992
3.78082,-10.89898,1.60464,26.55118,2,57.04155172413793,36,136993
3.78017,-10.89898,1.60766,26.53995,2,56.98948275862069,36,136994
3.78017,-10.89981,1.6107,26.75335,2,56.937068965517234,36,136995
3.78017,-10.89981,1.61372,26.53995,2,56.88500000000001,36,136996
3.77953,-10.89981,1.61674,26.74211,2,56.83293103448276,36,136997
3.77953,-10.89898,1.61978,26.76458,2,56.78051724137932,36,136998
3.778880000000001,-10.89981,1.62281,26.75335,2,56.72827586206897,36,136999
3.778880000000001,-10.89898,1.62583,26.75335,2,56.67620689655173,36,137000
3.778880000000001,-10.89981,1.62887,26.53995,2,56.62379310344828,36,137001
3.77824,-10.89898,1.63188,26.76458,2,56.571896551724144,36,137002
3.77824,-10.89898,1.63491,26.75335,2,56.51965517241379,36,137003
3.7776,-10.89981,1.63795,26.75335,2,56.46724137931034,36,137004
3.7776,-10.89981,1.6409599999999998,26.75335,2,56.41534482758622,36,137005
3.77695,-10.89981,1.64399,26.75335,2,56.36310344827587,36,137006
3.77695,-10.89981,1.64703,26.74211,2,56.31068965517242,36,137007
3.77695,-10.89898,1.65006,26.76458,2,56.25844827586208,36,137008
3.77631,-10.89981,1.6530900000000002,26.76458,2,56.20620689655173,36,137009
3.77631,-10.89981,1.6561,26.75335,2,56.1543103448276,36,137010
3.77566,-10.89898,1.65914,26.75335,2,56.10189655172415,36,137011
3.77566,-10.89981,1.66217,26.75335,2,56.0496551724138,36,137012
3.77502,-10.89981,1.6651900000000002,26.76458,2,55.99758620689656,36,137013
3.77502,-10.89981,1.66822,26.75335,2,55.94534482758622,36,137014
3.77437,-10.89981,1.67124,26.75335,2,55.89327586206896,36,137015
3.77437,-10.89981,1.67427,26.75335,2,55.84103448275863,36,137016
3.77437,-10.89981,1.67731,26.75335,2,55.78862068965517,36,137017
3.773730000000001,-10.89981,1.68033,26.76458,2,55.73655172413792,36,137018
3.773730000000001,-10.89898,1.6833599999999995,26.75335,2,55.6843103448276,36,137019
3.77309,-10.89898,1.68638,26.76458,2,55.63224137931035,36,137020
3.77309,-10.89898,1.68941,26.75335,2,55.580000000000005,36,137021
3.77309,-10.89981,1.6924400000000002,26.75335,2,55.52775862068965,36,137022
3.77244,-10.89898,1.69548,26.75335,2,55.47534482758621,36,137023
3.77244,-10.89981,1.69849,26.75335,2,55.423448275862064,36,137024
3.77244,-10.89898,1.70152,26.75335,2,55.37120689655174,36,137025
3.7718,-10.89898,1.7045400000000002,26.75335,2,55.31913793103448,36,137026
3.7718,-10.89898,1.70758,26.74211,2,55.26672413793104,36,137027
3.77115,-10.89981,1.7106,26.75335,2,55.21465517241379,36,137028
3.77115,-10.89981,1.71363,26.96674,2,55.162413793103454,36,137029
3.77051,-10.89981,1.71666,26.94428,2,55.11017241379311,36,137030
3.77051,-10.89981,1.7196900000000002,26.75335,2,55.05793103448276,36,137031
3.77051,-10.89981,1.72272,26.96674,2,55.00568965517242,36,137032
3.76987,-10.89981,1.72575,26.94428,2,54.95344827586207,36,137033
3.76987,-10.89898,1.72876,26.96674,2,54.90155172413793,36,137034
3.76922,-10.89981,1.7317900000000002,26.95551,2,54.84931034482759,36,137035
3.76922,-10.89981,1.73482,26.96674,2,54.79706896551725,36,137036
3.76922,-10.89981,1.73785,26.95551,2,54.7448275862069,36,137037
3.768580000000001,-10.89898,1.74089,26.95551,2,54.69241379310345,36,137038
3.768580000000001,-10.89898,1.7439099999999998,26.95551,2,54.64034482758622,36,137039
3.768580000000001,-10.89898,1.7469400000000002,26.96674,2,54.58810344827586,36,137040
3.76793,-10.89898,1.74996,26.95551,2,54.53603448275863,36,137041
3.76793,-10.89898,1.75299,26.95551,2,54.483793103448285,36,137042
3.76729,-10.89898,1.75602,26.95551,2,54.431551724137925,36,137043
3.76729,-10.89981,1.75905,26.95551,2,54.37931034482759,36,137044
3.76729,-10.89898,1.76207,26.95551,2,54.32724137931034,36,137045
3.76664,-10.89981,1.76509,26.95551,2,54.27517241379312,36,137046
3.76664,-10.89898,1.76813,26.95551,2,54.22275862068966,36,137047
3.766,-10.89898,1.7711599999999998,26.96674,2,54.17051724137932,36,137048
3.766,-10.89898,1.77418,26.96674,2,54.11844827586207,36,137049
3.76536,-10.89981,1.77721,26.96674,2,54.066206896551726,36,137050
3.76536,-10.89898,1.78025,26.95551,2,54.013793103448286,36,137051
3.76536,-10.89898,1.7832599999999998,26.95551,2,53.96189655172416,36,137052
