Repository: uw-mad-dash/Battery-SoC-Estimation

## Data
The [LiPo 5450 mAh cell](https://maxamps.com/products/lipo-5450-1s-3-7v-battery) data can be found in <em>data</em> directory 👀. We collected 48 discharging-charging cycles for CRates 1, 2, 3, and 4. The measurements were recorded at 1 second rate. To understand data better, we provided a [Jupyter](https://jupyter.org/) notebook <em>data_visualization.ipynb</em> in <em>notebooks</em> directory. We used [Jupyter Dash](https://github.com/plotly/jupyter-dash) library which allows to create interactive plots. Names of the columns in the csv files containing data should be self-explanatory, except column 'AhStep [Ah]'. This column represents the cell capacity in Ah.

File: data/CRate2_Cycle37.csv (part 1 of 7)
Voltage [V],Current [A],AhStep [Ah],TempBottom [C],CRate [-],SOC [%],Cycle [-],Time [s]
4.0488,-10.89898,0.00303,24.4509,2,84.63362068965519,37,140357
4.04494,-10.89898,0.00604,24.46213,2,84.58172413793105,37,140358
4.04107,-10.89898,0.00908,24.24873,2,84.52931034482759,37,140359
4.0385,-10.89981,0.01211,24.4509,2,84.47706896551725,37,140360
4.03656,-10.89981,0.01514,24.4509,2,84.4248275862069,37,140361
4.03399,-10.89898,0.01815,24.4509,2,84.37293103448276,37,140362
4.03141,-10.89898,0.02118,24.25996,2,84.32068965517242,37,140363
4.03012,-10.89898,0.02422,24.46213,2,84.26827586206899,37,140364
4.02819,-10.89981,0.02725,24.46213,2,84.21603448275862,37,140365
4.02626,-10.89898,0.03027,24.46213,2,84.1639655172414,37,140366
4.02432,-10.89898,0.0333,24.4509,2,84.11172413793105,37,140367
4.02304,-10.89981,0.03633,24.4509,2,84.05948275862069,37,140368
4.0211,-10.89981,0.03935,24.4509,2,84.00741379310345,37,140369
4.019819999999999,-10.89981,0.04237,24.4509,2,83.95534482758622,37,140370
4.01853,-10.89898,0.04541,24.4509,2,83.90293103448276,37,140371
4.01724,-10.89898,0.04844,24.43966,2,83.85068965517242,37,140372
4.01659,-10.89898,0.05146,24.4509,2,83.79862068965518,37,140373
4.01531,-10.89981,0.05449,24.4509,2,83.74637931034482,37,140374
4.01402,-10.89898,0.05751,24.4509,2,83.6943103448276,37,140375
4.01273,-10.89898,0.06055,24.46213,2,83.64189655172414,37,140376
4.01144,-10.89898,0.06357,24.46213,2,83.5898275862069,37,140377
4.0108,-10.89981,0.0666,24.46213,2,83.53758620689656,37,140378
4.00951,-10.89981,0.06963,24.4509,2,83.48534482758622,37,140379
4.008859999999999,-10.89981,0.07265,24.4509,2,83.43327586206897,37,140380
4.00758,-10.89898,0.07569,24.46213,2,83.38086206896553,37,140381
4.0069300000000005,-10.89981,0.07872,24.46213,2,83.32862068965518,37,140382
4.0056400000000005,-10.89981,0.08175,24.46213,2,83.27637931034482,37,140383
4.005,-10.89981,0.08477,24.46213,2,83.22431034482759,37,140384
4.00435,-10.89981,0.0878,24.67552,2,83.17206896551725,37,140385
4.00307,-10.89981,0.09083,24.46213,2,83.1198275862069,37,140386
4.00242,-10.89981,0.09385,24.4509,2,83.06775862068967,37,140387
4.00113,-10.89898,0.09688,24.4509,2,83.01551724137933,37,140388
4.00049,-10.89898,0.0999,24.67552,2,82.96344827586208,37,140389
3.99984,-10.89898,0.10294,24.67552,2,82.91103448275862,37,140390
3.9992,-10.89898,0.1059599999999999,24.67552,2,82.85896551724139,37,140391
3.99856,-10.89981,0.10899,24.66429,2,82.80672413793104,37,140392
3.99727,-10.89981,0.1120299999999999,24.67552,2,82.75431034482759,37,140393
3.99662,-10.89981,0.11504,24.67552,2,82.70241379310346,37,140394
3.99598,-10.89898,0.11807,24.66429,2,82.6501724137931,37,140395
3.99534,-10.89898,0.1211,24.66429,2,82.59793103448276,37,140396
3.99469,-10.89981,0.12412,24.66429,2,82.54586206896553,37,140397
3.99405,-10.89898,0.12716,24.67552,2,82.49344827586208,37,140398
3.99276,-10.89981,0.13019,24.66429,2,82.44120689655173,37,140399
3.99211,-10.89981,0.1332,24.67552,2,82.38931034482759,37,140400
3.99147,-10.89898,0.13624,24.67552,2,82.33689655172415,37,140401
3.990180000000001,-10.89898,0.13927,24.66429,2,82.2846551724138,37,140402
3.98954,-10.89898,0.1423,24.87769,2,82.23241379310346,37,140403
3.98889,-10.89981,0.14533,24.86646,2,82.1801724137931,37,140404
3.98825,-10.89981,0.14835,24.87769,2,82.12810344827588,37,140405
3.98761,-10.89981,0.15138,24.87769,2,82.07586206896553,37,140406
3.98696,-10.89898,0.1544,24.87769,2,82.02379310344828,37,140407
3.98632,-10.89898,0.15742,24.87769,2,81.97172413793105,37,140408
3.98567,-10.89898,0.16047,24.88892,2,81.91913793103448,37,140409
3.98503,-10.89898,0.16349,24.86646,2,81.86706896551725,37,140410
3.98374,-10.89981,0.16652,24.87769,2,81.8148275862069,37,140411
3.9831,-10.89981,0.16953,24.87769,2,81.76293103448276,37,140412
3.98245,-10.89981,0.17256,24.87769,2,81.71068965517242,37,140413
3.98116,-10.89898,0.1756,24.86646,2,81.65827586206896,37,140414
3.98052,-10.89898,0.17862,24.87769,2,81.60620689655174,37,140415
3.97987,-10.89898,0.18166,24.87769,2,81.55379310344829,37,140416
3.97923,-10.89898,0.1846799999999999,24.86646,2,81.50172413793105,37,140417
3.97859,-10.89981,0.1877,24.87769,2,81.44965517241378,37,140418
3.9773,-10.89981,0.19074,24.87769,2,81.39724137931036,37,140419
3.97665,-10.89981,0.19376,25.07986,2,81.34517241379311,37,140420
3.97601,-10.89898,0.19679,25.07986,2,81.29293103448276,37,140421
3.97537,-10.89981,0.19983,25.07986,2,81.24051724137931,37,140422
3.97472,-10.89981,0.20285,25.09109,2,81.18844827586207,37,140423
3.973430000000001,-10.89981,0.20588,25.07986,2,81.13620689655174,37,140424
3.97279,-10.89898,0.20889,25.09109,2,81.08431034482759,37,140425
3.9715,-10.89898,0.21193,25.09109,2,81.03189655172416,37,140426
3.97086,-10.89981,0.21495,25.07986,2,80.97982758620691,37,140427
3.96957,-10.89981,0.21798,25.07986,2,80.92758620689656,37,140428
3.96892,-10.89981,0.2210099999999999,25.07986,2,80.87534482758622,37,140429
3.968280000000001,-10.89898,0.22404,25.09109,2,80.82310344827587,37,140430
3.96763,-10.89898,0.22707,25.07986,2,80.77086206896551,37,140431
3.96635,-10.89898,0.23009,25.09109,2,80.71879310344829,37,140432
3.9657,-10.89981,0.23312,25.07986,2,80.66655172413793,37,140433
3.96506,-10.89981,0.23614,25.09109,2,80.6144827586207,37,140434
3.96441,-10.89898,0.23917,25.09109,2,80.56224137931036,37,140435
3.963130000000001,-10.89898,0.2422099999999999,25.07986,2,80.5098275862069,37,140436
3.96248,-10.89981,0.24524,25.29326,2,80.45758620689656,37,140437
3.96119,-10.89981,0.2482599999999999,25.282020000000003,2,80.40551724137931,37,140438
3.96055,-10.89981,0.25129,25.13601,2,80.35327586206897,37,140439
3.95926,-10.89898,0.25432,25.07986,2,80.30103448275862,37,140440
3.95862,-10.89898,0.25735,25.29326,2,80.24879310344828,37,140441
3.95797,-10.89898,0.26038,25.282020000000003,2,80.19655172413795,37,140442
3.95733,-10.89898,0.26341,25.29326,2,80.14431034482759,37,140443
3.95604,-10.89981,0.26642,25.29326,2,80.09241379310345,37,140444
3.9554,-10.89981,0.26946,25.29326,2,80.04000000000002,37,140445
3.95475,-10.89898,0.27249,25.29326,2,79.98775862068965,37,140446
3.95346,-10.89898,0.2755,25.30449,2,79.93586206896553,37,140447
3.95282,-10.89898,0.27855,25.282020000000003,2,79.88327586206897,37,140448
3.95217,-10.89981,0.28156,25.282020000000003,2,79.83137931034484,37,140449
3.95089,-10.89981,0.28459,25.29326,2,79.7791379310345,37,140450
3.95024,-10.89981,0.28762,25.29326,2,79.72689655172415,37,140451
3.94895,-10.89898,0.29064,25.282020000000003,2,79.6748275862069,37,140452
3.94831,-10.89981,0.29368,25.29326,2,79.62241379310345,37,140453
3.94766,-10.89981,0.29671,25.29326,2,79.5701724137931,37,140454
3.94702,-10.89981,0.29973,25.29326,2,79.51810344827587,37,140455
3.94638,-10.89981,0.30276,25.29326,2,79.46586206896552,37,140456
3.94509,-10.89981,0.30579,25.29326,2,79.41362068965519,37,140457
3.94444,-10.89898,0.30882,25.29326,2,79.36137931034484,37,140458
3.9438,-10.89898,0.31184,25.282020000000003,2,79.3093103448276,37,140459
3.94316,-10.89981,0.31487,25.29326,2,79.25706896551725,37,140460
3.94251,-10.89981,0.31789,25.50665,2,79.205,37,140461
3.94187,-10.89981,0.32093,25.29326,2,79.15258620689656,37,140462
3.94058,-10.89898,0.3239599999999999,25.29326,2,79.10034482758621,37,140463
3.93993,-10.89898,0.32698,25.29326,2,79.04827586206898,37,140464
3.93929,-10.89898,0.3300099999999999,25.29326,2,78.99603448275863,37,140465
3.93865,-10.89981,0.33304,25.29326,2,78.94379310344829,37,140466
3.938,-10.89981,0.3360599999999999,25.29326,2,78.89172413793105,37,140467
3.93736,-10.89981,0.33908,25.29326,2,78.8396551724138,37,140468
3.93607,-10.89898,0.34212,25.29326,2,78.78724137931034,37,140469
3.93542,-10.89898,0.34515,25.282020000000003,2,78.735,37,140470
3.93478,-10.89898,0.3481599999999999,25.495420000000003,2,78.68310344827587,37,140471
3.93414,-10.89981,0.35119,25.29326,2,78.63086206896553,37,140472
3.93349,-10.89981,0.35422,25.50665,2,78.57862068965518,37,140473
3.93285,-10.89981,0.35725,25.282020000000003,2,78.52637931034485,37,140474
3.9322,-10.89898,0.36029,25.50665,2,78.47396551724138,37,140475
3.93156,-10.89898,0.3633,25.282020000000003,2,78.42206896551725,37,140476
3.93092,-10.89898,0.36634,25.282020000000003,2,78.3696551724138,37,140477
3.93027,-10.89981,0.36937,25.495420000000003,2,78.31741379310346,37,140478
3.92963,-10.89981,0.37239,25.282020000000003,2,78.26534482758622,37,140479
3.92898,-10.89981,0.37543,25.29326,2,78.21293103448276,37,140480
3.92769,-10.89898,0.37845,25.48419,2,78.16086206896553,37,140481
3.92769,-10.89898,0.38147,25.51788,2,78.10879310344828,37,140482
3.92705,-10.89898,0.38451,25.29326,2,78.05637931034484,37,140483
3.92641,-10.89981,0.38752,25.495420000000003,2,78.0044827586207,37,140484
3.92576,-10.89981,0.39055,25.50665,2,77.95224137931035,37,140485
3.92512,-10.89981,0.39359,25.50665,2,77.89982758620691,37,140486
3.92447,-10.89898,0.39661,25.51788,2,77.84775862068966,37,140487
3.92383,-10.89981,0.39965,25.50665,2,77.79534482758622,37,140488
3.92319,-10.89898,0.40267,25.50665,2,77.74327586206898,37,140489
3.92254,-10.89898,0.4057,25.29326,2,77.69103448275862,37,140490
3.9219,-10.89981,0.4087199999999999,25.46173,2,77.63896551724139,37,140491
3.92125,-10.89981,0.41175,25.495420000000003,2,77.58672413793104,37,140492
3.92061,-10.89898,0.41478,25.29326,2,77.53448275862068,37,140493
3.91996,-10.89898,0.4178199999999999,25.50665,2,77.48206896551724,37,140494
3.91996,-10.89981,0.4208399999999999,25.50665,2,77.43,37,140495
3.91932,-10.89981,0.42386,25.282020000000003,2,77.37793103448276,37,140496
3.91868,-10.89981,0.42688,25.30449,2,77.32586206896553,37,140497
3.91803,-10.89898,0.42993,25.29326,2,77.27327586206899,37,140498
3.91739,-10.89898,0.4329399999999999,25.29326,2,77.22137931034484,37,140499
3.91674,-10.89981,0.4359699999999999,25.51788,2,77.16913793103448,37,140500
3.9161,-10.89981,0.439,25.29326,2,77.11689655172414,37,140501
3.9161,-10.89981,0.44204,25.50665,2,77.0644827586207,37,140502
3.91545,-10.89981,0.44506,25.50665,2,77.01241379310345,37,140503
3.91481,-10.89981,0.44808,25.30449,2,76.96034482758621,37,140504
3.91417,-10.89981,0.45111,25.50665,2,76.90810344827587,37,140505
3.91352,-10.89981,0.45414,25.50665,2,76.85586206896554,37,140506
3.91352,-10.89981,0.4571699999999999,25.50665,2,76.80362068965519,37,140507
3.91288,-10.89898,0.46019,25.50665,2,76.75155172413794,37,140508
3.91223,-10.89981,0.4632199999999999,25.495420000000003,2,76.6993103448276,37,140509
3.91159,-10.89898,0.46625,25.495420000000003,2,76.64706896551725,37,140510
3.91095,-10.89981,0.4692699999999999,25.50665,2,76.59500000000001,37,140511
3.9103,-10.89898,0.4723,25.50665,2,76.54275862068967,37,140512
3.90966,-10.89898,0.47533,25.50665,2,76.49051724137932,37,140513
3.90966,-10.89981,0.47836,25.29326,2,76.43827586206896,37,140514
3.90901,-10.89981,0.48138,25.51788,2,76.38620689655174,37,140515
3.90837,-10.89981,0.48441,25.50665,2,76.3339655172414,37,140516
3.90772,-10.89981,0.48745,25.50665,2,76.28155172413794,37,140517
3.90772,-10.89981,0.4904699999999999,25.50665,2,76.22948275862069,37,140518
3.90708,-10.89981,0.4935,25.51788,2,76.17724137931036,37,140519
3.90708,-10.89981,0.4965199999999999,25.50665,2,76.12517241379311,37,140520
3.90644,-10.89981,0.49955,25.495420000000003,2,76.07293103448276,37,140521
3.90579,-10.89981,0.50258,25.50665,2,76.02068965517242,37,140522
3.90579,-10.89898,0.5056,25.29326,2,75.96862068965517,37,140523
3.90515,-10.89898,0.50864,25.29326,2,75.91620689655174,37,140524
3.9045,-10.89981,0.51166,25.50665,2,75.86413793103449,37,140525
3.9045,-10.89981,0.5147,25.50665,2,75.81172413793104,37,140526
3.90386,-10.89981,0.51771,25.50665,2,75.75982758620691,37,140527
3.90321,-10.89981,0.52075,25.282020000000003,2,75.70741379310344,37,140528
3.90321,-10.89898,0.52378,25.50665,2,75.65517241379311,37,140529
3.90257,-10.89898,0.5268,25.50665,2,75.60310344827587,37,140530
3.90193,-10.89898,0.52983,25.282020000000003,2,75.55086206896553,37,140531
3.90193,-10.89981,0.53285,25.30449,2,75.49879310344828,37,140532
3.90128,-10.89981,0.53589,25.495420000000003,2,75.44637931034482,37,140533
3.90064,-10.89981,0.53892,25.50665,2,75.39413793103448,37,140534
3.89999,-10.89981,0.54193,25.29326,2,75.34224137931037,37,140535
3.89999,-10.89898,0.54497,25.50665,2,75.2898275862069,37,140536
3.89935,-10.89898,0.54799,25.29326,2,75.23775862068968,37,140537
3.89935,-10.89981,0.55103,25.29326,2,75.18534482758622,37,140538
3.89871,-10.89981,0.55406,25.29326,2,75.13310344827588,37,140539
3.89806,-10.89981,0.55708,25.29326,2,75.08103448275862,37,140540
3.89742,-10.89898,0.56011,25.50665,2,75.02879310344828,37,140541
3.89742,-10.89898,0.56314,25.50665,2,74.97655172413793,37,140542
3.89677,-10.89898,0.56616,25.50665,2,74.9244827586207,37,140543
3.89677,-10.89981,0.56919,25.50665,2,74.87224137931035,37,140544
3.89613,-10.89981,0.57223,25.29326,2,74.8198275862069,37,140545
3.89613,-10.89981,0.57525,25.30449,2,74.76775862068968,37,140546
3.895480000000001,-10.89898,0.57827,25.50665,2,74.71568965517243,37,140547
3.895480000000001,-10.89981,0.5813,25.29326,2,74.66344827586208,37,140548
3.89484,-10.89981,0.58432,25.29326,2,74.61137931034483,37,140549
3.8942,-10.89981,0.58736,25.50665,2,74.55896551724139,37,140550
3.8942,-10.89898,0.59039,25.282020000000003,2,74.50672413793104,37,140551
3.89355,-10.89898,0.59341,25.29326,2,74.45465517241381,37,140552
3.89355,-10.89898,0.59644,25.29326,2,74.40241379310345,37,140553
3.89291,-10.89981,0.59947,25.29326,2,74.3501724137931,37,140554
3.89291,-10.89981,0.6025,25.29326,2,74.29793103448276,37,140555
3.89226,-10.89981,0.60553,25.282020000000003,2,74.24568965517243,37,140556
3.89226,-10.89898,0.60855,25.29326,2,74.19362068965518,37,140557
3.89162,-10.89981,0.61158,25.29326,2,74.14137931034483,37,140558
3.89097,-10.89898,0.61461,25.29326,2,74.08913793103449,37,140559
3.89097,-10.89981,0.61764,25.50665,2,74.03689655172415,37,140560
3.890330000000001,-10.89981,0.62066,25.29326,2,73.9848275862069,37,140561
3.890330000000001,-10.89981,0.62369,25.282020000000003,2,73.93258620689656,37,140562
3.88969,-10.89898,0.62671,25.29326,2,73.88051724137931,37,140563
3.88904,-10.89898,0.62973,25.50665,2,73.82844827586207,37,140564
3.88904,-10.89898,0.6327699999999999,25.29326,2,73.77603448275863,37,140565
3.8884,-10.89981,0.6358,25.29326,2,73.72379310344829,37,140566
3.8884,-10.89981,0.6388199999999999,25.29326,2,73.67172413793105,37,140567
3.88775,-10.89898,0.64185,25.51788,2,73.6194827586207,37,140568
3.88711,-10.89898,0.64488,25.29326,2,73.56724137931036,37,140569
3.88711,-10.89981,0.6479,25.29326,2,73.51517241379311,37,140570
3.88647,-10.89981,0.65095,25.29326,2,73.46258620689656,37,140571
3.88647,-10.89981,0.65396,25.29326,2,73.41068965517242,37,140572
3.88582,-10.89981,0.65699,25.282020000000003,2,73.35844827586209,37,140573
3.88582,-10.89898,0.6600199999999999,25.29326,2,73.30620689655173,37,140574
3.88518,-10.89981,0.66305,25.29326,2,73.25396551724138,37,140575
3.88518,-10.89898,0.6660699999999999,25.50665,2,73.20189655172413,37,140576
3.88453,-10.89981,0.6691,25.29326,2,73.1496551724138,37,140577
3.88453,-10.89981,0.67214,25.29326,2,73.09724137931036,37,140578
3.88389,-10.89981,0.67516,25.282020000000003,2,73.04517241379311,37,140579
3.88389,-10.89898,0.67819,25.29326,2,72.99293103448277,37,140580
3.88324,-10.89898,0.6812199999999999,25.29326,2,72.94068965517242,37,140581
3.8826,-10.89898,0.68425,25.29326,2,72.88844827586207,37,140582
3.8826,-10.89981,0.6872699999999999,25.282020000000003,2,72.83637931034484,37,140583
3.88196,-10.89981,0.6903,25.282020000000003,2,72.7841379310345,37,140584
3.88196,-10.89898,0.69333,25.282020000000003,2,72.73189655172413,37,140585
3.88131,-10.89898,0.69635,25.29326,2,72.67982758620691,37,140586
3.88131,-10.89898,0.69938,25.29326,2,72.62758620689657,37,140587
3.88067,-10.89981,0.7024100000000001,25.282020000000003,2,72.5753448275862,37,140588
3.88067,-10.89981,0.70544,25.29326,2,72.52310344827586,37,140589
3.88002,-10.89981,0.70845,25.29326,2,72.47120689655173,37,140590
3.87938,-10.89981,0.71149,25.29326,2,72.41879310344828,37,140591
3.87938,-10.89898,0.7145100000000001,25.29326,2,72.36672413793104,37,140592
3.87874,-10.89981,0.71754,25.282020000000003,2,72.31448275862071,37,140593
3.87874,-10.89898,0.72058,25.29326,2,72.26206896551724,37,140594
3.87809,-10.89981,0.7236,25.29326,2,72.21,37,140595
3.87809,-10.89981,0.72663,25.29326,2,72.15775862068965,37,140596
3.87745,-10.89898,0.7296600000000001,25.282020000000003,2,72.10551724137932,37,140597
3.8768,-10.89898,0.73268,25.282020000000003,2,72.05344827586208,37,140598
3.8768,-10.89981,0.7357,25.29326,2,72.00137931034483,37,140599
3.87616,-10.89981,0.73874,25.282020000000003,2,71.94896551724139,37,140600
3.87616,-10.89981,0.7417699999999999,25.29326,2,71.89672413793105,37,140601
3.87551,-10.89981,0.74479,25.30449,2,71.8446551724138,37,140602
3.87551,-10.89898,0.7478100000000001,25.29326,2,71.79258620689656,37,140603
3.87487,-10.89898,0.75085,25.29326,2,71.74017241379312,37,140604
3.87487,-10.89981,0.7538699999999999,25.29326,2,71.68810344827587,37,140605
3.87423,-10.89981,0.7569,25.29326,2,71.63586206896552,37,140606
3.87423,-10.89898,0.75993,25.282020000000003,2,71.58362068965519,37,140607
3.873580000000001,-10.89898,0.7629600000000001,25.29326,2,71.53137931034482,37,140608
3.873580000000001,-10.89981,0.76599,25.29326,2,71.4791379310345,37,140609
3.87294,-10.89981,0.7690100000000001,25.29326,2,71.42706896551725,37,140610
3.87229,-10.89898,0.77204,25.29326,2,71.3748275862069,37,140611
3.87229,-10.89898,0.77507,25.29326,2,71.32258620689655,37,140612
3.87229,-10.89898,0.7781,25.29326,2,71.27034482758621,37,140613
3.87165,-10.89981,0.78113,25.282020000000003,2,71.21810344827587,37,140614
3.871,-10.89981,0.7841600000000001,25.29326,2,71.16586206896552,37,140615
3.871,-10.89981,0.78717,25.29326,2,71.1139655172414,37,140616
3.87036,-10.89981,0.7902,25.29326,2,71.06172413793105,37,140617
3.87036,-10.89981,0.79324,25.29326,2,71.0093103448276,37,140618
3.86972,-10.89898,0.79627,25.29326,2,70.95706896551725,37,140619
3.86972,-10.89981,0.79928,25.282020000000003,2,70.90517241379311,37,140620
3.86907,-10.89981,0.8023100000000001,25.29326,2,70.85293103448276,37,140621
3.86907,-10.89981,0.80535,25.29326,2,70.80051724137931,37,140622
3.868430000000001,-10.89898,0.80837,25.29326,2,70.74844827586207,37,140623
3.86778,-10.89981,0.81139,25.282020000000003,2,70.69637931034482,37,140624
3.86778,-10.89981,0.81443,25.29326,2,70.6439655172414,37,140625
3.86714,-10.89981,0.81745,25.282020000000003,2,70.59189655172415,37,140626
3.8665,-10.89981,0.8204799999999999,25.282020000000003,2,70.5396551724138,37,140627
3.8665,-10.89981,0.8235,25.282020000000003,2,70.48758620689657,37,140628
3.86585,-10.89981,0.8265299999999999,25.282020000000003,2,70.43534482758622,37,140629
3.86585,-10.89898,0.8295600000000001,25.282020000000003,2,70.38310344827588,37,140630
3.86585,-10.89898,0.8325899999999999,25.29326,2,70.33086206896553,37,140631
3.86521,-10.89981,0.8356299999999999,25.29326,2,70.27844827586208,37,140632
3.86521,-10.89981,0.8386600000000001,25.29326,2,70.22620689655173,37,140633
3.86456,-10.89981,0.84167,25.29326,2,70.1743103448276,37,140634
3.86392,-10.89981,0.8447,25.29326,2,70.12206896551724,37,140635
3.86392,-10.89981,0.8477399999999999,25.29326,2,70.0696551724138,37,140636
3.86327,-10.89981,0.85077,25.29326,2,70.01741379310346,37,140637
3.86327,-10.89981,0.8537899999999999,25.29326,2,69.96534482758622,37,140638
3.86263,-10.89898,0.8568100000000001,25.282020000000003,2,69.91327586206897,37,140639
3.86263,-10.89981,0.8598399999999999,25.29326,2,69.86103448275863,37,140640
3.86199,-10.89898,0.86287,25.29326,2,69.80879310344828,37,140641
3.86199,-10.89981,0.8659,25.29326,2,69.75655172413794,37,140642
3.86134,-10.89981,0.86892,25.29326,2,69.70448275862068,37,140643
3.86134,-10.89981,0.8719399999999999,25.282020000000003,2,69.65241379310346,37,140644
3.8607,-10.89981,0.8749899999999999,25.29326,2,69.59982758620691,37,140645
3.86005,-10.89981,0.878,25.29326,2,69.54793103448277,37,140646
3.86005,-10.89898,0.8810399999999999,25.29326,2,69.49551724137932,37,140647
3.85941,-10.89898,0.88405,25.29326,2,69.44362068965518,37,140648
3.85941,-10.89981,0.8870899999999999,25.282020000000003,2,69.39120689655174,37,140649
3.85876,-10.89981,0.89012,25.282020000000003,2,69.33896551724138,37,140650
3.85812,-10.89981,0.8931399999999999,25.29326,2,69.28689655172414,37,140651
3.85812,-10.89981,0.89617,25.29326,2,69.2346551724138,37,140652
3.85748,-10.89981,0.8991899999999999,25.282020000000003,2,69.18258620689656,37,140653
3.85748,-10.89981,0.90223,25.29326,2,69.1301724137931,37,140654
3.85683,-10.89898,0.90526,25.282020000000003,2,69.07793103448276,37,140655
3.85619,-10.89981,0.90829,25.29326,2,69.02568965517243,37,140656
3.85619,-10.89898,0.91132,25.29326,2,68.97344827586208,37,140657
3.85554,-10.89898,0.91434,25.282020000000003,2,68.92137931034483,37,140658
3.85554,-10.89898,0.91737,25.29326,2,68.86913793103449,37,140659
3.85554,-10.89898,0.92039,25.29326,2,68.81706896551725,37,140660
3.8549,-10.89981,0.92342,25.30449,2,68.7648275862069,37,140661
3.8549,-10.89898,0.92646,25.29326,2,68.71241379310345,37,140662
3.85426,-10.89981,0.92947,25.282020000000003,2,68.66051724137931,37,140663
3.85361,-10.89981,0.93251,25.29326,2,68.60810344827588,37,140664
3.85361,-10.89981,0.93554,25.29326,2,68.55586206896551,37,140665
3.85297,-10.89981,0.93856,25.29326,2,68.50379310344829,37,140666
3.85297,-10.89898,0.94159,25.282020000000003,2,68.45155172413794,37,140667
3.85232,-10.89981,0.94461,25.30449,2,68.39948275862069,37,140668
3.85232,-10.89898,0.94764,25.29326,2,68.34724137931036,37,140669
3.85168,-10.89981,0.95068,25.282020000000003,2,68.2948275862069,37,140670
3.85168,-10.89981,0.9537,25.282020000000003,2,68.24275862068966,37,140671
3.85103,-10.89981,0.95673,25.29326,2,68.19051724137931,37,140672
3.85039,-10.89981,0.95975,25.50665,2,68.13844827586209,37,140673
3.85039,-10.89981,0.96279,25.282020000000003,2,68.08603448275862,37,140674
3.84975,-10.89981,0.9658,25.29326,2,68.0341379310345,37,140675
3.84975,-10.89981,0.96883,25.29326,2,67.98189655172415,37,140676
3.8491,-10.89981,0.97186,25.29326,2,67.92965517241379,37,140677
3.8491,-10.89898,0.97489,25.29326,2,67.87741379310346,37,140678
3.84846,-10.89898,0.97792,25.34941,2,67.82517241379311,37,140679
3.84781,-10.89898,0.98095,25.29326,2,67.77293103448277,37,140680
3.84781,-10.89898,0.98397,25.50665,2,67.72086206896552,37,140681
3.84717,-10.89981,0.98699,25.29326,2,67.66879310344828,37,140682
3.84717,-10.89981,0.99003,25.29326,2,67.61637931034483,37,140683
3.84653,-10.89981,0.99305,25.29326,2,67.56431034482759,37,140684
3.84588,-10.89981,0.99608,25.50665,2,67.51206896551724,37,140685
3.84588,-10.89981,0.99911,25.50665,2,67.45982758620691,37,140686
3.84524,-10.89981,1.00215,25.50665,2,67.40741379310344,37,140687
3.84524,-10.89898,1.00516,25.50665,2,67.35551724137932,37,140688
3.84459,-10.89898,1.0082,25.495420000000003,2,67.30310344827588,37,140689
3.84459,-10.89981,1.01123,25.51788,2,67.25086206896552,37,140690
3.84395,-10.89981,1.01425,25.50665,2,67.19879310344828,37,140691
3.84395,-10.89981,1.01728,25.50665,2,67.14655172413794,37,140692
3.8433,-10.89981,1.02031,25.50665,2,67.09431034482759,37,140693
3.8433,-10.89981,1.02334,25.50665,2,67.04206896551725,37,140694
3.84266,-10.89981,1.02636,25.50665,2,66.99000000000002,37,140695
3.84266,-10.89898,1.0294,25.51788,2,66.93758620689657,37,140696
3.84202,-10.89898,1.03242,25.51788,2,66.88551724137932,37,140697
3.84137,-10.89981,1.03544,25.50665,2,66.83344827586207,37,140698
3.84137,-10.89981,1.03847,25.50665,2,66.78120689655172,37,140699
3.84073,-10.89981,1.04149,25.50665,2,66.72913793103449,37,140700
3.84073,-10.89981,1.04452,25.51788,2,66.67689655172416,37,140701
3.84008,-10.89898,1.04756,25.52912,2,66.6244827586207,37,140702
3.84008,-10.89898,1.05059,25.50665,2,66.57224137931036,37,140703
3.83944,-10.89981,1.05362,25.50665,2,66.52000000000001,37,140704
3.83944,-10.89981,1.05663,25.50665,2,66.46810344827585,37,140705
3.83879,-10.89981,1.05967,25.50665,2,66.41568965517243,37,140706
3.83815,-10.89981,1.0627,25.50665,2,66.36344827586207,37,140707
3.83815,-10.89898,1.0657299999999998,25.51788,2,66.31120689655174,37,140708
3.83751,-10.89898,1.06874,25.72005,2,66.2593103448276,37,140709
3.83751,-10.89981,1.07178,25.50665,2,66.20689655172416,37,140710
3.83686,-10.89981,1.07481,25.50665,2,66.1546551724138,37,140711
3.83622,-10.89981,1.07782,25.51788,2,66.10275862068966,37,140712
3.83622,-10.89981,1.08085,25.51788,2,66.05051724137931,37,140713
3.83557,-10.89898,1.08388,25.708820000000003,2,65.99827586206898,37,140714
3.83557,-10.89981,1.08692,25.50665,2,65.94586206896551,37,140715
3.83493,-10.89981,1.08994,25.50665,2,65.89379310344829,37,140716
3.83493,-10.89981,1.09296,25.50665,2,65.84172413793105,37,140717
3.83429,-10.89898,1.096,25.72005,2,65.7893103448276,37,140718
3.83429,-10.89898,1.09902,25.51788,2,65.73724137931035,37,140719
3.83364,-10.89898,1.10205,25.708820000000003,2,65.685,37,140720
3.83364,-10.89981,1.10507,25.495420000000003,2,65.63293103448277,37,140721
3.833,-10.89981,1.10811,25.72005,2,65.58051724137931,37,140722
3.833,-10.89898,1.11113,25.72005,2,65.52844827586208,37,140723
3.83235,-10.89898,1.11415,25.50665,2,65.47637931034484,37,140724
3.83235,-10.89898,1.11719,25.708820000000003,2,65.42396551724138,37,140725
3.83171,-10.89898,1.12021,25.708820000000003,2,65.37189655172415,37,140726
3.83171,-10.89898,1.12325,25.72005,2,65.31948275862071,37,140727
3.83106,-10.89981,1.12627,25.72005,2,65.26741379310346,37,140728
3.83106,-10.89981,1.12931,25.72005,2,65.215,37,140729
3.83042,-10.89898,1.13232,25.708820000000003,2,65.16310344827586,37,140730
3.83042,-10.89898,1.13535,25.708820000000003,2,65.11086206896553,37,140731
3.82978,-10.89981,1.13838,25.708820000000003,2,65.05862068965519,37,140732
3.82978,-10.89898,1.14141,25.708820000000003,2,65.00637931034484,37,140733
3.82913,-10.89981,1.14445,25.708820000000003,2,64.95396551724139,37,140734
3.82849,-10.89981,1.14747,25.72005,2,64.90189655172414,37,140735
3.82849,-10.89981,1.1505,25.708820000000003,2,64.8496551724138,37,140736
3.82784,-10.89981,1.15353,25.72005,2,64.79741379310346,37,140737
3.82784,-10.89898,1.15655,25.708820000000003,2,64.74534482758621,37,140738
3.8272,-10.89981,1.1595799999999998,25.72005,2,64.69310344827586,37,140739
3.82655,-10.89981,1.16261,25.72005,2,64.64086206896552,37,140740
3.82655,-10.89981,1.16563,25.708820000000003,2,64.58879310344828,37,140741
3.82591,-10.89981,1.16866,25.72005,2,64.53655172413794,37,140742
3.82591,-10.89981,1.1716799999999998,25.708820000000003,2,64.48448275862071,37,140743
3.82527,-10.89898,1.17472,25.72005,2,64.43206896551726,37,140744
3.82462,-10.89981,1.17774,25.72005,2,64.38,37,140745
3.82462,-10.89981,1.18078,25.922220000000003,2,64.32758620689657,37,140746
3.82462,-10.89898,1.18381,25.74251,2,64.27534482758621,37,140747
3.82398,-10.89898,1.1868299999999998,25.72005,2,64.22327586206897,37,140748
3.82398,-10.89898,1.18985,25.72005,2,64.17120689655174,37,140749
3.82333,-10.89898,1.19288,25.922220000000003,2,64.11896551724139,37,140750
3.82333,-10.89898,1.19592,25.922220000000003,2,64.06655172413794,37,140751
3.82269,-10.89981,1.1989299999999998,25.922220000000003,2,64.0146551724138,37,140752
3.82269,-10.89981,1.20196,25.89975,2,63.962413793103465,37,140753
3.82205,-10.89981,1.20499,25.922220000000003,2,63.91017241379312,37,140754
3.82205,-10.89981,1.20802,25.91099,2,63.85793103448275,37,140755
3.8214,-10.89898,1.21105,25.922220000000003,2,63.805689655172415,37,140756
3.82076,-10.89981,1.21407,25.91099,2,63.753620689655165,37,140757
3.82076,-10.89981,1.21711,25.922220000000003,2,63.70120689655173,37,140758
3.82076,-10.89981,1.22013,25.91099,2,63.64913793103449,37,140759
3.82011,-10.89981,1.22316,25.922220000000003,2,63.59689655172414,37,140760
3.82011,-10.89981,1.2261799999999998,25.922220000000003,2,63.5448275862069,37,140761
3.81947,-10.89981,1.22922,25.922220000000003,2,63.49241379310345,37,140762
3.81947,-10.89981,1.23224,25.91099,2,63.44034482758621,37,140763
3.81882,-10.89981,1.23526,25.91099,2,63.388275862068966,37,140764
3.81818,-10.89898,1.23829,25.922220000000003,2,63.33603448275862,37,140765
3.81818,-10.89898,1.2413299999999998,25.91099,2,63.28362068965519,37,140766
3.81754,-10.89981,1.24436,25.91099,2,63.23137931034484,37,140767
3.81754,-10.89981,1.24737,25.91099,2,63.17948275862069,37,140768
3.81689,-10.89981,1.2504,25.922220000000003,2,63.12724137931036,37,140769
3.81689,-10.89981,1.25344,25.91099,2,63.0748275862069,37,140770
3.81625,-10.89898,1.25647,25.91099,2,63.02258620689656,37,140771
3.8156,-10.89898,1.25948,25.91099,2,62.97068965517242,37,140772
3.8156,-10.89981,1.26253,25.922220000000003,2,62.918103448275865,37,140773
3.81496,-10.89981,1.26554,25.922220000000003,2,62.86620689655173,37,140774
3.81496,-10.89981,1.2685799999999998,25.91099,2,62.81379310344828,37,140775
3.81432,-10.89981,1.27161,25.922220000000003,2,62.761551724137945,37,140776
3.81432,-10.89981,1.27463,25.89975,2,62.709482758620695,37,140777
3.81432,-10.89898,1.27766,25.91099,2,62.65724137931035,37,140778
3.81367,-10.89981,1.2806799999999998,25.922220000000003,2,62.60517241379312,37,140779
3.81367,-10.89981,1.2837,26.12438,2,62.55310344827586,37,140780
3.81303,-10.89981,1.28675,25.922220000000003,2,62.50051724137931,37,140781
3.81303,-10.89898,1.28976,25.922220000000003,2,62.44862068965517,37,140782
3.81238,-10.89981,1.29279,26.12438,2,62.39637931034483,37,140783
3.81238,-10.89981,1.29582,25.922220000000003,2,62.34413793103449,37,140784
3.81174,-10.89981,1.29885,26.13562,2,62.29189655172415,37,140785
3.81174,-10.89981,1.30188,26.13562,2,62.239655172413805,37,140786
3.81109,-10.89898,1.3049,26.12438,2,62.18758620689656,37,140787
3.81109,-10.89898,1.30793,26.13562,2,62.135344827586216,37,140788
3.81045,-10.89898,1.31096,26.12438,2,62.08310344827587,37,140789
3.81045,-10.89981,1.31399,26.12438,2,62.030862068965526,37,140790
3.80981,-10.89981,1.31702,26.12438,2,61.97862068965517,37,140791
3.80981,-10.89898,1.32005,26.13562,2,61.92637931034483,37,140792
3.80916,-10.89981,1.32306,26.11315,2,61.87448275862069,37,140793
3.80916,-10.89981,1.3261,26.12438,2,61.82206896551724,37,140794
3.80852,-10.89981,1.32913,26.12438,2,61.769827586206894,37,140795
3.80852,-10.89981,1.33214,26.12438,2,61.71793103448277,37,140796
3.80787,-10.89898,1.33518,26.12438,2,61.66551724137932,37,140797
3.80723,-10.89898,1.3382,26.12438,2,61.61344827586208,37,140798
3.80723,-10.89981,1.34123,26.11315,2,61.56120689655173,37,140799
3.80658,-10.89981,1.34426,26.13562,2,61.508965517241386,37,140800
3.80658,-10.89981,1.34729,26.12438,2,61.45672413793104,37,140801
3.80594,-10.89898,1.35031,26.12438,2,61.40465517241381,37,140802
3.80594,-10.89981,1.35334,26.12438,2,61.35241379310345,37,140803
3.8053,-10.89981,1.35638,26.12438,2,61.30000000000002,37,140804
3.8053,-10.89981,1.3594,26.11315,2,61.24793103448277,37,140805
3.80465,-10.89898,1.36243,26.12438,2,61.19568965517242,37,140806
3.80465,-10.89898,1.36545,26.33778,2,61.14362068965518,37,140807
3.80401,-10.89981,1.36849,26.12438,2,61.091206896551725,37,140808
3.80401,-10.89981,1.37152,26.12438,2,61.03896551724138,37,140809
3.80336,-10.89981,1.37454,26.12438,2,60.986896551724136,37,140810
3.80336,-10.89898,1.37756,26.12438,2,60.9348275862069,37,140811
3.80336,-10.89898,1.38059,26.12438,2,60.88258620689656,37,140812
3.80272,-10.89981,1.38363,26.32655,2,60.83017241379311,37,140813
3.80208,-10.89981,1.38665,26.12438,2,60.77810344827586,37,140814
3.80208,-10.89898,1.38968,26.13562,2,60.72586206896552,37,140815
3.80143,-10.89898,1.3927,26.11315,2,60.67379310344827,37,140816
3.80143,-10.89898,1.39574,26.33778,2,60.62137931034484,37,140817
3.80143,-10.89981,1.39876,26.33778,2,60.56931034482759,37,140818
3.80079,-10.89981,1.40179,26.33778,2,60.51706896551725,37,140819
3.80079,-10.89981,1.40481,26.12438,2,60.465,37,140820
3.80014,-10.89898,1.40785,26.33778,2,60.41258620689656,37,140821
3.80014,-10.89981,1.41088,26.33778,2,60.36034482758622,37,140822
3.7995,-10.89898,1.41389,26.33778,2,60.30844827586207,37,140823
3.7995,-10.89981,1.41693,26.34901,2,60.25603448275864,37,140824
3.79885,-10.89981,1.41995,26.33778,2,60.20396551724138,37,140825
3.79885,-10.89898,1.42298,26.33778,2,60.15172413793105,37,140826
3.79821,-10.89898,1.42601,26.33778,2,60.0994827586207,37,140827
3.79821,-10.89898,1.42904,26.34901,2,60.04724137931036,37,140828
3.79757,-10.89981,1.4320700000000002,26.33778,2,59.995000000000005,37,140829
3.79757,-10.89981,1.4351,26.33778,2,59.94275862068966,37,140830
3.79692,-10.89981,1.43812,26.33778,2,59.890689655172416,37,140831
3.79628,-10.89898,1.44114,26.33778,2,59.83862068965518,37,140832
3.79628,-10.89981,1.44418,26.34901,2,59.786206896551725,37,140833
3.79628,-10.89898,1.44721,26.34901,2,59.73396551724138,37,140834
3.795630000000001,-10.89981,1.45023,26.33778,2,59.68189655172414,37,140835
3.79499,-10.89981,1.45325,26.33778,2,59.62982758620691,37,140836
3.79499,-10.89981,1.45629,26.33778,2,59.57741379310345,37,140837
3.79434,-10.89898,1.45931,26.33778,2,59.52534482758621,37,140838
3.79434,-10.89981,1.46234,26.33778,2,59.47310344827586,37,140839
3.79434,-10.89981,1.46536,26.33778,2,59.42103448275863,37,140840
3.7937,-10.89981,1.46839,26.33778,2,59.36879310344828,37,140841
3.7937,-10.89898,1.4714200000000002,26.33778,2,59.31655172413793,37,140842
3.79306,-10.89898,1.47445,26.55118,2,59.26431034482759,37,140843
3.79306,-10.89898,1.47749,26.33778,2,59.21189655172414,37,140844
3.79241,-10.89981,1.48051,26.53995,2,59.15982758620691,37,140845
3.79241,-10.89981,1.48353,26.32655,2,59.10775862068967,37,140846
3.79241,-10.89981,1.48656,26.53995,2,59.05551724137932,37,140847
3.79177,-10.89898,1.48959,26.55118,2,59.003275862068975,37,140848
3.79177,-10.89898,1.49261,26.55118,2,58.95120689655173,37,140849
3.79112,-10.89981,1.49564,26.32655,2,58.898965517241386,37,140850
3.79112,-10.89981,1.49868,26.53995,2,58.84655172413793,37,140851
3.79048,-10.89981,1.5017,26.53995,2,58.79448275862069,37,140852
3.79048,-10.89981,1.50474,26.55118,2,58.74206896551724,37,140853
3.78984,-10.89898,1.50775,26.55118,2,58.69017241379312,37,140854
3.78984,-10.89898,1.51079,26.55118,2,58.63775862068967,37,140855
3.78919,-10.89981,1.51381,26.55118,2,58.58568965517241,37,140856
3.78919,-10.89981,1.51684,26.53995,2,58.53344827586208,37,140857
3.78919,-10.89981,1.51987,26.53995,2,58.48120689655173,37,140858
3.78855,-10.89898,1.52289,26.55118,2,58.42913793103449,37,140859
3.78855,-10.89981,1.52593,26.55118,2,58.37672413793104,37,140860
3.7879,-10.89981,1.52896,26.55118,2,58.32448275862069,37,140861
3.7879,-10.89898,1.53198,26.55118,2,58.27241379310345,37,140862
3.78726,-10.89981,1.53501,26.55118,2,58.22017241379311,37,140863
3.78726,-10.89981,1.53804,26.53995,2,58.16793103448278,37,140864
3.78661,-10.89898,1.54106,26.55118,2,58.11586206896553,37,140865
3.78661,-10.89898,1.54408,26.53995,2,58.06379310344828,37,140866
3.78597,-10.89898,1.54712,26.53995,2,58.01137931034482,37,140867
3.78597,-10.89898,1.55015,26.55118,2,57.9591379310345,37,140868
3.78533,-10.89981,1.55316,26.55118,2,57.90724137931035,37,140869
3.78533,-10.89981,1.55619,26.55118,2,57.855,37,140870
3.78468,-10.89981,1.55922,26.53995,2,57.80275862068966,37,140871
3.78468,-10.89898,1.56226,26.53995,2,57.75034482758621,37,140872
3.78404,-10.89898,1.56529,26.52872,2,57.698103448275866,37,140873
3.78404,-10.89981,1.56831,26.75335,2,57.646034482758616,37,140874
3.78404,-10.89981,1.57133,26.55118,2,57.593965517241394,37,140875
3.78339,-10.89981,1.57437,26.53995,2,57.54155172413794,37,140876
3.78339,-10.89981,1.57739,26.53995,2,57.489482758620696,37,140877
3.78275,-10.89898,1.58041,26.53995,2,57.43741379310346,37,140878
3.78275,-10.89981,1.58344,26.74211,2,57.38517241379311,37,140879
3.78275,-10.89898,1.58647,26.75335,2,57.33293103448276,37,140880
3.7821,-10.89898,1.5895,26.55118,2,57.28068965517242,37,140881
3.7821,-10.89898,1.59254,26.75335,2,57.22827586206896,37,140882
3.78146,-10.89981,1.59555,26.57364,2,57.17637931034483,37,140883
3.78146,-10.89898,1.59858,26.75335,2,57.12413793103448,37,140884
3.78082,-10.89898,1.60162,26.74211,2,57.07172413793105,37,140885
3.78082,-10.89981,1.60465,26.75335,2,57.01948275862068,37,140886
3.78017,-10.89981,1.6076700000000002,26.75335,2,56.96741379310346,37,140887
3.78017,-10.89981,1.61069,26.75335,2,56.91534482758622,37,140888
3.78017,-10.89981,1.61371,26.74211,2,56.86327586206897,37,140889
3.77953,-10.89898,1.61676,26.75335,2,56.81068965517242,37,140890
3.77953,-10.89898,1.61978,26.74211,2,56.75862068965518,37,140891
3.778880000000001,-10.89898,1.6228200000000002,26.76458,2,56.70620689655173,37,140892
3.778880000000001,-10.89898,1.62584,26.74211,2,56.65413793103448,37,140893
3.778880000000001,-10.89898,1.62886,26.76458,2,56.60206896551724,37,140894
3.77824,-10.89981,1.63188,26.75335,2,56.55000000000001,37,140895
3.77824,-10.89981,1.6349200000000002,26.75335,2,56.49758620689656,37,140896
3.7776,-10.89981,1.63794,26.76458,2,56.44551724137933,37,140897
3.7776,-10.89898,1.64098,26.75335,2,56.39310344827587,37,140898
3.77695,-10.89898,1.64399,26.75335,2,56.34120689655173,37,140899
3.77695,-10.89981,1.6470200000000002,26.76458,2,56.28896551724138,37,140900
3.77631,-10.89981,1.65006,26.76458,2,56.23655172413794,37,140901
3.77631,-10.89981,1.6530900000000002,26.76458,2,56.1843103448276,37,140902
3.77631,-10.89898,1.6561,26.76458,2,56.13241379310347,37,140903
3.77566,-10.89898,1.65914,26.75335,2,56.08000000000001,37,140904
3.77566,-10.89981,1.66216,26.75335,2,56.02793103448276,37,140905
3.77502,-10.89898,1.66518,26.76458,2,55.97586206896551,37,140906
3.77502,-10.89981,1.66823,26.75335,2,55.92327586206897,37,140907
3.77437,-10.89898,1.67124,26.76458,2,55.87137931034484,37,140908
3.77437,-10.89981,1.67428,26.75335,2,55.81896551724138,37,140909
3.773730000000001,-10.89981,1.6773,26.75335,2,55.76689655172415,37,140910
3.773730000000001,-10.89981,1.6803400000000002,26.75335,2,55.71448275862069,37,140911
3.773730000000001,-10.89981,1.6833599999999995,26.75335,2,55.66241379310347,37,140912
3.77309,-10.89981,1.68638,26.75335,2,55.61034482758623,37,140913
3.77309,-10.89981,1.68942,26.76458,2,55.55793103448276,37,140914
3.77309,-10.89981,1.6924400000000002,26.75335,2,55.50586206896551,37,140915
3.77244,-10.89981,1.69548,26.74211,2,55.45344827586208,37,140916
3.77244,-10.89898,1.69849,26.75335,2,55.40155172413792,37,140917
3.7718,-10.89898,1.70152,26.95551,2,55.3493103448276,37,140918
3.7718,-10.89898,1.70455,26.74211,2,55.29706896551725,37,140919
3.7718,-10.89898,1.70757,26.75335,2,55.24500000000001,37,140920
3.77115,-10.89981,1.71061,26.95551,2,55.19258620689656,37,140921
3.77115,-10.89981,1.71363,26.95551,2,55.140517241379314,37,140922
3.77051,-10.89981,1.71666,26.96674,2,55.08827586206897,37,140923
3.77051,-10.89898,1.7196900000000002,26.96674,2,55.03603448275863,37,140924
3.77051,-10.89981,1.72272,26.95551,2,54.983793103448285,37,140925
3.76987,-10.89981,1.72574,26.96674,2,54.93172413793104,37,140926
3.76987,-10.89898,1.72878,26.96674,2,54.8793103448276,37,140927
3.76922,-10.89981,1.7318099999999998,26.95551,2,54.82706896551725,37,140928
3.76922,-10.89898,1.73483,26.95551,2,54.77500000000001,37,140929
3.76922,-10.89981,1.73786,26.95551,2,54.72275862068965,37,140930
3.768580000000001,-10.89981,1.74088,26.96674,2,54.67068965517242,37,140931
3.768580000000001,-10.89981,1.7439099999999998,26.95551,2,54.61844827586208,37,140932
3.768580000000001,-10.89981,1.7469400000000002,26.96674,2,54.56620689655172,37,140933
3.76793,-10.89981,1.74996,26.94428,2,54.5141379310345,37,140934
3.76793,-10.89898,1.75299,26.95551,2,54.46189655172415,37,140935
3.76729,-10.89898,1.75602,26.95551,2,54.409655172413785,37,140936
3.76729,-10.89981,1.75905,26.95551,2,54.357413793103454,37,140937
3.76664,-10.89981,1.7620900000000002,26.977970000000003,2,54.305000000000014,37,140938
3.76664,-10.89981,1.76511,26.95551,2,54.25293103448276,37,140939
3.76664,-10.89981,1.76813,26.96674,2,54.20086206896552,37,140940
3.766,-10.89981,1.77117,26.95551,2,54.14844827586208,37,140941
3.766,-10.89981,1.77418,26.96674,2,54.09655172413793,37,140942
3.76536,-10.89981,1.77721,26.95551,2,54.04431034482759,37,140943
