Repository: uw-mad-dash/Battery-SoC-Estimation

## Data
The [LiPo 5450 mAh cell](https://maxamps.com/products/lipo-5450-1s-3-7v-battery) data can be found in <em>data</em> directory 👀. We collected 48 discharging-charging cycles for CRates 1, 2, 3, and 4. The measurements were recorded at 1 second rate. To understand data better, we provided a [Jupyter](https://jupyter.org/) notebook <em>data_visualization.ipynb</em> in <em>notebooks</em> directory. We used [Jupyter Dash](https://github.com/plotly/jupyter-dash) library which allows to create interactive plots. Names of the columns in the csv files containing data should be self-explanatory, except column 'AhStep [Ah]'. This column represents the cell capacity in Ah.

File: data/CRate2_Cycle38.csv (part 1 of 7)
Voltage [V],Current [A],AhStep [Ah],TempBottom [C],CRate [-],SOC [%],Cycle [-],Time [s]
4.0488,10.89981,0.00303,24.24873,2,84.62120689655173,38,144250
4.04494,10.89898,0.00606,24.24873,2,84.56896551724138,38,144251
4.04107,10.89981,0.00908,24.24873,2,84.51689655172413,38,144252
4.0385,10.89981,0.01211,24.2375,2,84.4646551724138,38,144253
4.03592,10.89898,0.01514,24.24873,2,84.41241379310345,38,144254
4.03399,10.89981,0.01816,24.25996,2,84.36034482758622,38,144255
4.03141,10.89981,0.0212,24.46213,2,84.30793103448276,38,144256
4.02948,10.89981,0.02423,24.2375,2,84.25568965517242,38,144257
4.02819,10.89981,0.0272399999999999,24.24873,2,84.20379310344828,38,144258
4.02626,10.89981,0.03028,24.2375,2,84.15137931034482,38,144259
4.02432,10.89981,0.03329,24.4509,2,84.0994827586207,38,144260
4.02304,10.89981,0.03633,24.24873,2,84.04706896551724,38,144261
4.0211,10.89981,0.03935,24.4509,2,83.995,38,144262
4.019819999999999,10.89898,0.04238,24.46213,2,83.94275862068967,38,144263
4.01853,10.89898,0.04541,24.24873,2,83.8905172413793,38,144264
4.01724,10.89898,0.04845,24.2375,2,83.83810344827587,38,144265
4.01659,10.89981,0.05146,24.4509,2,83.78620689655173,38,144266
4.01531,10.89981,0.0545,24.4509,2,83.73379310344828,38,144267
4.01402,10.89898,0.05752,24.4509,2,83.68172413793103,38,144268
4.01273,10.89898,0.06054,24.4509,2,83.6296551724138,38,144269
4.01144,10.89981,0.06358,24.46213,2,83.57724137931035,38,144270
4.01015,10.89981,0.0666,24.4509,2,83.5251724137931,38,144271
4.00951,10.89898,0.06964,24.4509,2,83.47275862068966,38,144272
4.00822,10.89981,0.07267,24.46213,2,83.42051724137933,38,144273
4.00758,10.89898,0.07569,24.46213,2,83.36844827586208,38,144274
4.0069300000000005,10.89981,0.07873,24.4509,2,83.31603448275862,38,144275
4.0056400000000005,10.89981,0.08174,24.46213,2,83.26413793103448,38,144276
4.005,10.89981,0.08476,24.4509,2,83.21206896551725,38,144277
4.00371,10.89981,0.0878,24.4509,2,83.15965517241379,38,144278
4.00307,10.89981,0.09082,24.46213,2,83.10758620689656,38,144279
4.00242,10.89981,0.09385,24.46213,2,83.05534482758621,38,144280
4.00113,10.89981,0.09688,24.66429,2,83.00310344827587,38,144281
4.00049,10.89981,0.0999,24.67552,2,82.95103448275862,38,144282
3.99984,10.89898,0.10294,24.46213,2,82.89862068965516,38,144283
3.9992,10.89981,0.1059599999999999,24.66429,2,82.84655172413794,38,144284
3.99791,10.89981,0.10899,24.65306,2,82.79431034482758,38,144285
3.99727,10.89898,0.1120299999999999,24.68676,2,82.74189655172414,38,144286
3.99662,10.89981,0.11505,24.67552,2,82.6898275862069,38,144287
3.99598,10.89898,0.11807,24.67552,2,82.63775862068965,38,144288
3.99534,10.89898,0.1211,24.67552,2,82.5855172413793,38,144289
3.99405,10.89898,0.12415,24.67552,2,82.53293103448276,38,144290
3.9934,10.89981,0.12717,24.67552,2,82.48086206896551,38,144291
3.99276,10.89898,0.13019,24.67552,2,82.42879310344827,38,144292
3.99211,10.89981,0.13321,24.66429,2,82.37672413793103,38,144293
3.99083,10.89898,0.13625,24.67552,2,82.32431034482758,38,144294
3.990180000000001,10.89981,0.13926,24.67552,2,82.27241379310345,38,144295
3.98954,10.89981,0.1423,24.67552,2,82.22000000000001,38,144296
3.98889,10.89981,0.14532,24.67552,2,82.16793103448276,38,144297
3.98825,10.89898,0.14836,24.67552,2,82.11551724137931,38,144298
3.98761,10.89898,0.15137,24.66429,2,82.06362068965517,38,144299
3.98696,10.89898,0.1544,24.87769,2,82.01137931034484,38,144300
3.98632,10.89981,0.15743,24.87769,2,81.95913793103449,38,144301
3.98503,10.89981,0.16046,24.87769,2,81.90689655172415,38,144302
3.98438,10.89981,0.1635,24.87769,2,81.85448275862069,38,144303
3.98374,10.89898,0.16651,24.86646,2,81.80258620689656,38,144304
3.9831,10.89981,0.16955,24.87769,2,81.75017241379311,38,144305
3.98181,10.89981,0.17257,24.87769,2,81.69810344827586,38,144306
3.98116,10.89898,0.17559,24.88892,2,81.64603448275862,38,144307
3.98052,10.89981,0.17862,24.87769,2,81.59379310344828,38,144308
3.97987,10.89898,0.18166,24.87769,2,81.54137931034482,38,144309
3.97923,10.89898,0.18469,24.87769,2,81.48913793103449,38,144310
3.97794,10.89898,0.18772,24.87769,2,81.43689655172415,38,144311
3.9773,10.89981,0.1907299999999999,24.87769,2,81.38499999999999,38,144312
3.97665,10.89981,0.19377,24.87769,2,81.33258620689656,38,144313
3.97601,10.89898,0.19679,24.87769,2,81.28051724137931,38,144314
3.97472,10.89898,0.19983,25.09109,2,81.22810344827586,38,144315
3.97408,10.89898,0.20285,25.09109,2,81.17603448275862,38,144316
3.973430000000001,10.89898,0.2058699999999999,25.09109,2,81.12396551724139,38,144317
3.97214,10.89981,0.2089,25.09109,2,81.07172413793104,38,144318
3.9715,10.89981,0.21193,25.07986,2,81.0194827586207,38,144319
3.97021,10.89898,0.2149599999999999,25.09109,2,80.96724137931035,38,144320
3.96957,10.89898,0.21798,25.09109,2,80.9151724137931,38,144321
3.96892,10.89898,0.22102,25.07986,2,80.86275862068965,38,144322
3.968280000000001,10.89898,0.22405,25.09109,2,80.8105172413793,38,144323
3.96699,10.89981,0.22707,25.09109,2,80.75844827586207,38,144324
3.96635,10.89981,0.2301,25.09109,2,80.70620689655173,38,144325
3.9657,10.89981,0.23312,25.07986,2,80.65413793103448,38,144326
3.96441,10.89898,0.23615,25.07986,2,80.60189655172414,38,144327
3.96377,10.89898,0.23918,25.07986,2,80.5496551724138,38,144328
3.963130000000001,10.89898,0.2422,25.07986,2,80.49758620689654,38,144329
3.96184,10.89981,0.24524,25.07986,2,80.4451724137931,38,144330
3.96119,10.89898,0.2482599999999999,25.07986,2,80.39310344827587,38,144331
3.9599,10.89981,0.25129,25.07986,2,80.34086206896552,38,144332
3.95926,10.89981,0.25431,25.07986,2,80.28879310344827,38,144333
3.95862,10.89981,0.25735,25.29326,2,80.23637931034483,38,144334
3.95797,10.89898,0.26038,25.10232,2,80.1841379310345,38,144335
3.95668,10.89898,0.26339,25.10232,2,80.13224137931034,38,144336
3.95604,10.89898,0.26644,25.27079,2,80.0796551724138,38,144337
3.9554,10.89898,0.26945,25.282020000000003,2,80.02775862068965,38,144338
3.95411,10.89981,0.27249,25.09109,2,79.9753448275862,38,144339
3.95346,10.89981,0.27552,25.29326,2,79.92310344827585,38,144340
3.95282,10.89898,0.27853,25.29326,2,79.87120689655173,38,144341
3.95153,10.89981,0.28157,25.29326,2,79.81879310344827,38,144342
3.95089,10.89981,0.28459,25.29326,2,79.76672413793105,38,144343
3.9496,10.89898,0.28763,25.29326,2,79.7143103448276,38,144344
3.94895,10.89981,0.29065,25.29326,2,79.66224137931033,38,144345
3.94831,10.89981,0.29368,25.29326,2,79.61,38,144346
3.94766,10.89898,0.29672,25.29326,2,79.55758620689656,38,144347
3.94638,10.89898,0.29974,25.29326,2,79.50551724137931,38,144348
3.94573,10.89898,0.30276,25.29326,2,79.45344827586207,38,144349
3.94509,10.89898,0.3058,25.29326,2,79.40103448275862,38,144350
3.94444,10.89981,0.30882,25.29326,2,79.34896551724138,38,144351
3.9438,10.89981,0.31184,25.29326,2,79.29689655172413,38,144352
3.94316,10.89981,0.31487,25.282020000000003,2,79.2446551724138,38,144353
3.94251,10.89981,0.3179,25.29326,2,79.19241379310346,38,144354
3.94122,10.89981,0.32093,25.29326,2,79.14017241379311,38,144355
3.94058,10.89981,0.32395,25.29326,2,79.08810344827587,38,144356
3.93929,10.89898,0.32698,25.29326,2,79.03586206896553,38,144357
3.93865,10.89898,0.33,25.29326,2,78.98379310344828,38,144358
3.938,10.89981,0.33303,25.282020000000003,2,78.93155172413793,38,144359
3.93736,10.89981,0.3360599999999999,25.29326,2,78.87931034482759,38,144360
3.93671,10.89981,0.33909,25.29326,2,78.82706896551724,38,144361
3.93607,10.89981,0.34212,25.30449,2,78.7748275862069,38,144362
3.93542,10.89981,0.34515,25.30449,2,78.72258620689655,38,144363
3.93478,10.89981,0.34817,25.29326,2,78.67051724137932,38,144364
3.93414,10.89981,0.3512099999999999,25.282020000000003,2,78.61810344827586,38,144365
3.93349,10.89898,0.35424,25.282020000000003,2,78.56586206896553,38,144366
3.93285,10.89898,0.3572599999999999,25.30449,2,78.51379310344828,38,144367
3.9322,10.89898,0.3603,25.29326,2,78.46137931034484,38,144368
3.93156,10.89981,0.3633099999999999,25.29326,2,78.40948275862068,38,144369
3.93092,10.89981,0.36634,25.282020000000003,2,78.35724137931034,38,144370
3.93027,10.89981,0.36937,25.29326,2,78.30499999999999,38,144371
3.92898,10.89981,0.3724,25.29326,2,78.25275862068966,38,144372
3.92834,10.89981,0.37543,25.29326,2,78.20051724137932,38,144373
3.92769,10.89981,0.37846,25.29326,2,78.14827586206897,38,144374
3.92769,10.89981,0.38147,25.29326,2,78.09637931034483,38,144375
3.92705,10.89898,0.38451,25.282020000000003,2,78.04396551724139,38,144376
3.92641,10.89898,0.38755,25.282020000000003,2,77.99155172413793,38,144377
3.92576,10.89898,0.39056,25.29326,2,77.9396551724138,38,144378
3.92512,10.89898,0.39359,25.30449,2,77.88741379310345,38,144379
3.92447,10.89898,0.39661,25.29326,2,77.83534482758621,38,144380
3.92383,10.89898,0.39965,25.282020000000003,2,77.78293103448276,38,144381
3.92319,10.89898,0.40267,25.495420000000003,2,77.73086206896554,38,144382
3.92254,10.89981,0.4057,25.30449,2,77.67862068965516,38,144383
3.9219,10.89981,0.40874,25.30449,2,77.62620689655174,38,144384
3.92125,10.89981,0.41175,25.29326,2,77.5743103448276,38,144385
3.92061,10.89898,0.41478,25.29326,2,77.52206896551724,38,144386
3.91996,10.89981,0.4178199999999999,25.29326,2,77.4696551724138,38,144387
3.91932,10.89898,0.4208399999999999,25.30449,2,77.41758620689656,38,144388
3.91868,10.89981,0.4238699999999999,25.29326,2,77.36534482758621,38,144389
3.91803,10.89898,0.4269,25.29326,2,77.31310344827587,38,144390
3.91739,10.89898,0.42993,25.282020000000003,2,77.26086206896552,38,144391
3.91739,10.89981,0.43295,25.282020000000003,2,77.20879310344827,38,144392
3.91674,10.89981,0.43598,25.29326,2,77.15655172413794,38,144393
3.9161,10.89981,0.43901,25.29326,2,77.1043103448276,38,144394
3.91545,10.89981,0.44203,25.29326,2,77.05224137931035,38,144395
3.91481,10.89898,0.44506,25.50665,2,77.0,38,144396
3.91481,10.89898,0.4481,25.30449,2,76.94758620689656,38,144397
3.91417,10.89898,0.45111,25.282020000000003,2,76.89568965517242,38,144398
3.91352,10.89898,0.45415,25.29326,2,76.84327586206896,38,144399
3.91288,10.89898,0.4571699999999999,25.29326,2,76.79120689655173,38,144400
3.91288,10.89898,0.4602,25.29326,2,76.73896551724137,38,144401
3.91223,10.89898,0.4632199999999999,25.29326,2,76.68689655172415,38,144402
3.91159,10.89898,0.46625,25.29326,2,76.6346551724138,38,144403
3.91095,10.89981,0.4692699999999999,25.29326,2,76.58258620689656,38,144404
3.9103,10.89981,0.4723199999999999,25.29326,2,76.53,38,144405
3.90966,10.89981,0.47533,25.29326,2,76.47810344827587,38,144406
3.90901,10.89981,0.4783699999999999,25.29326,2,76.42568965517242,38,144407
3.90837,10.89981,0.4814,25.30449,2,76.37344827586207,38,144408
3.90837,10.89898,0.48441,25.29326,2,76.32155172413793,38,144409
3.90772,10.89898,0.48744,25.29326,2,76.26931034482759,38,144410
3.90708,10.89981,0.49048,25.30449,2,76.21689655172413,38,144411
3.90708,10.89898,0.49351,25.282020000000003,2,76.1646551724138,38,144412
3.90644,10.89898,0.49653,25.29326,2,76.11258620689657,38,144413
3.90644,10.89898,0.49955,25.51788,2,76.0605172413793,38,144414
3.90579,10.89981,0.50258,25.50665,2,76.00827586206897,38,144415
3.90515,10.89981,0.50561,25.29326,2,75.95603448275862,38,144416
3.9045,10.89898,0.50863,25.30449,2,75.90396551724137,38,144417
3.9045,10.89898,0.51168,25.29326,2,75.85137931034483,38,144418
3.90386,10.89898,0.51469,25.29326,2,75.7994827586207,38,144419
3.90386,10.89981,0.51773,25.29326,2,75.74706896551724,38,144420
3.90321,10.89981,0.52076,25.29326,2,75.6948275862069,38,144421
3.90257,10.89981,0.52379,25.29326,2,75.64258620689655,38,144422
3.90257,10.89898,0.52681,25.29326,2,75.5905172413793,38,144423
3.90193,10.89898,0.52984,25.29326,2,75.53827586206897,38,144424
3.90128,10.89898,0.53286,25.29326,2,75.48620689655172,38,144425
3.90064,10.89981,0.53589,25.29326,2,75.43396551724138,38,144426
3.90064,10.89981,0.53893,25.29326,2,75.38155172413794,38,144427
3.89999,10.89981,0.54195,25.29326,2,75.3294827586207,38,144428
3.89935,10.89981,0.54498,25.29326,2,75.27724137931035,38,144429
3.89935,10.89898,0.54801,25.51788,2,75.22500000000001,38,144430
3.89871,10.89898,0.55103,25.29326,2,75.17293103448276,38,144431
3.89806,10.89898,0.55406,25.29326,2,75.12068965517243,38,144432
3.89806,10.89898,0.55707,25.29326,2,75.06879310344827,38,144433
3.89742,10.89898,0.5601,25.29326,2,75.01655172413793,38,144434
3.89742,10.89981,0.56314,25.30449,2,74.96413793103449,38,144435
3.89677,10.89981,0.56617,25.29326,2,74.91189655172414,38,144436
3.89677,10.89981,0.56919,25.29326,2,74.8598275862069,38,144437
3.89613,10.89981,0.57222,25.29326,2,74.80758620689656,38,144438
3.895480000000001,10.89981,0.57524,25.29326,2,74.75551724137931,38,144439
3.895480000000001,10.89898,0.57828,25.29326,2,74.70310344827585,38,144440
3.89484,10.89981,0.5813,25.29326,2,74.65103448275862,38,144441
3.89484,10.89981,0.58434,25.29326,2,74.59862068965516,38,144442
3.8942,10.89898,0.58737,25.29326,2,74.54637931034483,38,144443
3.89355,10.89981,0.59038,25.29326,2,74.4944827586207,38,144444
3.89355,10.89898,0.59342,25.282020000000003,2,74.44206896551725,38,144445
3.89291,10.89898,0.59643,25.29326,2,74.39017241379311,38,144446
3.89291,10.89981,0.59946,25.29326,2,74.33793103448276,38,144447
3.89226,10.89981,0.6025,25.29326,2,74.28551724137931,38,144448
3.89226,10.89981,0.60553,25.29326,2,74.23327586206896,38,144449
3.89162,10.89981,0.60855,25.29326,2,74.18120689655173,38,144450
3.89162,10.89981,0.61158,25.29326,2,74.12896551724138,38,144451
3.89097,10.89898,0.61461,25.29326,2,74.07672413793104,38,144452
3.890330000000001,10.89898,0.61765,25.29326,2,74.02431034482758,38,144453
3.890330000000001,10.89898,0.62065,25.29326,2,73.97258620689654,38,144454
3.88969,10.89898,0.6237,25.282020000000003,2,73.92,38,144455
3.88969,10.89898,0.6267199999999999,25.29326,2,73.86793103448277,38,144456
3.88904,10.89981,0.62975,25.29326,2,73.8156896551724,38,144457
3.8884,10.89981,0.63278,25.29326,2,73.76344827586206,38,144458
3.8884,10.89981,0.63579,25.29326,2,73.71155172413793,38,144459
3.88775,10.89981,0.6388199999999999,25.282020000000003,2,73.65931034482759,38,144460
3.88711,10.89898,0.64185,25.29326,2,73.60706896551724,38,144461
3.88711,10.89898,0.64489,25.29326,2,73.55465517241379,38,144462
3.88647,10.89981,0.6479199999999999,25.29326,2,73.50241379310344,38,144463
3.88647,10.89898,0.65094,25.29326,2,73.45034482758619,38,144464
3.88647,10.89981,0.65396,25.30449,2,73.39827586206897,38,144465
3.88582,10.89981,0.65699,25.29326,2,73.34603448275863,38,144466
3.88582,10.89898,0.6600199999999999,25.282020000000003,2,73.29379310344828,38,144467
3.88518,10.89898,0.66304,25.29326,2,73.24172413793104,38,144468
3.88453,10.89898,0.66609,25.29326,2,73.1891379310345,38,144469
3.88453,10.89981,0.6691,25.29326,2,73.13724137931034,38,144470
3.88389,10.89981,0.67213,25.282020000000003,2,73.085,38,144471
3.88389,10.89981,0.67516,25.30449,2,73.03275862068965,38,144472
3.88324,10.89898,0.67818,25.29326,2,72.98068965517241,38,144473
3.88324,10.89981,0.68121,25.29326,2,72.92844827586207,38,144474
3.8826,10.89981,0.68425,25.30449,2,72.87603448275863,38,144475
3.8826,10.89981,0.68728,25.29326,2,72.82379310344828,38,144476
3.88196,10.89981,0.69029,25.30449,2,72.77189655172414,38,144477
3.88196,10.89981,0.6933199999999999,25.29326,2,72.7196551724138,38,144478
3.88131,10.89898,0.69635,25.282020000000003,2,72.66741379310345,38,144479
3.88067,10.89981,0.69939,25.282020000000003,2,72.615,38,144480
3.88067,10.89898,0.7024199999999999,25.282020000000003,2,72.56275862068965,38,144481
3.88002,10.89898,0.70544,25.282020000000003,2,72.51068965517241,38,144482
3.88002,10.89898,0.7084600000000001,25.07986,2,72.45862068965518,38,144483
3.87938,10.89898,0.71149,25.29326,2,72.40637931034482,38,144484
3.87938,10.89981,0.7145199999999999,25.282020000000003,2,72.35413793103449,38,144485
3.87874,10.89981,0.71754,25.282020000000003,2,72.30206896551725,38,144486
3.87809,10.89981,0.72058,25.29326,2,72.2496551724138,38,144487
3.87809,10.89898,0.7236,25.29326,2,72.19758620689655,38,144488
3.87745,10.89898,0.72663,25.282020000000003,2,72.1453448275862,38,144489
3.8768,10.89898,0.7296600000000001,25.29326,2,72.09310344827587,38,144490
3.8768,10.89981,0.73269,25.29326,2,72.04086206896552,38,144491
3.8768,10.89981,0.7357199999999999,25.07986,2,71.98862068965518,38,144492
3.87616,10.89981,0.73874,25.29326,2,71.93655172413794,38,144493
3.87616,10.89981,0.7417699999999999,25.282020000000003,2,71.8843103448276,38,144494
3.87551,10.89898,0.7448,25.29326,2,71.83206896551725,38,144495
3.87551,10.89898,0.7478199999999999,25.282020000000003,2,71.78,38,144496
3.87487,10.89981,0.75085,25.29326,2,71.72775862068966,38,144497
3.87423,10.89981,0.75388,25.29326,2,71.67551724137931,38,144498
3.87423,10.89981,0.7569,25.09109,2,71.62344827586207,38,144499
3.873580000000001,10.89981,0.75993,25.29326,2,71.57120689655173,38,144500
3.873580000000001,10.89981,0.76295,25.29326,2,71.51913793103448,38,144501
3.87294,10.89898,0.76598,25.27079,2,71.46689655172415,38,144502
3.87294,10.89898,0.76902,25.07986,2,71.41448275862068,38,144503
3.87229,10.89981,0.77204,25.282020000000003,2,71.36241379310346,38,144504
3.87229,10.89981,0.77508,25.29326,2,71.31,38,144505
3.87165,10.89981,0.77809,25.07986,2,71.25810344827588,38,144506
3.87165,10.89898,0.78113,25.282020000000003,2,71.20568965517242,38,144507
3.871,10.89898,0.7841600000000001,25.282020000000003,2,71.15344827586208,38,144508
3.871,10.89981,0.78718,25.282020000000003,2,71.10137931034483,38,144509
3.87036,10.89981,0.79022,25.282020000000003,2,71.04896551724138,38,144510
3.87036,10.89981,0.79324,25.282020000000003,2,70.99689655172413,38,144511
3.86972,10.89898,0.7962600000000001,25.29326,2,70.9448275862069,38,144512
3.86907,10.89981,0.7993,25.282020000000003,2,70.89241379310346,38,144513
3.86907,10.89981,0.80232,25.09109,2,70.84034482758621,38,144514
3.868430000000001,10.89981,0.80535,25.282020000000003,2,70.78810344827586,38,144515
3.868430000000001,10.89898,0.80837,25.29326,2,70.73603448275863,38,144516
3.86778,10.89898,0.8114,25.29326,2,70.68379310344828,38,144517
3.86714,10.89898,0.81443,25.07986,2,70.63155172413794,38,144518
3.86714,10.89898,0.81745,25.282020000000003,2,70.57948275862068,38,144519
3.8665,10.89981,0.8204799999999999,25.09109,2,70.52724137931034,38,144520
3.8665,10.89981,0.8235100000000001,25.282020000000003,2,70.475,38,144521
3.86585,10.89898,0.82655,25.29326,2,70.42258620689655,38,144522
3.86585,10.89981,0.82957,25.29326,2,70.3705172413793,38,144523
3.86521,10.89981,0.8326,25.29326,2,70.31827586206897,38,144524
3.86521,10.89981,0.83562,25.29326,2,70.26620689655174,38,144525
3.86456,10.89981,0.8386600000000001,25.282020000000003,2,70.21379310344828,38,144526
3.86456,10.89981,0.84167,25.282020000000003,2,70.16189655172414,38,144527
3.86392,10.89898,0.8447,25.29326,2,70.1096551724138,38,144528
3.86392,10.89981,0.8477399999999999,25.29326,2,70.05724137931034,38,144529
3.86327,10.89981,0.8507600000000001,25.282020000000003,2,70.0051724137931,38,144530
3.86263,10.89981,0.8537799999999999,25.282020000000003,2,69.95310344827587,38,144531
3.86263,10.89981,0.85682,25.07986,2,69.90068965517241,38,144532
3.86199,10.89981,0.8598399999999999,25.09109,2,69.84862068965516,38,144533
3.86199,10.89898,0.86287,25.29326,2,69.79637931034483,38,144534
3.86134,10.89898,0.8659,25.29326,2,69.74413793103449,38,144535
3.86134,10.89898,0.86892,25.282020000000003,2,69.69206896551724,38,144536
3.8607,10.89898,0.87195,25.282020000000003,2,69.6398275862069,38,144537
3.8607,10.89981,0.8749899999999999,25.29326,2,69.58741379310345,38,144538
3.86005,10.89981,0.8780100000000001,25.282020000000003,2,69.53534482758621,38,144539
3.85941,10.89981,0.88105,25.282020000000003,2,69.48293103448276,38,144540
3.85941,10.89981,0.88407,25.282020000000003,2,69.43086206896551,38,144541
3.85876,10.89898,0.8871,25.29326,2,69.37862068965516,38,144542
3.85876,10.89981,0.89013,25.282020000000003,2,69.32637931034482,38,144543
3.85812,10.89898,0.89315,25.29326,2,69.27431034482758,38,144544
3.85812,10.89898,0.89617,25.282020000000003,2,69.22224137931035,38,144545
3.85748,10.89898,0.8992100000000001,25.29326,2,69.16982758620689,38,144546
3.85683,10.89981,0.90223,25.30449,2,69.11775862068966,38,144547
3.85683,10.89981,0.90525,25.29326,2,69.06568965517242,38,144548
3.85619,10.89981,0.90828,25.29326,2,69.01344827586206,38,144549
3.85619,10.89898,0.91131,25.29326,2,68.96120689655172,38,144550
3.85554,10.89981,0.91434,25.29326,2,68.90896551724137,38,144551
3.85554,10.89898,0.91737,25.29326,2,68.85672413793102,38,144552
3.8549,10.89981,0.9204,25.29326,2,68.8044827586207,38,144553
3.8549,10.89981,0.92343,25.30449,2,68.75224137931035,38,144554
3.85426,10.89898,0.92645,25.30449,2,68.70017241379311,38,144555
3.85426,10.89898,0.92949,25.29326,2,68.64775862068966,38,144556
3.85361,10.89981,0.93251,25.29326,2,68.59568965517242,38,144557
3.85297,10.89981,0.93553,25.29326,2,68.54362068965517,38,144558
3.85297,10.89981,0.93856,25.29326,2,68.49137931034483,38,144559
3.85297,10.89981,0.94158,25.29326,2,68.43931034482759,38,144560
3.85232,10.89981,0.94461,25.29326,2,68.38706896551724,38,144561
3.85168,10.89898,0.94764,25.29326,2,68.3348275862069,38,144562
3.85168,10.89898,0.95068,25.29326,2,68.28241379310344,38,144563
3.85103,10.89898,0.9537,25.29326,2,68.2303448275862,38,144564
3.85103,10.89898,0.95672,25.29326,2,68.17827586206897,38,144565
3.85039,10.89981,0.95975,25.29326,2,68.12603448275863,38,144566
3.85039,10.89981,0.96278,25.282020000000003,2,68.07379310344828,38,144567
3.84975,10.89981,0.96581,25.29326,2,68.02155172413794,38,144568
3.8491,10.89898,0.96884,25.50665,2,67.96931034482759,38,144569
3.8491,10.89898,0.97186,25.29326,2,67.91724137931034,38,144570
3.84846,10.89898,0.9749,25.29326,2,67.8648275862069,38,144571
3.84846,10.89898,0.97793,25.29326,2,67.81258620689655,38,144572
3.84781,10.89981,0.98096,25.29326,2,67.7603448275862,38,144573
3.84717,10.89981,0.98398,25.29326,2,67.70827586206897,38,144574
3.84717,10.89981,0.98701,25.29326,2,67.65603448275863,38,144575
3.84653,10.89981,0.99003,25.495420000000003,2,67.60396551724138,38,144576
3.84653,10.89898,0.99307,25.29326,2,67.55155172413792,38,144577
3.84588,10.89898,0.99609,25.282020000000003,2,67.4994827586207,38,144578
3.84524,10.89898,0.99911,25.50665,2,67.44741379310345,38,144579
3.84524,10.89981,1.00214,25.50665,2,67.3951724137931,38,144580
3.84524,10.89981,1.00518,25.29326,2,67.34275862068965,38,144581
3.84459,10.89898,1.00821,25.50665,2,67.2905172413793,38,144582
3.84459,10.89898,1.01123,25.29326,2,67.23844827586205,38,144583
3.84395,10.89981,1.01425,25.29326,2,67.18637931034483,38,144584
3.8433,10.89981,1.01729,25.50665,2,67.13396551724138,38,144585
3.8433,10.89981,1.02031,25.29326,2,67.08189655172414,38,144586
3.84266,10.89981,1.02334,25.50665,2,67.0296551724138,38,144587
3.84266,10.89981,1.02636,25.50665,2,66.97758620689656,38,144588
3.84202,10.89898,1.02939,25.50665,2,66.9253448275862,38,144589
3.84202,10.89898,1.03241,25.50665,2,66.87327586206897,38,144590
3.84137,10.89898,1.03545,25.51788,2,66.82086206896551,38,144591
3.84137,10.89981,1.03847,25.50665,2,66.76879310344827,38,144592
3.84073,10.89981,1.04151,25.51788,2,66.71637931034483,38,144593
3.84073,10.89981,1.04454,25.50665,2,66.66413793103447,38,144594
3.84008,10.89981,1.04756,25.51788,2,66.61206896551725,38,144595
3.83944,10.89981,1.05059,25.51788,2,66.55982758620691,38,144596
3.83944,10.89898,1.05361,25.50665,2,66.50775862068966,38,144597
3.83879,10.89981,1.05665,25.51788,2,66.4553448275862,38,144598
3.83879,10.89898,1.05967,25.50665,2,66.40327586206897,38,144599
3.83815,10.89981,1.06271,25.50665,2,66.35086206896551,38,144600
3.83751,10.89898,1.0657299999999998,25.50665,2,66.29879310344829,38,144601
3.83751,10.89898,1.06874,25.50665,2,66.24689655172413,38,144602
3.83686,10.89981,1.07179,25.51788,2,66.19431034482758,38,144603
3.83686,10.89981,1.0748,25.50665,2,66.14241379310346,38,144604
3.83622,10.89981,1.0778299999999998,25.51788,2,66.09017241379311,38,144605
3.83557,10.89898,1.08087,25.50665,2,66.03775862068966,38,144606
3.83557,10.89981,1.08388,25.50665,2,65.98586206896552,38,144607
3.83493,10.89981,1.08692,25.50665,2,65.93344827586206,38,144608
3.83493,10.89898,1.08995,25.51788,2,65.88120689655173,38,144609
3.83493,10.89981,1.09297,25.50665,2,65.82913793103448,38,144610
3.83429,10.89981,1.09599,25.50665,2,65.77706896551726,38,144611
3.83429,10.89981,1.09903,25.72005,2,65.72465517241379,38,144612
3.83364,10.89898,1.10206,25.708820000000003,2,65.67241379310346,38,144613
3.83364,10.89981,1.1050799999999998,25.72005,2,65.62034482758621,38,144614
3.833,10.89981,1.1081,25.51788,2,65.56827586206897,38,144615
3.83235,10.89981,1.11114,25.708820000000003,2,65.51586206896552,38,144616
3.83235,10.89898,1.11416,25.72005,2,65.46379310344828,38,144617
3.83171,10.89898,1.11719,25.708820000000003,2,65.41155172413794,38,144618
3.83171,10.89898,1.12022,25.60774,2,65.35931034482759,38,144619
3.83106,10.89981,1.12325,25.72005,2,65.30706896551726,38,144620
3.83106,10.89981,1.12627,25.72005,2,65.255,38,144621
3.83042,10.89981,1.12931,25.51788,2,65.20258620689654,38,144622
3.83042,10.89981,1.1323299999999998,25.72005,2,65.15051724137932,38,144623
3.82978,10.89898,1.13536,25.73128,2,65.09827586206897,38,144624
3.82978,10.89898,1.13839,25.72005,2,65.04603448275863,38,144625
3.82913,10.89898,1.14142,25.72005,2,64.99379310344828,38,144626
3.82913,10.89898,1.14445,25.72005,2,64.94155172413794,38,144627
3.82849,10.89981,1.1474799999999998,25.72005,2,64.88931034482759,38,144628
3.82784,10.89981,1.15049,25.708820000000003,2,64.83741379310344,38,144629
3.82784,10.89981,1.15352,25.73128,2,64.7851724137931,38,144630
3.8272,10.89898,1.15655,25.708820000000003,2,64.73293103448276,38,144631
3.8272,10.89898,1.1595799999999998,25.72005,2,64.68068965517242,38,144632
3.82655,10.89981,1.16262,25.72005,2,64.62827586206897,38,144633
3.82655,10.89898,1.16564,25.72005,2,64.57620689655172,38,144634
3.82591,10.89981,1.16865,25.73128,2,64.52431034482758,38,144635
3.82527,10.89898,1.1716799999999998,25.73128,2,64.47206896551725,38,144636
3.82527,10.89898,1.17472,25.72005,2,64.4196551724138,38,144637
3.82462,10.89981,1.17775,25.73128,2,64.36741379310344,38,144638
3.82462,10.89898,1.18076,25.73128,2,64.31551724137931,38,144639
3.82462,10.89981,1.1838,25.72005,2,64.26310344827587,38,144640
3.82398,10.89981,1.18682,25.91099,2,64.21103448275862,38,144641
3.82398,10.89981,1.18985,25.72005,2,64.15879310344829,38,144642
3.82333,10.89898,1.19289,25.72005,2,64.10637931034482,38,144643
3.82269,10.89898,1.19591,25.708820000000003,2,64.05431034482757,38,144644
3.82269,10.89981,1.19894,25.72005,2,64.00206896551725,38,144645
3.82205,10.89981,1.20196,25.72005,2,63.95,38,144646
3.82205,10.89981,1.205,25.91099,2,63.89758620689656,38,144647
3.8214,10.89981,1.20802,25.922220000000003,2,63.845517241379305,38,144648
3.8214,10.89898,1.21105,25.922220000000003,2,63.79327586206897,38,144649
3.82076,10.89981,1.2140799999999998,25.72005,2,63.74103448275862,38,144650
3.82076,10.89981,1.21711,25.91099,2,63.68879310344828,38,144651
3.82011,10.89981,1.22014,25.922220000000003,2,63.63655172413794,38,144652
3.82011,10.89981,1.22316,25.91099,2,63.584482758620695,38,144653
3.81947,10.89981,1.22619,25.922220000000003,2,63.53224137931035,38,144654
3.81947,10.89898,1.22921,25.91099,2,63.48017241379311,38,144655
3.81882,10.89981,1.23225,25.922220000000003,2,63.42775862068966,38,144656
3.81882,10.89898,1.23526,25.922220000000003,2,63.37586206896552,38,144657
3.81818,10.89898,1.2383,25.922220000000003,2,63.32344827586207,38,144658
3.81818,10.89898,1.24132,25.922220000000003,2,63.27137931034483,38,144659
3.81754,10.89981,1.24435,25.922220000000003,2,63.21913793103448,38,144660
3.81689,10.89898,1.24737,25.922220000000003,2,63.16706896551724,38,144661
3.81689,10.89981,1.25042,25.922220000000003,2,63.11448275862069,38,144662
3.81625,10.89981,1.25344,25.922220000000003,2,63.06241379310344,38,144663
3.81625,10.89898,1.25647,25.922220000000003,2,63.01017241379311,38,144664
3.8156,10.89898,1.25949,25.922220000000003,2,62.95810344827585,38,144665
3.8156,10.89898,1.26252,25.91099,2,62.90586206896552,38,144666
3.81496,10.89981,1.26555,25.922220000000003,2,62.85362068965517,38,144667
3.81496,10.89981,1.2685799999999998,25.91099,2,62.80137931034483,38,144668
3.81432,10.89981,1.27161,25.91099,2,62.74913793103448,38,144669
3.81432,10.89981,1.27462,25.91099,2,62.69724137931035,38,144670
3.81367,10.89981,1.27765,25.922220000000003,2,62.645,38,144671
3.81367,10.89898,1.2806799999999998,25.922220000000003,2,62.59275862068967,38,144672
3.81303,10.89898,1.28372,25.922220000000003,2,62.54034482758622,38,144673
3.81303,10.89981,1.28674,26.07946,2,62.48827586206897,38,144674
3.81238,10.89981,1.28976,26.12438,2,62.43620689655173,38,144675
3.81238,10.89981,1.29281,25.922220000000003,2,62.38362068965517,38,144676
3.81174,10.89898,1.29582,26.13562,2,62.33172413793103,38,144677
3.81174,10.89981,1.29885,26.13562,2,62.279482758620695,38,144678
3.81109,10.89981,1.30188,26.13562,2,62.22724137931035,38,144679
3.81109,10.89981,1.3049,26.12438,2,62.17517241379311,38,144680
3.81045,10.89981,1.30794,26.12438,2,62.12275862068965,38,144681
3.81045,10.89981,1.31096,26.13562,2,62.07068965517242,38,144682
3.80981,10.89981,1.31399,26.13562,2,62.01844827586208,38,144683
3.80981,10.89981,1.31701,26.13562,2,61.966379310344834,38,144684
3.80916,10.89898,1.32004,26.13562,2,61.91413793103449,38,144685
3.80916,10.89898,1.32308,26.13562,2,61.86172413793104,38,144686
3.80916,10.89898,1.3261,26.13562,2,61.80965517241379,38,144687
3.80852,10.89898,1.32913,26.12438,2,61.757413793103446,38,144688
3.80787,10.89898,1.33215,26.12438,2,61.705344827586224,38,144689
3.80787,10.89981,1.33519,26.12438,2,61.65293103448276,38,144690
3.80723,10.89981,1.3382,26.12438,2,61.60103448275864,38,144691
3.80723,10.89981,1.34123,26.12438,2,61.54879310344827,38,144692
3.80658,10.89981,1.34427,26.12438,2,61.49637931034484,38,144693
3.80658,10.89981,1.34728,26.12438,2,61.44448275862068,38,144694
3.80594,10.89898,1.35031,26.13562,2,61.39224137931036,38,144695
3.8053,10.89898,1.35335,26.12438,2,61.3398275862069,38,144696
3.8053,10.89898,1.35637,26.12438,2,61.28775862068966,38,144697
3.80465,10.89898,1.35939,26.12438,2,61.23568965517241,38,144698
3.80465,10.89981,1.36243,26.12438,2,61.18327586206897,38,144699
3.80401,10.89898,1.36545,26.12438,2,61.13120689655173,38,144700
3.80401,10.89898,1.36848,26.12438,2,61.07896551724138,38,144701
3.80401,10.89981,1.37151,26.12438,2,61.02672413793104,38,144702
3.80336,10.89981,1.37455,26.13562,2,60.97431034482758,38,144703
3.80336,10.89981,1.37758,26.33778,2,60.92206896551725,38,144704
3.80272,10.89898,1.3806,26.12438,2,60.87,38,144705
3.80272,10.89981,1.38362,26.13562,2,60.81793103448277,38,144706
3.80208,10.89898,1.38665,26.33778,2,60.76568965517241,38,144707
3.80208,10.89981,1.38968,26.13562,2,60.71344827586206,38,144708
3.80143,10.89981,1.39271,26.12438,2,60.661206896551725,38,144709
3.80143,10.89981,1.39574,26.33778,2,60.60896551724138,38,144710
3.80079,10.89981,1.39875,26.33778,2,60.55706896551725,38,144711
3.80079,10.89981,1.40179,26.33778,2,60.50465517241379,38,144712
3.80014,10.89981,1.40483,26.33778,2,60.45224137931036,38,144713
3.80014,10.89981,1.40784,26.33778,2,60.40034482758621,38,144714
3.7995,10.89898,1.41087,26.33778,2,60.34810344827586,38,144715
3.7995,10.89898,1.4139,26.33778,2,60.29586206896552,38,144716
3.7995,10.89898,1.41693,26.33778,2,60.24362068965517,38,144717
3.79885,10.89981,1.41996,26.33778,2,60.19137931034482,38,144718
3.79885,10.89898,1.42299,26.33778,2,60.13913793103449,38,144719
3.79821,10.89898,1.42601,26.33778,2,60.08706896551724,38,144720
3.79757,10.89898,1.42904,26.33778,2,60.03482758620691,38,144721
3.79757,10.89898,1.4320700000000002,26.33778,2,59.98258620689654,38,144722
3.79692,10.89898,1.4351,26.33778,2,59.9303448275862,38,144723
3.79692,10.89981,1.43812,26.34901,2,59.87827586206895,38,144724
3.79628,10.89981,1.44114,26.33778,2,59.82620689655173,38,144725
3.79628,10.89981,1.4441700000000002,26.33778,2,59.77396551724137,38,144726
3.795630000000001,10.89898,1.44721,26.33778,2,59.72155172413793,38,144727
3.795630000000001,10.89981,1.45024,26.33778,2,59.66931034482759,38,144728
3.79499,10.89981,1.45326,26.33778,2,59.61724137931034,38,144729
3.79499,10.89898,1.45629,26.34901,2,59.565,38,144730
3.79434,10.89981,1.45931,26.55118,2,59.512931034482754,38,144731
3.79434,10.89981,1.46233,26.32655,2,59.460862068965525,38,144732
3.7937,10.89898,1.46537,26.32655,2,59.40844827586207,38,144733
3.7937,10.89981,1.46839,26.34901,2,59.35637931034482,38,144734
3.7937,10.89981,1.47143,26.33778,2,59.30396551724139,38,144735
3.79306,10.89898,1.47445,26.53995,2,59.25189655172414,38,144736
3.79306,10.89981,1.47749,26.32655,2,59.19948275862069,38,144737
3.79241,10.89898,1.48052,26.53995,2,59.14724137931034,38,144738
3.79241,10.89981,1.48353,26.55118,2,59.0953448275862,38,144739
3.79177,10.89981,1.48655,26.33778,2,59.04327586206896,38,144740
3.79177,10.89981,1.48959,26.55118,2,58.99086206896553,38,144741
3.79112,10.89981,1.49262,26.33778,2,58.93862068965518,38,144742
3.79112,10.89981,1.49564,26.33778,2,58.88655172413794,38,144743
3.79112,10.89898,1.4986700000000002,26.55118,2,58.83431034482759,38,144744
3.79048,10.89898,1.5017,26.55118,2,58.78206896551723,38,144745
3.79048,10.89898,1.50473,26.53995,2,58.7298275862069,38,144746
3.78984,10.89981,1.50776,26.53995,2,58.67758620689655,38,144747
3.78984,10.89981,1.51079,26.55118,2,58.62534482758621,38,144748
3.78919,10.89981,1.5138200000000002,26.55118,2,58.57310344827586,38,144749
3.78919,10.89981,1.51683,26.55118,2,58.521206896551725,38,144750
3.78855,10.89981,1.51987,26.55118,2,58.46879310344827,38,144751
3.78855,10.89981,1.52289,26.53995,2,58.41672413793103,38,144752
3.78855,10.89898,1.5259200000000002,26.53995,2,58.364482758620696,38,144753
3.7879,10.89898,1.52895,26.55118,2,58.31224137931035,38,144754
3.7879,10.89981,1.53198,26.55118,2,58.260000000000005,38,144755
3.78726,10.89981,1.53501,26.55118,2,58.20775862068966,38,144756
3.78726,10.89981,1.53804,26.55118,2,58.155517241379314,38,144757
3.78661,10.89981,1.54106,26.53995,2,58.10344827586207,38,144758
3.78661,10.89898,1.5441,26.55118,2,58.05103448275862,38,144759
3.78597,10.89898,1.54711,26.55118,2,57.99913793103448,38,144760
3.78597,10.89981,1.55014,26.53995,2,57.94689655172414,38,144761
3.78533,10.89981,1.5531700000000002,26.55118,2,57.894655172413785,38,144762
3.78533,10.89981,1.5562,26.56241,2,57.84241379310346,38,144763
3.78468,10.89981,1.55922,26.53995,2,57.79034482758621,38,144764
3.78468,10.89898,1.56226,26.55118,2,57.73793103448276,38,144765
3.78404,10.89981,1.56528,26.55118,2,57.68586206896551,38,144766
3.78404,10.89981,1.56831,26.53995,2,57.63362068965517,38,144767
3.78339,10.89981,1.57133,26.53995,2,57.58155172413794,38,144768
3.78339,10.89898,1.57436,26.55118,2,57.5293103448276,38,144769
3.78339,10.89898,1.5774,26.55118,2,57.47689655172414,38,144770
3.78275,10.89898,1.5804200000000002,26.55118,2,57.424827586206895,38,144771
3.78275,10.89981,1.58344,26.55118,2,57.372758620689645,38,144772
3.7821,10.89981,1.58648,26.55118,2,57.32034482758621,38,144773
3.7821,10.89981,1.58951,26.75335,2,57.268103448275866,38,144774
3.78146,10.89898,1.59253,26.75335,2,57.21603448275862,38,144775
3.78146,10.89981,1.59556,26.76458,2,57.16379310344828,38,144776
3.78146,10.89981,1.59859,26.76458,2,57.11155172413793,38,144777
3.78082,10.89981,1.60161,26.74211,2,57.05948275862069,38,144778
3.78082,10.89898,1.60463,26.75335,2,57.007413793103446,38,144779
3.78017,10.89898,1.6076700000000002,26.75335,2,56.95500000000001,38,144780
3.78017,10.89898,1.6107,26.76458,2,56.902758620689646,38,144781
3.77953,10.89981,1.61372,26.75335,2,56.85068965517242,38,144782
3.77953,10.89898,1.61675,26.75335,2,56.79844827586208,38,144783
3.77953,10.89898,1.6197700000000002,26.75335,2,56.74637931034484,38,144784
3.778880000000001,10.89898,1.6228,26.75335,2,56.69413793103449,38,144785
3.778880000000001,10.89981,1.62583,26.75335,2,56.64189655172415,38,144786
3.77824,10.89981,1.62886,26.75335,2,56.58965517241379,38,144787
3.77824,10.89981,1.6319,26.75335,2,56.537241379310345,38,144788
3.77824,10.89898,1.63491,26.75335,2,56.48534482758621,38,144789
3.7776,10.89981,1.63794,26.75335,2,56.43310344827587,38,144790
3.7776,10.89981,1.64097,26.75335,2,56.38086206896551,38,144791
3.77695,10.89981,1.644,26.75335,2,56.32862068965517,38,144792
3.77695,10.89981,1.64703,26.76458,2,56.27637931034483,38,144793
3.77631,10.89898,1.65006,26.75335,2,56.22413793103449,38,144794
3.77631,10.89981,1.65307,26.75335,2,56.17224137931034,38,144795
3.77566,10.89898,1.6561,26.76458,2,56.12000000000001,38,144796
3.77566,10.89981,1.65914,26.76458,2,56.06758620689656,38,144797
3.77566,10.89981,1.66217,26.76458,2,56.01534482758621,38,144798
3.77502,10.89981,1.6652,26.75335,2,55.96310344827587,38,144799
3.77502,10.89898,1.6682099999999995,26.76458,2,55.91120689655174,38,144800
3.77437,10.89898,1.67125,26.75335,2,55.858793103448285,38,144801
3.77437,10.89981,1.67428,26.75335,2,55.806551724137925,38,144802
3.773730000000001,10.89898,1.6773,26.75335,2,55.754482758620696,38,144803
3.773730000000001,10.89981,1.68033,26.75335,2,55.70224137931033,38,144804
3.77309,10.89981,1.6833599999999995,26.95551,2,55.650000000000006,38,144805
3.77309,10.89981,1.68638,26.75335,2,55.59793103448276,38,144806
3.77309,10.89898,1.68941,26.75335,2,55.54568965517242,38,144807
3.77244,10.89898,1.6924400000000002,26.75335,2,55.49344827586207,38,144808
3.77244,10.89981,1.6954599999999995,26.95551,2,55.44137931034483,38,144809
3.77244,10.89981,1.69849,26.76458,2,55.38913793103448,38,144810
3.7718,10.89981,1.70153,26.96674,2,55.33672413793103,38,144811
3.7718,10.89981,1.70455,26.96674,2,55.284655172413785,38,144812
3.77115,10.89981,1.70758,26.95551,2,55.232413793103454,38,144813
3.77115,10.89981,1.71061,26.95551,2,55.18017241379311,38,144814
3.77115,10.89898,1.71363,26.96674,2,55.128103448275866,38,144815
3.77051,10.89898,1.71666,26.95551,2,55.07586206896552,38,144816
3.77051,10.89898,1.7196900000000002,26.95551,2,55.023620689655175,38,144817
3.76987,10.89898,1.72272,26.96674,2,54.97137931034483,38,144818
3.76987,10.89898,1.72574,26.96674,2,54.91931034482759,38,144819
3.76987,10.89898,1.72877,26.96674,2,54.86706896551724,38,144820
3.76922,10.89898,1.7318099999999998,26.96674,2,54.81465517241379,38,144821
3.76922,10.89898,1.73483,26.96674,2,54.762586206896565,38,144822
3.768580000000001,10.89981,1.73785,26.96674,2,54.710517241379314,38,144823
3.768580000000001,10.89981,1.74089,26.95551,2,54.65810344827586,38,144824
3.768580000000001,10.89981,1.74392,26.96674,2,54.60586206896552,38,144825
3.76793,10.89981,1.7469400000000002,26.95551,2,54.55379310344827,38,144826
3.76793,10.89981,1.74996,26.95551,2,54.50172413793104,38,144827
3.76793,10.89898,1.75299,26.96674,2,54.4494827586207,38,144828
3.76729,10.89898,1.75603,26.96674,2,54.39706896551724,38,144829
3.76729,10.89898,1.7590400000000002,26.95551,2,54.34517241379311,38,144830
3.76664,10.89898,1.76207,26.95551,2,54.29293103448275,38,144831
3.76664,10.89981,1.7651,26.95551,2,54.24068965517242,38,144832
3.766,10.89898,1.76813,26.96674,2,54.18844827586207,38,144833
3.766,10.89898,1.77117,26.95551,2,54.13603448275863,38,144834
3.766,10.89981,1.7742,26.96674,2,54.083793103448286,38,144835
3.76536,10.89981,1.77721,26.95551,2,54.03189655172414,38,144836
3.76536,10.89981,1.78025,26.977970000000003,2,53.9794827586207,38,144837
3.76471,10.89981,1.78327,26.96674,2,53.92741379310345,38,144838
3.76471,10.89898,1.7862900000000002,26.95551,2,53.87534482758621,38,144839
3.76407,10.89898,1.78933,26.95551,2,53.82293103448275,38,144840
3.76407,10.89898,1.79235,26.96674,2,53.77086206896551,38,144841
3.76407,10.89898,1.79538,26.96674,2,53.71862068965518,38,144842
3.76342,10.89981,1.79842,26.977970000000003,2,53.66620689655173,38,144843
3.76342,10.89981,1.80143,26.95551,2,53.6143103448276,38,144844
3.76278,10.89981,1.80446,26.95551,2,53.56206896551725,38,144845
3.76278,10.89981,1.80749,26.96674,2,53.509827586206896,38,144846
3.76278,10.89898,1.81052,27.18014,2,53.45758620689656,38,144847
3.76278,10.89898,1.81354,27.18014,2,53.405517241379314,38,144848
3.76213,10.89898,1.81657,27.16891,2,53.35327586206897,38,144849
