Repository: uw-mad-dash/Battery-SoC-Estimation

## Data
The [LiPo 5450 mAh cell](https://maxamps.com/products/lipo-5450-1s-3-7v-battery) data can be found in <em>data</em> directory 👀. We collected 48 discharging-charging cycles for CRates 1, 2, 3, and 4. The measurements were recorded at 1 second rate. To understand data better, we provided a [Jupyter](https://jupyter.org/) notebook <em>data_visualization.ipynb</em> in <em>notebooks</em> directory. We used [Jupyter Dash](https://github.com/plotly/jupyter-dash) library which allows to create interactive plots. Names of the columns in the csv files containing data should be self-explanatory, except column 'AhStep [Ah]'. This column represents the cell capacity in Ah.

File: data/CRate2_Cycle41.csv (part 1 of 7)
Voltage [V],Current [A],AhStep [Ah],TempBottom [C],CRate [-],SOC [%],Cycle [-],Time [s]
4.0488,10.89981,0.00303,24.4509,2,84.62086206896552,41,155931
4.04494,10.89981,0.00606,24.4509,2,84.56862068965518,41,155932
4.04172,10.89981,0.00909,24.4509,2,84.51637931034485,41,155933
4.0385,10.89981,0.01211,24.46213,2,84.4643103448276,41,155934
4.03656,10.89981,0.01514,24.4509,2,84.41206896551725,41,155935
4.03399,10.89981,0.01817,24.4509,2,84.3598275862069,41,155936
4.03141,10.89898,0.02118,24.4509,2,84.30793103448276,41,155937
4.03012,10.89898,0.02423,24.46213,2,84.2553448275862,41,155938
4.02819,10.89898,0.0272399999999999,24.4509,2,84.20344827586207,41,155939
4.02626,10.89898,0.03027,24.4509,2,84.15120689655173,41,155940
4.02497,10.89981,0.03331,24.46213,2,84.09879310344827,41,155941
4.02304,10.89981,0.03633,24.4509,2,84.04672413793102,41,155942
4.0211,10.89981,0.03935,24.46213,2,83.99465517241379,41,155943
4.019819999999999,10.89981,0.04239,24.46213,2,83.94224137931035,41,155944
4.01853,10.89898,0.04543,24.46213,2,83.8898275862069,41,155945
4.01788,10.89898,0.04845,24.4509,2,83.83775862068966,41,155946
4.01659,10.89898,0.05147,24.4509,2,83.78568965517242,41,155947
4.01531,10.89981,0.05449,24.46213,2,83.73362068965517,41,155948
4.01402,10.89981,0.05752,24.67552,2,83.68137931034482,41,155949
4.01273,10.89981,0.06056,24.4509,2,83.62896551724138,41,155950
4.01144,10.89981,0.06358,24.46213,2,83.57689655172413,41,155951
4.0108,10.89981,0.0666,24.67552,2,83.5248275862069,41,155952
4.01015,10.89981,0.06964,24.67552,2,83.47241379310344,41,155953
4.008859999999999,10.89981,0.07265,24.67552,2,83.4205172413793,41,155954
4.00758,10.89898,0.0757,24.66429,2,83.36793103448275,41,155955
4.0069300000000005,10.89981,0.07872,24.67552,2,83.31586206896553,41,155956
4.00629,10.89981,0.08174,24.66429,2,83.26379310344828,41,155957
4.005,10.89898,0.08476,24.67552,2,83.21172413793103,41,155958
4.00435,10.89898,0.08781,24.67552,2,83.15913793103448,41,155959
4.00307,10.89981,0.09082,24.67552,2,83.10724137931035,41,155960
4.00242,10.89981,0.09387,24.67552,2,83.05465517241379,41,155961
4.00178,10.89981,0.09688,24.67552,2,83.00275862068966,41,155962
4.00049,10.89981,0.09992,24.67552,2,82.9503448275862,41,155963
3.99984,10.89898,0.10294,24.67552,2,82.89827586206896,41,155964
3.9992,10.89898,0.1059799999999999,24.66429,2,82.84586206896553,41,155965
3.99856,10.89898,0.10899,24.68676,2,82.79396551724138,41,155966
3.99791,10.89898,0.1120099999999999,24.67552,2,82.74189655172414,41,155967
3.99727,10.89981,0.11504,24.67552,2,82.6896551724138,41,155968
3.99598,10.89981,0.1180799999999999,24.87769,2,82.63724137931034,41,155969
3.99534,10.89981,0.12111,24.87769,2,82.58500000000001,41,155970
3.99469,10.89898,0.1241299999999999,24.88892,2,82.53293103448276,41,155971
3.99405,10.89981,0.12717,24.88892,2,82.4805172413793,41,155972
3.99276,10.89981,0.13019,24.88892,2,82.42844827586207,41,155973
3.99211,10.89898,0.13321,24.88892,2,82.37637931034482,41,155974
3.99147,10.89981,0.13626,24.87769,2,82.32379310344827,41,155975
3.99083,10.89898,0.13927,24.88892,2,82.27189655172414,41,155976
3.990180000000001,10.89981,0.1423,24.88892,2,82.2196551724138,41,155977
3.98954,10.89981,0.14533,24.88892,2,82.16741379310345,41,155978
3.98889,10.89898,0.14836,24.88892,2,82.1151724137931,41,155979
3.98761,10.89898,0.15139,24.88892,2,82.06293103448276,41,155980
3.98696,10.89981,0.1544,24.87769,2,82.01103448275862,41,155981
3.98632,10.89981,0.15745,24.88892,2,81.95844827586207,41,155982
3.98567,10.89898,0.16046,25.06863,2,81.90655172413794,41,155983
3.98503,10.89981,0.16349,24.88892,2,81.85431034482758,41,155984
3.98438,10.89898,0.16651,24.87769,2,81.80224137931036,41,155985
3.9831,10.89981,0.16955,25.09109,2,81.7498275862069,41,155986
3.98245,10.89898,0.1725799999999999,24.88892,2,81.69758620689656,41,155987
3.98181,10.89898,0.17561,25.10232,2,81.64534482758621,41,155988
3.98052,10.89981,0.17862,25.09109,2,81.59344827586207,41,155989
3.97987,10.89981,0.18166,25.09109,2,81.54103448275862,41,155990
3.97923,10.89981,0.1846799999999999,25.09109,2,81.48896551724138,41,155991
3.97859,10.89981,0.18771,25.09109,2,81.43672413793104,41,155992
3.97794,10.89981,0.19074,25.09109,2,81.38448275862069,41,155993
3.97665,10.89981,0.19376,25.09109,2,81.33241379310344,41,155994
3.97601,10.89898,0.1968,25.09109,2,81.28000000000002,41,155995
3.97537,10.89898,0.19983,25.09109,2,81.22775862068964,41,155996
3.97472,10.89898,0.2028599999999999,25.07986,2,81.17551724137931,41,155997
3.97408,10.89898,0.20588,25.09109,2,81.12344827586207,41,155998
3.97279,10.89898,0.2089,25.09109,2,81.07137931034482,41,155999
3.97214,10.89898,0.21193,25.09109,2,81.01913793103448,41,156000
3.97086,10.89981,0.21497,25.09109,2,80.96672413793104,41,156001
3.97021,10.89898,0.21799,25.07986,2,80.91465517241379,41,156002
3.96957,10.89981,0.22102,25.09109,2,80.86241379310344,41,156003
3.968280000000001,10.89898,0.22403,25.09109,2,80.8105172413793,41,156004
3.96763,10.89981,0.22708,25.29326,2,80.75793103448277,41,156005
3.96699,10.89981,0.23009,25.29326,2,80.70603448275862,41,156006
3.9657,10.89981,0.23313,25.29326,2,80.65362068965517,41,156007
3.96506,10.89981,0.23615,25.29326,2,80.60155172413793,41,156008
3.96441,10.89898,0.23918,25.29326,2,80.54931034482759,41,156009
3.96377,10.89898,0.24222,25.30449,2,80.49689655172413,41,156010
3.96248,10.89981,0.24523,25.29326,2,80.445,41,156011
3.96119,10.89898,0.24827,25.29326,2,80.39258620689655,41,156012
3.96055,10.89898,0.25129,25.30449,2,80.3405172413793,41,156013
3.9599,10.89981,0.25432,25.29326,2,80.28827586206897,41,156014
3.95862,10.89981,0.25736,25.29326,2,80.2358620689655,41,156015
3.95797,10.89981,0.26038,25.29326,2,80.18379310344828,41,156016
3.95733,10.89898,0.26341,25.30449,2,80.13155172413792,41,156017
3.95668,10.89898,0.26643,25.30449,2,80.0794827586207,41,156018
3.9554,10.89898,0.26946,25.30449,2,80.02724137931035,41,156019
3.95475,10.89898,0.27249,25.29326,2,79.975,41,156020
3.95411,10.89898,0.2755,25.29326,2,79.92310344827585,41,156021
3.95282,10.89981,0.27854,25.29326,2,79.87068965517241,41,156022
3.95217,10.89898,0.28157,25.29326,2,79.81844827586207,41,156023
3.95153,10.89981,0.2846,25.29326,2,79.76620689655172,41,156024
3.95024,10.89981,0.28763,25.30449,2,79.71396551724138,41,156025
3.9496,10.89898,0.29065,25.29326,2,79.66189655172413,41,156026
3.94831,10.89898,0.29367,25.50665,2,79.6098275862069,41,156027
3.94766,10.89898,0.29671,25.51788,2,79.55741379310345,41,156028
3.94702,10.89898,0.29974,25.50665,2,79.5051724137931,41,156029
3.94638,10.89981,0.30276,25.282020000000003,2,79.45310344827585,41,156030
3.94573,10.89981,0.30578,25.51788,2,79.40103448275862,41,156031
3.94509,10.89981,0.30881,25.51788,2,79.34879310344827,41,156032
3.9438,10.89981,0.31184,25.50665,2,79.29655172413793,41,156033
3.94316,10.89898,0.31488,25.50665,2,79.24413793103449,41,156034
3.94251,10.89898,0.3179,25.51788,2,79.19206896551725,41,156035
3.94187,10.89981,0.32093,25.51788,2,79.1398275862069,41,156036
3.94122,10.89981,0.3239599999999999,25.51788,2,79.08758620689656,41,156037
3.93993,10.89981,0.32699,25.50665,2,79.0353448275862,41,156038
3.93929,10.89898,0.3300099999999999,25.51788,2,78.98327586206896,41,156039
3.93865,10.89981,0.33304,25.50665,2,78.93103448275862,41,156040
3.938,10.89981,0.3360599999999999,25.51788,2,78.87896551724138,41,156041
3.93736,10.89981,0.3391,25.50665,2,78.82655172413793,41,156042
3.93671,10.89981,0.34213,25.50665,2,78.77431034482758,41,156043
3.93607,10.89981,0.3451599999999999,25.51788,2,78.72206896551724,41,156044
3.93542,10.89981,0.34817,25.50665,2,78.67017241379311,41,156045
3.93478,10.89898,0.3512099999999999,25.51788,2,78.61775862068966,41,156046
3.93349,10.89981,0.35423,25.50665,2,78.56568965517242,41,156047
3.93285,10.89981,0.35725,25.51788,2,78.51362068965518,41,156048
3.93285,10.89898,0.36029,25.51788,2,78.46120689655173,41,156049
3.93156,10.89981,0.3633099999999999,25.50665,2,78.40913793103448,41,156050
3.93092,10.89981,0.36635,25.50665,2,78.35672413793104,41,156051
3.93027,10.89898,0.3693599999999999,25.50665,2,78.30482758620691,41,156052
3.92963,10.89898,0.3724,25.50665,2,78.25241379310344,41,156053
3.92898,10.89898,0.37542,25.50665,2,78.2003448275862,41,156054
3.92834,10.89981,0.37845,25.51788,2,78.14810344827586,41,156055
3.92769,10.89898,0.38148,25.50665,2,78.09586206896552,41,156056
3.92705,10.89981,0.3845,25.51788,2,78.04379310344828,41,156057
3.92641,10.89898,0.38754,25.51788,2,77.99137931034483,41,156058
3.92576,10.89981,0.39057,25.51788,2,77.93913793103448,41,156059
3.92512,10.89898,0.39359,25.50665,2,77.88706896551724,41,156060
3.92447,10.89898,0.39661,25.51788,2,77.835,41,156061
3.92383,10.89981,0.39964,25.51788,2,77.78275862068965,41,156062
3.92319,10.89898,0.40267,25.51788,2,77.73051724137932,41,156063
3.92254,10.89981,0.40569,25.50665,2,77.67844827586207,41,156064
3.9219,10.89981,0.40873,25.50665,2,77.62603448275861,41,156065
3.92125,10.89981,0.41175,25.51788,2,77.57396551724139,41,156066
3.92061,10.89981,0.4147899999999999,25.51788,2,77.52155172413794,41,156067
3.92061,10.89981,0.4178199999999999,25.51788,2,77.46931034482759,41,156068
3.91996,10.89981,0.4208399999999999,25.51788,2,77.41724137931034,41,156069
3.91932,10.89981,0.4238699999999999,25.51788,2,77.365,41,156070
3.91868,10.89981,0.4268899999999999,25.50665,2,77.31293103448276,41,156071
3.91803,10.89981,0.42993,25.50665,2,77.2605172413793,41,156072
3.91739,10.89981,0.43295,25.51788,2,77.20844827586207,41,156073
3.91739,10.89981,0.43598,25.51788,2,77.15620689655174,41,156074
3.91674,10.89898,0.439,25.51788,2,77.10413793103447,41,156075
3.9161,10.89981,0.44203,25.50665,2,77.05189655172414,41,156076
3.91545,10.89898,0.44506,25.51788,2,76.9996551724138,41,156077
3.91481,10.89981,0.44808,25.51788,2,76.94758620689656,41,156078
3.91417,10.89981,0.45111,25.51788,2,76.89534482758621,41,156079
3.91417,10.89981,0.45415,25.50665,2,76.84293103448276,41,156080
3.91352,10.89898,0.4571699999999999,25.50665,2,76.79086206896552,41,156081
3.91288,10.89981,0.4602,25.51788,2,76.73862068965516,41,156082
3.91223,10.89981,0.4632199999999999,25.51788,2,76.68655172413794,41,156083
3.91223,10.89981,0.46626,25.50665,2,76.63413793103447,41,156084
3.91159,10.89981,0.4692699999999999,25.51788,2,76.58224137931035,41,156085
3.91095,10.89981,0.4723,25.51788,2,76.53,41,156086
3.9103,10.89898,0.47534,25.51788,2,76.47758620689655,41,156087
3.90966,10.89981,0.4783699999999999,25.50665,2,76.42534482758622,41,156088
3.90901,10.89898,0.48139,25.50665,2,76.37327586206897,41,156089
3.90837,10.89981,0.48441,25.50665,2,76.32120689655173,41,156090
3.90772,10.89981,0.48744,25.50665,2,76.26896551724137,41,156091
3.90772,10.89981,0.4904699999999999,25.51788,2,76.21672413793102,41,156092
3.90708,10.89981,0.49349,25.50665,2,76.16465517241379,41,156093
3.90708,10.89981,0.4965199999999999,25.50665,2,76.11241379310344,41,156094
3.90644,10.89898,0.49956,25.50665,2,76.06,41,156095
3.90644,10.89898,0.5026,25.50665,2,76.00758620689655,41,156096
3.90579,10.89981,0.50562,25.51788,2,75.95551724137931,41,156097
3.90515,10.89981,0.50864,25.50665,2,75.90344827586208,41,156098
3.9045,10.89981,0.51167,25.50665,2,75.85120689655173,41,156099
3.9045,10.89981,0.51469,25.51788,2,75.79913793103448,41,156100
3.90386,10.89898,0.51773,25.51788,2,75.74672413793103,41,156101
3.90386,10.89981,0.52075,25.51788,2,75.69465517241379,41,156102
3.90321,10.89981,0.52377,25.50665,2,75.64258620689655,41,156103
3.90257,10.89898,0.5268,25.51788,2,75.59034482758622,41,156104
3.90257,10.89981,0.52984,25.51788,2,75.53793103448277,41,156105
3.90193,10.89981,0.53285,25.51788,2,75.48603448275863,41,156106
3.90128,10.89898,0.5359,25.51788,2,75.43344827586208,41,156107
3.90064,10.89898,0.53892,25.51788,2,75.38137931034483,41,156108
3.90064,10.89898,0.54194,25.50665,2,75.32931034482759,41,156109
3.89999,10.89981,0.54497,25.51788,2,75.27706896551724,41,156110
3.89935,10.89981,0.548,25.51788,2,75.2248275862069,41,156111
3.89935,10.89981,0.55102,25.51788,2,75.17275862068965,41,156112
3.89871,10.89898,0.55405,25.50665,2,75.1205172413793,41,156113
3.89871,10.89898,0.55707,25.50665,2,75.06844827586205,41,156114
3.89806,10.89898,0.56011,25.51788,2,75.01603448275863,41,156115
3.89742,10.89898,0.56313,25.50665,2,74.96396551724138,41,156116
3.89742,10.89981,0.56617,25.51788,2,74.91155172413794,41,156117
3.89677,10.89981,0.5692,25.50665,2,74.85931034482758,41,156118
3.89613,10.89898,0.57222,25.50665,2,74.80724137931036,41,156119
3.89613,10.89898,0.57525,25.51788,2,74.75500000000001,41,156120
3.895480000000001,10.89898,0.57827,25.50665,2,74.70293103448276,41,156121
3.895480000000001,10.89898,0.5813,25.50665,2,74.65068965517241,41,156122
3.89484,10.89981,0.58433,25.50665,2,74.59844827586205,41,156123
3.89484,10.89981,0.58737,25.51788,2,74.54603448275861,41,156124
3.8942,10.89898,0.59038,25.51788,2,74.49413793103449,41,156125
3.8942,10.89898,0.59342,25.51788,2,74.44172413793103,41,156126
3.89355,10.89898,0.59644,25.51788,2,74.3896551724138,41,156127
3.89291,10.89981,0.59948,25.50665,2,74.33724137931034,41,156128
3.89291,10.89898,0.60249,25.50665,2,74.2853448275862,41,156129
3.89226,10.89981,0.60553,25.51788,2,74.23293103448276,41,156130
3.89226,10.89981,0.60856,25.51788,2,74.18068965517242,41,156131
3.89162,10.89898,0.61159,25.50665,2,74.12844827586208,41,156132
3.89162,10.89898,0.61461,25.495420000000003,2,74.07637931034482,41,156133
3.89097,10.89898,0.61764,25.51788,2,74.02413793103449,41,156134
3.890330000000001,10.89981,0.6206699999999999,25.51788,2,73.97189655172414,41,156135
3.890330000000001,10.89981,0.62369,25.51788,2,73.9198275862069,41,156136
3.88969,10.89981,0.6267199999999999,25.50665,2,73.86758620689656,41,156137
3.88969,10.89898,0.62975,25.50665,2,73.8153448275862,41,156138
3.88904,10.89981,0.6327699999999999,25.50665,2,73.76327586206897,41,156139
3.8884,10.89898,0.6358,25.50665,2,73.71103448275862,41,156140
3.8884,10.89981,0.6388199999999999,25.50665,2,73.65896551724138,41,156141
3.88775,10.89981,0.64185,25.51788,2,73.60672413793104,41,156142
3.88711,10.89981,0.64488,25.50665,2,73.5544827586207,41,156143
3.88711,10.89898,0.64791,25.50665,2,73.50224137931033,41,156144
3.88647,10.89898,0.65095,25.51788,2,73.44982758620691,41,156145
3.88647,10.89898,0.65398,25.51788,2,73.39758620689656,41,156146
3.88647,10.89898,0.65699,25.51788,2,73.34568965517242,41,156147
3.88582,10.89981,0.6600199999999999,25.51788,2,73.29344827586206,41,156148
3.88518,10.89981,0.66304,25.50665,2,73.24137931034483,41,156149
3.88518,10.89981,0.6660699999999999,25.51788,2,73.18913793103448,41,156150
3.88453,10.89981,0.6691,25.50665,2,73.13689655172413,41,156151
3.88453,10.89981,0.67213,25.51788,2,73.08465517241379,41,156152
3.88389,10.89898,0.6751699999999999,25.51788,2,73.03224137931035,41,156153
3.88389,10.89898,0.67819,25.29326,2,72.98017241379311,41,156154
3.88324,10.89898,0.68123,25.34941,2,72.92775862068964,41,156155
3.88324,10.89981,0.68425,25.29326,2,72.87568965517242,41,156156
3.8826,10.89981,0.68728,25.50665,2,72.82344827586206,41,156157
3.8826,10.89981,0.6903,25.51788,2,72.77137931034483,41,156158
3.88196,10.89981,0.6933199999999999,25.29326,2,72.71931034482759,41,156159
3.88196,10.89981,0.69635,25.29326,2,72.66706896551725,41,156160
3.88131,10.89898,0.69938,25.50665,2,72.6148275862069,41,156161
3.88131,10.89981,0.7024199999999999,25.50665,2,72.56241379310345,41,156162
3.88067,10.89898,0.70543,25.30449,2,72.51051724137932,41,156163
3.88002,10.89981,0.7084600000000001,25.30449,2,72.45827586206897,41,156164
3.88002,10.89898,0.71148,25.31572,2,72.40620689655172,41,156165
3.87938,10.89981,0.7145199999999999,25.30449,2,72.35379310344827,41,156166
3.87938,10.89981,0.7175600000000001,25.29326,2,72.30137931034483,41,156167
3.87874,10.89981,0.72058,25.29326,2,72.24931034482759,41,156168
3.87809,10.89981,0.7236,25.29326,2,72.19724137931034,41,156169
3.87809,10.89981,0.72663,25.29326,2,72.145,41,156170
3.87745,10.89981,0.7296699999999999,25.29326,2,72.09258620689656,41,156171
3.87745,10.89898,0.73269,25.30449,2,72.0405172413793,41,156172
3.8768,10.89898,0.7357100000000001,25.29326,2,71.98844827586207,41,156173
3.87616,10.89898,0.73875,25.29326,2,71.93603448275861,41,156174
3.87616,10.89981,0.7417699999999999,25.29326,2,71.88396551724138,41,156175
3.87616,10.89981,0.74479,25.29326,2,71.83189655172414,41,156176
3.87551,10.89981,0.74783,25.29326,2,71.7794827586207,41,156177
3.87551,10.89981,0.75084,25.282020000000003,2,71.72758620689655,41,156178
3.87487,10.89981,0.75389,25.29326,2,71.675,41,156179
3.87487,10.89981,0.75692,25.30449,2,71.62275862068965,41,156180
3.87423,10.89981,0.75994,25.29326,2,71.5706896551724,41,156181
3.873580000000001,10.89898,0.7629600000000001,25.30449,2,71.51862068965517,41,156182
3.873580000000001,10.89898,0.76598,25.30449,2,71.46655172413793,41,156183
3.87294,10.89981,0.76903,25.29326,2,71.41396551724138,41,156184
3.87294,10.89898,0.77204,25.29326,2,71.36206896551725,41,156185
3.87229,10.89898,0.77508,25.29326,2,71.3096551724138,41,156186
3.87229,10.89981,0.7781,25.30449,2,71.25758620689655,41,156187
3.87165,10.89981,0.78112,25.30449,2,71.20551724137931,41,156188
3.87165,10.89981,0.78415,25.30449,2,71.15327586206897,41,156189
3.871,10.89981,0.78719,25.30449,2,71.10086206896551,41,156190
3.871,10.89898,0.7902,25.29326,2,71.04896551724138,41,156191
3.87036,10.89981,0.79323,25.30449,2,70.99672413793103,41,156192
3.87036,10.89898,0.79627,25.29326,2,70.94431034482758,41,156193
3.86972,10.89898,0.79928,25.30449,2,70.89241379310344,41,156194
3.86907,10.89981,0.80233,25.30449,2,70.83982758620688,41,156195
3.86907,10.89981,0.80534,25.30449,2,70.78793103448275,41,156196
3.868430000000001,10.89981,0.80837,25.30449,2,70.73568965517242,41,156197
3.868430000000001,10.89981,0.8114,25.29326,2,70.68344827586208,41,156198
3.86778,10.89898,0.81443,25.29326,2,70.63120689655173,41,156199
3.86714,10.89898,0.8174600000000001,25.29326,2,70.57896551724139,41,156200
3.86714,10.89898,0.8204799999999999,25.30449,2,70.52689655172414,41,156201
3.8665,10.89898,0.82352,25.29326,2,70.47448275862068,41,156202
3.8665,10.89981,0.82655,25.30449,2,70.42224137931034,41,156203
3.86585,10.89898,0.8295799999999999,25.29326,2,70.36999999999999,41,156204
3.86585,10.89898,0.8326,25.29326,2,70.31793103448275,41,156205
3.86521,10.89898,0.8356299999999999,25.29326,2,70.26568965517241,41,156206
3.86521,10.89981,0.83865,25.30449,2,70.21362068965517,41,156207
3.86456,10.89981,0.84167,25.30449,2,70.16155172413794,41,156208
3.86456,10.89981,0.8447100000000001,25.30449,2,70.10913793103448,41,156209
3.86392,10.89981,0.8477299999999999,25.30449,2,70.05706896551725,41,156210
3.86392,10.89981,0.85075,25.30449,2,70.005,41,156211
3.86327,10.89981,0.8537899999999999,25.29326,2,69.95258620689654,41,156212
3.86263,10.89981,0.8568100000000001,25.30449,2,69.9005172413793,41,156213
3.86263,10.89981,0.85985,25.30449,2,69.84810344827586,41,156214
3.86199,10.89898,0.8628600000000001,25.30449,2,69.79620689655171,41,156215
3.86199,10.89981,0.8659,25.30449,2,69.74379310344828,41,156216
3.86134,10.89981,0.86893,25.29326,2,69.69155172413794,41,156217
3.86134,10.89898,0.87195,25.29326,2,69.63948275862069,41,156218
3.8607,10.89981,0.8749899999999999,25.30449,2,69.58706896551725,41,156219
3.8607,10.89898,0.8780100000000001,25.30449,2,69.535,41,156220
3.86005,10.89981,0.88105,25.29326,2,69.48258620689654,41,156221
3.85941,10.89898,0.8840600000000001,25.29326,2,69.43068965517242,41,156222
3.85941,10.89898,0.8870899999999999,25.30449,2,69.37844827586208,41,156223
3.85876,10.89898,0.89012,25.50665,2,69.32620689655171,41,156224
3.85876,10.89981,0.8931600000000001,25.29326,2,69.27379310344828,41,156225
3.85812,10.89898,0.89618,25.30449,2,69.22172413793103,41,156226
3.85748,10.89898,0.8992,25.30449,2,69.1696551724138,41,156227
3.85748,10.89981,0.90224,25.29326,2,69.11724137931034,41,156228
3.85683,10.89898,0.90526,25.51788,2,69.0651724137931,41,156229
3.85683,10.89981,0.90829,25.30449,2,69.01293103448276,41,156230
3.85619,10.89981,0.91132,25.52912,2,68.96068965517242,41,156231
3.85619,10.89898,0.91434,25.29326,2,68.90862068965517,41,156232
3.85554,10.89898,0.91737,25.29326,2,68.85637931034482,41,156233
3.85554,10.89981,0.9204,25.51788,2,68.80413793103449,41,156234
3.8549,10.89981,0.92343,25.50665,2,68.75189655172414,41,156235
3.8549,10.89981,0.92646,25.31572,2,68.6996551724138,41,156236
3.85426,10.89898,0.92948,25.51788,2,68.64758620689655,41,156237
3.85426,10.89981,0.93251,25.51788,2,68.59534482758622,41,156238
3.85361,10.89898,0.93554,25.50665,2,68.54310344827586,41,156239
3.85361,10.89898,0.93857,25.51788,2,68.49086206896551,41,156240
3.85297,10.89898,0.94159,25.51788,2,68.43879310344828,41,156241
3.85297,10.89981,0.94461,25.51788,2,68.38672413793103,41,156242
3.85232,10.89898,0.94765,25.51788,2,68.33431034482757,41,156243
3.85168,10.89898,0.95067,25.51788,2,68.28224137931035,41,156244
3.85168,10.89981,0.95371,25.30449,2,68.2298275862069,41,156245
3.85103,10.89898,0.95673,25.51788,2,68.17775862068964,41,156246
3.85103,10.89981,0.95976,25.50665,2,68.12551724137931,41,156247
3.85039,10.89981,0.96278,25.50665,2,68.07344827586208,41,156248
3.85039,10.89981,0.96582,25.50665,2,68.02103448275862,41,156249
3.84975,10.89898,0.96885,25.51788,2,67.96879310344828,41,156250
3.8491,10.89981,0.97187,25.51788,2,67.91672413793103,41,156251
3.8491,10.89981,0.9749,25.51788,2,67.86448275862068,41,156252
3.84846,10.89981,0.97793,25.51788,2,67.81224137931035,41,156253
3.84846,10.89981,0.98095,25.50665,2,67.76017241379311,41,156254
3.84781,10.89981,0.98398,25.51788,2,67.70793103448277,41,156255
3.84717,10.89981,0.98701,25.51788,2,67.65568965517242,41,156256
3.84717,10.89898,0.99004,25.51788,2,67.60344827586208,41,156257
3.84653,10.89981,0.99306,25.51788,2,67.55137931034483,41,156258
3.84653,10.89981,0.99609,25.51788,2,67.49913793103448,41,156259
3.84588,10.89898,0.99912,25.51788,2,67.44689655172414,41,156260
3.84524,10.89981,1.00215,25.51788,2,67.39465517241379,41,156261
3.84524,10.89981,1.00517,25.50665,2,67.34258620689656,41,156262
3.84524,10.89981,1.00819,25.51788,2,67.2905172413793,41,156263
3.84459,10.89981,1.01123,25.50665,2,67.23810344827585,41,156264
3.84459,10.89981,1.01427,25.51788,2,67.18568965517242,41,156265
3.84395,10.89898,1.01728,25.50665,2,67.13379310344827,41,156266
3.8433,10.89898,1.02031,25.51788,2,67.08155172413792,41,156267
3.8433,10.89898,1.02333,25.73128,2,67.02948275862069,41,156268
3.84266,10.89898,1.02636,25.51788,2,66.97724137931036,41,156269
3.84266,10.89898,1.02939,25.51788,2,66.925,41,156270
3.84202,10.89981,1.03243,25.51788,2,66.87258620689656,41,156271
3.84202,10.89981,1.03544,25.50665,2,66.8206896551724,41,156272
3.84137,10.89981,1.0384799999999998,25.51788,2,66.76827586206896,41,156273
3.84137,10.89981,1.04151,25.51788,2,66.71603448275863,41,156274
3.84073,10.89898,1.04453,25.708820000000003,2,66.66396551724138,41,156275
3.84073,10.89898,1.04756,25.708820000000003,2,66.61172413793103,41,156276
3.84008,10.89898,1.05059,25.72005,2,66.55948275862069,41,156277
3.83944,10.89981,1.0536,25.73128,2,66.50758620689655,41,156278
3.83944,10.89981,1.05664,25.708820000000003,2,66.45517241379311,41,156279
3.83879,10.89981,1.05966,25.72005,2,66.40310344827586,41,156280
3.83879,10.89981,1.0627,25.72005,2,66.3506896551724,41,156281
3.83815,10.89898,1.06572,25.72005,2,66.29862068965517,41,156282
3.83751,10.89898,1.06874,25.72005,2,66.24655172413793,41,156283
3.83751,10.89898,1.07177,25.72005,2,66.19431034482758,41,156284
3.83686,10.89898,1.07481,25.72005,2,66.14189655172413,41,156285
3.83686,10.89981,1.0778299999999998,25.72005,2,66.08982758620691,41,156286
3.83622,10.89981,1.08087,25.72005,2,66.03741379310345,41,156287
3.83557,10.89898,1.08389,25.72005,2,65.9853448275862,41,156288
3.83557,10.89981,1.08692,25.73128,2,65.93310344827586,41,156289
3.83493,10.89898,1.08994,25.73128,2,65.88103448275862,41,156290
3.83493,10.89898,1.09297,25.72005,2,65.82879310344828,41,156291
3.83493,10.89981,1.096,25.72005,2,65.77655172413793,41,156292
3.83429,10.89981,1.09903,25.708820000000003,2,65.72431034482759,41,156293
3.83429,10.89981,1.10206,25.73128,2,65.67206896551724,41,156294
3.83364,10.89981,1.1050799999999998,25.72005,2,65.62,41,156295
3.83364,10.89981,1.10812,25.72005,2,65.56758620689654,41,156296
3.833,10.89898,1.11113,25.73128,2,65.51568965517241,41,156297
3.83235,10.89898,1.11417,25.72005,2,65.46327586206895,41,156298
3.83235,10.89898,1.11719,25.73128,2,65.41120689655172,41,156299
3.83171,10.89981,1.12022,25.72005,2,65.35896551724139,41,156300
3.83171,10.89981,1.12325,25.72005,2,65.30672413793104,41,156301
3.83106,10.89981,1.12628,25.72005,2,65.25448275862068,41,156302
3.83106,10.89898,1.1293,25.93345,2,65.20241379310346,41,156303
3.83042,10.89898,1.13232,25.72005,2,65.1503448275862,41,156304
3.83042,10.89981,1.13536,25.72005,2,65.09793103448277,41,156305
3.82978,10.89981,1.13839,25.922220000000003,2,65.04568965517241,41,156306
3.82978,10.89981,1.14142,25.73128,2,64.99344827586206,41,156307
3.82913,10.89981,1.1444299999999998,25.72005,2,64.94155172413794,41,156308
3.82913,10.89898,1.14746,25.94468,2,64.88931034482759,41,156309
3.82849,10.89898,1.1505,25.922220000000003,2,64.83689655172414,41,156310
3.82784,10.89898,1.15352,25.922220000000003,2,64.78482758620689,41,156311
3.82784,10.89981,1.15656,25.922220000000003,2,64.73241379310345,41,156312
3.8272,10.89898,1.1595799999999998,25.922220000000003,2,64.6803448275862,41,156313
3.8272,10.89981,1.16261,25.922220000000003,2,64.62810344827587,41,156314
3.82655,10.89981,1.16564,25.922220000000003,2,64.57586206896552,41,156315
3.82655,10.89981,1.16866,25.922220000000003,2,64.52379310344828,41,156316
3.82591,10.89898,1.17169,25.922220000000003,2,64.47155172413794,41,156317
3.82527,10.89898,1.17472,25.93345,2,64.4193103448276,41,156318
3.82527,10.89981,1.17775,25.922220000000003,2,64.36706896551723,41,156319
3.82462,10.89898,1.18077,25.91099,2,64.315,41,156320
3.82462,10.89981,1.1838,25.922220000000003,2,64.26275862068965,41,156321
3.82462,10.89898,1.1868299999999998,25.922220000000003,2,64.21051724137932,41,156322
3.82398,10.89898,1.18986,25.922220000000003,2,64.15827586206896,41,156323
3.82398,10.89981,1.19288,25.93345,2,64.10620689655173,41,156324
3.82333,10.89981,1.19591,25.93345,2,64.05396551724137,41,156325
3.82269,10.89981,1.19894,25.922220000000003,2,64.00172413793105,41,156326
3.82269,10.89981,1.20197,25.922220000000003,2,63.94948275862069,41,156327
3.82205,10.89981,1.205,25.93345,2,63.89724137931034,41,156328
3.82205,10.89898,1.20803,25.93345,2,63.845,41,156329
3.8214,10.89898,1.21105,25.922220000000003,2,63.79293103448276,41,156330
3.8214,10.89898,1.21407,25.94468,2,63.74086206896551,41,156331
3.82076,10.89898,1.2171,25.93345,2,63.68862068965517,41,156332
3.82076,10.89981,1.22012,25.922220000000003,2,63.63655172413792,41,156333
3.82011,10.89981,1.22316,25.922220000000003,2,63.58413793103448,41,156334
3.82011,10.89981,1.2261799999999998,25.922220000000003,2,63.53206896551723,41,156335
3.81947,10.89898,1.22921,25.922220000000003,2,63.479827586206895,41,156336
3.81947,10.89898,1.23224,25.922220000000003,2,63.42758620689655,41,156337
3.81882,10.89898,1.23527,26.13562,2,63.37534482758621,41,156338
3.81882,10.89898,1.23829,26.13562,2,63.32327586206896,41,156339
3.81818,10.89981,1.2413299999999998,26.12438,2,63.27086206896552,41,156340
3.81818,10.89981,1.24435,25.93345,2,63.21879310344828,41,156341
3.81754,10.89981,1.24737,25.922220000000003,2,63.16672413793103,41,156342
3.81689,10.89898,1.2504,26.13562,2,63.11448275862069,41,156343
3.81689,10.89981,1.25344,26.12438,2,63.062068965517234,41,156344
3.81625,10.89898,1.25647,26.12438,2,63.009827586206896,41,156345
3.81625,10.89981,1.2595,26.13562,2,62.95758620689655,41,156346
3.8156,10.89981,1.26252,26.12438,2,62.90551724137931,41,156347
3.81496,10.89981,1.26555,26.13562,2,62.85327586206896,41,156348
3.81496,10.89898,1.2685799999999998,26.12438,2,62.80103448275862,41,156349
3.81496,10.89898,1.2716,26.12438,2,62.74896551724137,41,156350
3.81432,10.89981,1.27464,26.12438,2,62.69655172413793,41,156351
3.81432,10.89981,1.27766,26.12438,2,62.64448275862068,41,156352
3.81367,10.89981,1.2806799999999998,26.13562,2,62.59241379310346,41,156353
3.81367,10.89898,1.2837,26.13562,2,62.5403448275862,41,156354
3.81303,10.89981,1.28674,26.12438,2,62.48793103448276,41,156355
3.81303,10.89898,1.28977,26.12438,2,62.43568965517242,41,156356
3.81238,10.89981,1.2928,26.13562,2,62.38344827586207,41,156357
3.81238,10.89981,1.29582,26.13562,2,62.33137931034483,41,156358
3.81174,10.89981,1.29885,26.12438,2,62.27913793103448,41,156359
3.81174,10.89898,1.30187,26.12438,2,62.22706896551724,41,156360
3.81109,10.89898,1.3049,26.12438,2,62.174827586206895,41,156361
3.81109,10.89898,1.30793,26.12438,2,62.12258620689655,41,156362
3.81045,10.89981,1.31097,26.12438,2,62.070172413793095,41,156363
3.81045,10.89981,1.31398,26.12438,2,62.01827586206897,41,156364
3.80981,10.89981,1.31702,26.13562,2,61.96586206896551,41,156365
3.80981,10.89981,1.32005,26.12438,2,61.913620689655176,41,156366
3.80916,10.89898,1.32306,26.13562,2,61.86172413793104,41,156367
3.80916,10.89898,1.3261,26.33778,2,61.80931034482758,41,156368
3.80852,10.89981,1.32913,26.12438,2,61.75706896551724,41,156369
3.80852,10.89981,1.33216,26.12438,2,61.704827586206896,41,156370
3.80787,10.89981,1.33517,26.32655,2,61.65293103448276,41,156371
3.80787,10.89898,1.33822,26.32655,2,61.60034482758621,41,156372
3.80723,10.89898,1.34124,26.34901,2,61.54827586206896,41,156373
3.80723,10.89981,1.34426,26.12438,2,61.49620689655172,41,156374
3.80658,10.89981,1.34729,26.34901,2,61.44396551724138,41,156375
3.80658,10.89981,1.35032,26.33778,2,61.39172413793104,41,156376
3.80594,10.89981,1.35335,26.33778,2,61.33948275862069,41,156377
3.8053,10.89898,1.35638,26.34901,2,61.287241379310345,41,156378
3.8053,10.89898,1.35941,26.33778,2,61.23500000000001,41,156379
3.80465,10.89898,1.36242,26.33778,2,61.18310344827586,41,156380
3.80465,10.89898,1.36545,26.34901,2,61.13086206896551,41,156381
3.80401,10.89981,1.36849,26.33778,2,61.07844827586206,41,156382
3.80401,10.89981,1.37151,26.34901,2,61.02637931034484,41,156383
3.80401,10.89981,1.37455,26.32655,2,60.973965517241375,41,156384
3.80336,10.89981,1.37758,26.33778,2,60.92172413793104,41,156385
3.80336,10.89981,1.38061,26.34901,2,60.86948275862069,41,156386
3.80272,10.89981,1.38362,26.34901,2,60.81758620689656,41,156387
3.80272,10.89981,1.38666,26.33778,2,60.7651724137931,41,156388
3.80208,10.89898,1.3896700000000002,26.33778,2,60.71327586206897,41,156389
3.80208,10.89981,1.3927,26.34901,2,60.661034482758616,41,156390
3.80143,10.89898,1.39573,26.34901,2,60.60879310344829,41,156391
3.80143,10.89898,1.39877,26.33778,2,60.55637931034482,41,156392
3.80079,10.89898,1.4018,26.34901,2,60.50413793103449,41,156393
3.80079,10.89898,1.4048200000000002,26.34901,2,60.45206896551725,41,156394
3.80014,10.89898,1.40785,26.33778,2,60.3998275862069,41,156395
3.80014,10.89981,1.41088,26.33778,2,60.34758620689656,41,156396
3.7995,10.89981,1.4139,26.33778,2,60.29551724137932,41,156397
3.7995,10.89981,1.41693,26.34901,2,60.24327586206897,41,156398
3.79885,10.89981,1.41995,26.32655,2,60.19120689655172,41,156399
3.79885,10.89898,1.42298,26.33778,2,60.13896551724138,41,156400
3.79821,10.89898,1.42601,26.53995,2,60.08672413793104,41,156401
3.79821,10.89898,1.42904,26.55118,2,60.0344827586207,41,156402
3.79757,10.89898,1.4320700000000002,26.33778,2,59.98224137931034,41,156403
3.79757,10.89981,1.43509,26.33778,2,59.93017241379311,41,156404
3.79692,10.89981,1.43811,26.34901,2,59.878103448275866,41,156405
3.79692,10.89898,1.44114,26.55118,2,59.82586206896552,41,156406
3.79628,10.89981,1.44418,26.53995,2,59.77344827586207,41,156407
3.79628,10.89981,1.44721,26.55118,2,59.72120689655172,41,156408
3.795630000000001,10.89898,1.45024,26.55118,2,59.668965517241375,41,156409
3.795630000000001,10.89981,1.45325,26.55118,2,59.61706896551724,41,156410
3.79499,10.89981,1.45628,26.53995,2,59.56482758620689,41,156411
3.79499,10.89898,1.45931,26.53995,2,59.51258620689654,41,156412
3.79434,10.89898,1.46233,26.55118,2,59.46051724137932,41,156413
3.79434,10.89981,1.46537,26.55118,2,59.40810344827587,41,156414
3.7937,10.89898,1.4684,26.53995,2,59.35586206896552,41,156415
3.7937,10.89981,1.47144,26.55118,2,59.30344827586207,41,156416
3.7937,10.89898,1.47445,26.55118,2,59.25155172413793,41,156417
3.79306,10.89981,1.47748,26.53995,2,59.19931034482759,41,156418
3.79306,10.89981,1.48051,26.55118,2,59.14706896551724,41,156419
3.79241,10.89898,1.48354,26.53995,2,59.09482758620689,41,156420
3.79241,10.89898,1.4865700000000002,26.55118,2,59.042586206896544,41,156421
3.79177,10.89981,1.4896,26.53995,2,58.9903448275862,41,156422
3.79177,10.89898,1.49263,26.53995,2,58.938103448275854,41,156423
3.79112,10.89898,1.49565,26.53995,2,58.88603448275861,41,156424
3.79112,10.89898,1.49868,26.55118,2,58.83379310344828,41,156425
3.79048,10.89898,1.50171,26.55118,2,58.781551724137934,41,156426
3.79048,10.89981,1.50472,26.53995,2,58.72965517241379,41,156427
3.78984,10.89898,1.50776,26.53995,2,58.677241379310345,41,156428
3.78984,10.89898,1.51079,26.53995,2,58.625,41,156429
3.78984,10.89981,1.5138,26.76458,2,58.57310344827586,41,156430
3.78919,10.89981,1.51683,26.53995,2,58.52086206896552,41,156431
3.78919,10.89898,1.51986,26.53995,2,58.46862068965516,41,156432
3.78855,10.89981,1.52289,26.75335,2,58.416379310344816,41,156433
3.78855,10.89981,1.52593,26.75335,2,58.36396551724138,41,156434
3.78855,10.89981,1.52894,26.55118,2,58.31206896551725,41,156435
3.7879,10.89981,1.53197,26.55118,2,58.259827586206896,41,156436
3.7879,10.89898,1.535,26.75335,2,58.20758620689655,41,156437
3.78726,10.89981,1.53803,26.75335,2,58.155344827586205,41,156438
3.78661,10.89898,1.5410700000000002,26.76458,2,58.10293103448275,41,156439
3.78661,10.89898,1.54409,26.76458,2,58.05086206896552,41,156440
3.78661,10.89898,1.54712,26.75335,2,57.99862068965516,41,156441
3.78597,10.89981,1.55014,26.76458,2,57.946551724137926,41,156442
3.78597,10.89981,1.5531700000000002,26.75335,2,57.89431034482757,41,156443
3.78533,10.89898,1.5562,26.75335,2,57.84206896551725,41,156444
3.78533,10.89981,1.55924,26.75335,2,57.7896551724138,41,156445
3.78468,10.89981,1.56226,26.75335,2,57.73758620689655,41,156446
3.78468,10.89981,1.56528,26.75335,2,57.68551724137931,41,156447
3.78404,10.89981,1.56831,26.75335,2,57.63327586206896,41,156448
3.78404,10.89898,1.57135,26.74211,2,57.58086206896552,41,156449
3.78339,10.89981,1.57437,26.75335,2,57.52879310344827,41,156450
3.78339,10.89898,1.5774,26.76458,2,57.47655172413793,41,156451
3.78339,10.89898,1.5804200000000002,26.76458,2,57.42448275862069,41,156452
3.78275,10.89981,1.58344,26.75335,2,57.37241379310344,41,156453
3.78275,10.89981,1.58647,26.75335,2,57.320172413793095,41,156454
3.7821,10.89981,1.5895,26.75335,2,57.26793103448276,41,156455
3.7821,10.89981,1.5925200000000002,26.76458,2,57.21586206896552,41,156456
3.78146,10.89981,1.5955700000000002,26.76458,2,57.16327586206896,41,156457
3.78146,10.89898,1.59859,26.76458,2,57.11120689655173,41,156458
3.78146,10.89898,1.60161,26.75335,2,57.059137931034485,41,156459
3.78082,10.89981,1.60465,26.76458,2,57.00672413793103,41,156460
3.78082,10.89898,1.6076700000000002,26.75335,2,56.954655172413794,41,156461
3.78017,10.89898,1.6107,26.76458,2,56.90241379310344,41,156462
3.78017,10.89981,1.61373,26.75335,2,56.850172413793096,41,156463
3.77953,10.89981,1.61675,26.75335,2,56.79810344827587,41,156464
3.77953,10.89981,1.61979,26.75335,2,56.74568965517241,41,156465
3.77953,10.89981,1.62281,26.75335,2,56.69362068965517,41,156466
3.778880000000001,10.89981,1.62584,26.75335,2,56.64137931034482,41,156467
3.778880000000001,10.89898,1.62887,26.75335,2,56.58913793103448,41,156468
3.77824,10.89898,1.63189,26.95551,2,56.53706896551724,41,156469
3.77824,10.89898,1.63491,26.75335,2,56.48499999999999,41,156470
3.77824,10.89898,1.63795,26.76458,2,56.43258620689655,41,156471
3.7776,10.89981,1.64097,26.96674,2,56.3805172413793,41,156472
3.7776,10.89981,1.64399,26.96674,2,56.32844827586208,41,156473
3.77695,10.89898,1.64703,26.75335,2,56.27603448275863,41,156474
3.77695,10.89898,1.65006,26.96674,2,56.22379310344828,41,156475
3.77631,10.89981,1.65308,26.96674,2,56.17172413793104,41,156476
3.77631,10.89981,1.65612,26.96674,2,56.11931034482758,41,156477
3.77566,10.89981,1.65915,26.96674,2,56.06706896551725,41,156478
3.77566,10.89898,1.66216,26.96674,2,56.0151724137931,41,156479
3.77566,10.89981,1.6652,26.96674,2,55.962758620689655,41,156480
3.77502,10.89981,1.66823,26.96674,2,55.9105172413793,41,156481
3.77502,10.89981,1.67125,26.96674,2,55.85844827586208,41,156482
3.77437,10.89981,1.67428,26.95551,2,55.806206896551714,41,156483
3.77437,10.89898,1.67731,26.96674,2,55.75396551724137,41,156484
3.773730000000001,10.89898,1.6803400000000002,26.95551,2,55.70172413793104,41,156485
3.773730000000001,10.89981,1.6833599999999995,26.977970000000003,2,55.6496551724138,41,156486
3.77309,10.89981,1.68638,26.977970000000003,2,55.59758620689656,41,156487
3.77309,10.89981,1.68941,26.977970000000003,2,55.54534482758621,41,156488
3.77309,10.89898,1.6924400000000002,26.95551,2,55.49310344827585,41,156489
3.77309,10.89898,1.6954599999999995,26.977970000000003,2,55.441034482758624,41,156490
3.77244,10.89981,1.69851,26.96674,2,55.38844827586207,41,156491
3.77244,10.89981,1.70152,26.95551,2,55.33655172413794,41,156492
3.7718,10.89898,1.70455,26.96674,2,55.28431034482758,41,156493
3.7718,10.89898,1.70758,26.96674,2,55.23206896551724,41,156494
3.77115,10.89981,1.71062,26.96674,2,55.1796551724138,41,156495
3.77115,10.89981,1.71364,26.95551,2,55.12758620689655,41,156496
3.77115,10.89981,1.71666,26.95551,2,55.07551724137931,41,156497
3.77051,10.89898,1.7196900000000002,26.96674,2,55.02327586206896,41,156498
3.77051,10.89898,1.72272,26.96674,2,54.97103448275862,41,156499
3.76987,10.89981,1.72574,26.95551,2,54.918965517241375,41,156500
3.76987,10.89981,1.72877,26.95551,2,54.86672413793103,41,156501
3.76987,10.89981,1.7317900000000002,26.96674,2,54.81465517241379,41,156502
3.76922,10.89981,1.73483,26.96674,2,54.76224137931035,41,156503
3.76922,10.89981,1.73785,26.96674,2,54.71017241379311,41,156504
3.768580000000001,10.89981,1.74088,27.07906,2,54.657931034482765,41,156505
3.768580000000001,10.89981,1.7439,27.18014,2,54.60586206896552,41,156506
3.768580000000001,10.89898,1.7469400000000002,27.16891,2,54.55344827586207,41,156507
3.76793,10.89898,1.74997,26.977970000000003,2,54.50120689655172,41,156508
3.76793,10.89981,1.753,27.18014,2,54.448965517241376,41,156509
3.76793,10.89981,1.75603,27.18014,2,54.39672413793103,41,156510
3.76729,10.89898,1.75905,27.18014,2,54.34465517241379,41,156511
3.76729,10.89898,1.76208,27.18014,2,54.29241379310344,41,156512
3.76664,10.89898,1.76511,27.18014,2,54.2401724137931,41,156513
3.76664,10.89898,1.76814,27.16891,2,54.187931034482766,41,156514
3.76664,10.89898,1.77117,27.18014,2,54.13568965517242,41,156515
3.766,10.89981,1.7742,27.18014,2,54.08344827586208,41,156516
3.766,10.89981,1.77722,27.18014,2,54.03137931034483,41,156517
3.76536,10.89981,1.78024,27.16891,2,53.97931034482759,41,156518
3.76536,10.89898,1.78328,27.18014,2,53.92689655172413,41,156519
3.76471,10.89981,1.7863,27.191370000000003,2,53.8748275862069,41,156520
3.76471,10.89981,1.78933,27.18014,2,53.82258620689655,41,156521
3.76407,10.89898,1.79235,27.18014,2,53.77051724137931,41,156522
3.76407,10.89898,1.79539,27.191370000000003,2,53.718103448275855,41,156523
3.76407,10.89898,1.7984,27.18014,2,53.66620689655173,41,156524
3.76342,10.89981,1.80143,27.18014,2,53.61396551724138,41,156525
3.76342,10.89981,1.80446,27.18014,2,53.56172413793104,41,156526
3.76278,10.89981,1.8075,27.16891,2,53.50931034482758,41,156527
3.76278,10.89898,1.81051,27.18014,2,53.45741379310345,41,156528
3.76278,10.89981,1.81355,27.18014,2,53.405,41,156529
3.76278,10.89981,1.81657,27.18014,2,53.35293103448276,41,156530
3.76213,10.89981,1.8196,27.18014,2,53.300689655172405,41,156531
3.76213,10.89981,1.82263,27.18014,2,53.24844827586206,41,156532
3.76213,10.89898,1.82566,27.16891,2,53.19620689655172,41,156533
3.76149,10.89981,1.82869,27.18014,2,53.14396551724138,41,156534
3.76149,10.89898,1.83172,27.18014,2,53.09172413793104,41,156535
