Repository: uw-mad-dash/Battery-SoC-Estimation

## Data
The [LiPo 5450 mAh cell](https://maxamps.com/products/lipo-5450-1s-3-7v-battery) data can be found in <em>data</em> directory 👀. We collected 48 discharging-charging cycles for CRates 1, 2, 3, and 4. The measurements were recorded at 1 second rate. To understand data better, we provided a [Jupyter](https://jupyter.org/) notebook <em>data_visualization.ipynb</em> in <em>notebooks</em> directory. We used [Jupyter Dash](https://github.com/plotly/jupyter-dash) library which allows to create interactive plots. Names of the columns in the csv files containing data should be self-explanatory, except column 'AhStep [Ah]'. This column represents the cell capacity in Ah.

File: data/CRate2_Cycle42.csv (part 1 of 7)
Voltage [V],Current [A],AhStep [Ah],TempBottom [C],CRate [-],SOC [%],Cycle [-],Time [s]
4.04945,-10.89981,0.00301,24.4509,2,84.60327586206898,42,159824
4.04494,-10.89981,0.00604,24.4509,2,84.55103448275864,42,159825
4.04172,-10.89981,0.0090599999999999,24.46213,2,84.49896551724139,42,159826
4.03914,-10.89981,0.0121,24.4509,2,84.44655172413793,42,159827
4.03656,-10.89898,0.0151199999999999,24.43966,2,84.3944827586207,42,159828
4.03399,-10.89898,0.01815,24.46213,2,84.34224137931035,42,159829
4.03141,-10.89898,0.02088,24.4509,2,84.29517241379311,42,159830
4.03012,-10.89981,0.02421,24.4509,2,84.23775862068966,42,159831
4.02819,-10.89898,0.02723,24.4509,2,84.18568965517241,42,159832
4.02626,-10.89898,0.03026,24.4509,2,84.13344827586207,42,159833
4.02497,-10.89898,0.03328,24.46213,2,84.08137931034483,42,159834
4.02304,-10.89981,0.0360199999999999,24.4509,2,84.0341379310345,42,159835
4.0211,-10.89898,0.03935,24.4509,2,83.97672413793104,42,159836
4.02046,-10.89981,0.04238,24.4509,2,83.9244827586207,42,159837
4.01917,-10.89981,0.04509,24.66429,2,83.87775862068966,42,159838
4.01788,-10.89981,0.04842,24.67552,2,83.82034482758621,42,159839
4.01659,-10.89898,0.05116,24.4509,2,83.77310344827586,42,159840
4.01531,-10.89898,0.0544799999999999,24.66429,2,83.71586206896552,42,159841
4.01402,-10.89898,0.0575,24.66429,2,83.66379310344828,42,159842
4.01273,-10.89981,0.0605299999999999,24.67552,2,83.61155172413794,42,159843
4.01144,-10.89898,0.06326,24.66429,2,83.5644827586207,42,159844
4.0108,-10.89898,0.06659,24.66429,2,83.50706896551725,42,159845
4.00951,-10.89898,0.06962,24.66429,2,83.45482758620692,42,159846
4.008859999999999,-10.89981,0.07265,24.65306,2,83.40258620689654,42,159847
4.00758,-10.89981,0.07537,24.66429,2,83.35568965517241,42,159848
4.0069300000000005,-10.89981,0.0784,24.67552,2,83.30344827586207,42,159849
4.00629,-10.89898,0.08173,24.66429,2,83.24603448275862,42,159850
4.005,-10.89981,0.08476,24.66429,2,83.19379310344827,42,159851
4.00435,-10.89981,0.0877899999999999,24.66429,2,83.14155172413794,42,159852
4.00307,-10.89898,0.09052,24.66429,2,83.0944827586207,42,159853
4.00242,-10.89981,0.09355,24.65306,2,83.04224137931035,42,159854
4.00178,-10.89981,0.09686,24.67552,2,82.9851724137931,42,159855
4.00049,-10.89898,0.0999,24.66429,2,82.93275862068967,42,159856
3.99984,-10.89981,0.10292,24.66429,2,82.88068965517242,42,159857
3.9992,-10.89898,0.10595,24.87769,2,82.82844827586207,42,159858
3.99856,-10.89981,0.10868,24.67552,2,82.78137931034485,42,159859
3.99791,-10.89981,0.112,24.66429,2,82.72413793103449,42,159860
3.99662,-10.89898,0.11472,24.87769,2,82.67724137931035,42,159861
3.99598,-10.89981,0.1180599999999999,24.86646,2,82.6196551724138,42,159862
3.99534,-10.89898,0.12108,24.86646,2,82.56758620689655,42,159863
3.99469,-10.89981,0.12412,24.87769,2,82.51517241379312,42,159864
3.99405,-10.89981,0.12714,24.87769,2,82.46310344827587,42,159865
3.99276,-10.89981,0.13017,24.87769,2,82.41086206896553,42,159866
3.99211,-10.89981,0.13289,24.87769,2,82.36396551724138,42,159867
3.99147,-10.89981,0.13593,24.87769,2,82.31155172413793,42,159868
3.99083,-10.89981,0.13925,24.88892,2,82.2543103448276,42,159869
3.990180000000001,-10.89981,0.14198,24.86646,2,82.20724137931035,42,159870
3.98954,-10.89981,0.1453,24.87769,2,82.15,42,159871
3.98889,-10.89898,0.14834,25.07986,2,82.09758620689655,42,159872
3.98761,-10.89898,0.15136,24.86646,2,82.04551724137932,42,159873
3.98696,-10.89898,0.15439,25.07986,2,81.99327586206897,42,159874
3.98632,-10.89898,0.15742,25.09109,2,81.94103448275862,42,159875
3.98567,-10.89981,0.16014,25.04616,2,81.89413793103448,42,159876
3.98503,-10.89981,0.16347,25.07986,2,81.83672413793104,42,159877
3.98438,-10.89898,0.16649,25.09109,2,81.7846551724138,42,159878
3.9831,-10.89981,0.16923,25.07986,2,81.73741379310346,42,159879
3.98245,-10.89981,0.17255,25.09109,2,81.6801724137931,42,159880
3.98181,-10.89898,0.17559,25.09109,2,81.62775862068966,42,159881
3.98052,-10.89981,0.1783,25.07986,2,81.58103448275862,42,159882
3.97987,-10.89981,0.18164,25.06863,2,81.52344827586208,42,159883
3.97923,-10.89981,0.18437,25.07986,2,81.47637931034483,42,159884
3.97859,-10.89981,0.18769,25.07986,2,81.41913793103448,42,159885
3.97794,-10.89981,0.19072,25.07986,2,81.36689655172415,42,159886
3.9773,-10.89898,0.19375,25.07986,2,81.31465517241381,42,159887
3.97601,-10.89981,0.19647,25.09109,2,81.26775862068966,42,159888
3.97537,-10.89898,0.19981,25.09109,2,81.2101724137931,42,159889
3.97472,-10.89981,0.20253,25.29326,2,81.16327586206896,42,159890
3.973430000000001,-10.89898,0.20586,25.29326,2,81.10586206896552,42,159891
3.97279,-10.89898,0.20889,25.282020000000003,2,81.05362068965518,42,159892
3.97214,-10.89981,0.2119199999999999,25.07986,2,81.00137931034483,42,159893
3.97086,-10.89981,0.21494,25.29326,2,80.94931034482758,42,159894
3.97021,-10.89898,0.21798,25.29326,2,80.89689655172415,42,159895
3.96892,-10.89898,0.221,25.29326,2,80.84482758620689,42,159896
3.968280000000001,-10.89981,0.22403,25.282020000000003,2,80.79258620689656,42,159897
3.96763,-10.89981,0.22676,25.29326,2,80.74551724137932,42,159898
3.96699,-10.89898,0.23008,25.282020000000003,2,80.68827586206898,42,159899
3.9657,-10.89898,0.2331099999999999,25.282020000000003,2,80.63603448275863,42,159900
3.96506,-10.89898,0.23583,25.29326,2,80.58913793103449,42,159901
3.96441,-10.89898,0.23885,25.282020000000003,2,80.53706896551725,42,159902
3.963130000000001,-10.89898,0.24219,25.282020000000003,2,80.47948275862069,42,159903
3.96248,-10.89981,0.24522,25.282020000000003,2,80.42724137931036,42,159904
3.96184,-10.89898,0.24825,25.282020000000003,2,80.37500000000001,42,159905
3.96055,-10.89981,0.25098,25.29326,2,80.32793103448276,42,159906
3.9599,-10.89981,0.2543,25.29326,2,80.27068965517242,42,159907
3.95862,-10.89981,0.25733,25.282020000000003,2,80.21844827586209,42,159908
3.95797,-10.89898,0.26006,25.495420000000003,2,80.17137931034482,42,159909
3.95733,-10.89898,0.26338,25.495420000000003,2,80.11413793103449,42,159910
3.95668,-10.89981,0.2661199999999999,25.282020000000003,2,80.06689655172414,42,159911
3.9554,-10.89898,0.26944,25.282020000000003,2,80.00965517241379,42,159912
3.95475,-10.89898,0.27216,25.495420000000003,2,79.96275862068966,42,159913
3.95411,-10.89898,0.27549,25.50665,2,79.9053448275862,42,159914
3.95346,-10.89898,0.27853,25.495420000000003,2,79.85293103448276,42,159915
3.95217,-10.89981,0.28156,25.282020000000003,2,79.80068965517242,42,159916
3.95153,-10.89981,0.28458,25.282020000000003,2,79.74862068965518,42,159917
3.95024,-10.89898,0.28731,25.495420000000003,2,79.70155172413794,42,159918
3.9496,-10.89898,0.29063,25.50665,2,79.64431034482759,42,159919
3.94831,-10.89981,0.29367,25.50665,2,79.59189655172415,42,159920
3.94766,-10.89898,0.29669,25.50665,2,79.5398275862069,42,159921
3.94702,-10.89981,0.29971,25.50665,2,79.48775862068966,42,159922
3.94638,-10.89898,0.30275,25.51788,2,79.4353448275862,42,159923
3.94573,-10.89898,0.30577,25.50665,2,79.38327586206897,42,159924
3.94509,-10.89981,0.30849,25.495420000000003,2,79.33637931034484,42,159925
3.9438,-10.89981,0.31182,25.495420000000003,2,79.27896551724139,42,159926
3.94316,-10.89981,0.31485,25.50665,2,79.22672413793104,42,159927
3.94251,-10.89981,0.31788,25.495420000000003,2,79.1744827586207,42,159928
3.94187,-10.89898,0.32091,25.50665,2,79.12224137931035,42,159929
3.94122,-10.89898,0.32363,25.50665,2,79.07534482758622,42,159930
3.94058,-10.89898,0.32696,25.50665,2,79.01793103448277,42,159931
3.93929,-10.89981,0.32969,25.50665,2,78.97086206896552,42,159932
3.93865,-10.89898,0.3327199999999999,25.495420000000003,2,78.91862068965517,42,159933
3.938,-10.89981,0.33605,25.50665,2,78.86120689655172,42,159934
3.93736,-10.89981,0.3387699999999999,25.50665,2,78.81431034482759,42,159935
3.93671,-10.89981,0.34181,25.51788,2,78.76189655172415,42,159936
3.93607,-10.89981,0.34513,25.50665,2,78.7046551724138,42,159937
3.93542,-10.89981,0.34786,25.495420000000003,2,78.65758620689657,42,159938
3.93478,-10.89898,0.35119,25.51788,2,78.60017241379312,42,159939
3.93414,-10.89981,0.3542099999999999,25.50665,2,78.54810344827587,42,159940
3.93349,-10.89981,0.35725,25.50665,2,78.49568965517243,42,159941
3.93285,-10.89981,0.35996,25.50665,2,78.44896551724139,42,159942
3.93156,-10.89981,0.36299,25.50665,2,78.39672413793105,42,159943
3.93092,-10.89981,0.36632,25.50665,2,78.33931034482758,42,159944
3.93027,-10.89981,0.36935,25.50665,2,78.28706896551725,42,159945
3.92963,-10.89981,0.37239,25.495420000000003,2,78.2346551724138,42,159946
3.92898,-10.89981,0.37512,25.495420000000003,2,78.18758620689655,42,159947
3.92834,-10.89898,0.37844,25.495420000000003,2,78.13034482758621,42,159948
3.92769,-10.89981,0.3814599999999999,25.51788,2,78.07827586206898,42,159949
3.92705,-10.89981,0.38449,25.50665,2,78.02603448275862,42,159950
3.92641,-10.89898,0.38752,25.495420000000003,2,77.97379310344827,42,159951
3.92576,-10.89898,0.39055,25.50665,2,77.92155172413793,42,159952
3.92512,-10.89898,0.39327,25.51788,2,77.8746551724138,42,159953
3.92447,-10.89898,0.39659,25.50665,2,77.81741379310346,42,159954
3.92383,-10.89898,0.39932,25.50665,2,77.7703448275862,42,159955
3.92319,-10.89981,0.40236,25.50665,2,77.71793103448276,42,159956
3.92254,-10.89981,0.40569,25.51788,2,77.66051724137932,42,159957
3.9219,-10.89981,0.40871,25.50665,2,77.60844827586207,42,159958
3.92125,-10.89981,0.4117399999999999,25.50665,2,77.55620689655173,42,159959
3.92125,-10.89981,0.41476,25.50665,2,77.50413793103449,42,159960
3.92061,-10.89981,0.4177899999999999,25.50665,2,77.45189655172415,42,159961
3.91996,-10.89898,0.4208199999999999,25.50665,2,77.3996551724138,42,159962
3.91932,-10.89898,0.42385,25.50665,2,77.34741379310346,42,159963
3.91868,-10.89981,0.42657,25.50665,2,77.30051724137931,42,159964
3.91803,-10.89898,0.4299,25.50665,2,77.24310344827586,42,159965
3.91739,-10.89981,0.43262,25.50665,2,77.19620689655173,42,159966
3.91739,-10.89898,0.43595,25.50665,2,77.13879310344828,42,159967
3.91674,-10.89898,0.43898,25.495420000000003,2,77.08655172413793,42,159968
3.9161,-10.89898,0.44201,25.50665,2,77.03431034482759,42,159969
3.91545,-10.89898,0.44504,25.50665,2,76.98206896551726,42,159970
3.91481,-10.89898,0.44806,25.50665,2,76.93,42,159971
3.91481,-10.89898,0.45109,25.50665,2,76.87775862068966,42,159972
3.91417,-10.89981,0.4541199999999999,25.51788,2,76.82551724137933,42,159973
3.91352,-10.89898,0.45715,25.495420000000003,2,76.77327586206896,42,159974
3.91288,-10.89981,0.4601699999999999,25.495420000000003,2,76.72120689655173,42,159975
3.91223,-10.89898,0.46321,25.495420000000003,2,76.66879310344828,42,159976
3.91223,-10.89898,0.46623,25.50665,2,76.61672413793103,42,159977
3.91159,-10.89898,0.46897,25.495420000000003,2,76.56948275862071,42,159978
3.91095,-10.89981,0.47229,25.50665,2,76.51224137931035,42,159979
3.9103,-10.89898,0.47531,25.50665,2,76.4601724137931,42,159980
3.90966,-10.89898,0.4780399999999999,25.495420000000003,2,76.41310344827586,42,159981
3.90901,-10.89981,0.4813699999999999,25.50665,2,76.35568965517241,42,159982
3.90837,-10.89981,0.4844,25.72005,2,76.30344827586207,42,159983
3.90837,-10.89898,0.4874199999999999,25.50665,2,76.25137931034483,42,159984
3.90772,-10.89898,0.49016,25.50665,2,76.20413793103448,42,159985
3.90708,-10.89898,0.49349,25.50665,2,76.14672413793103,42,159986
3.90708,-10.89981,0.4965,25.50665,2,76.0948275862069,42,159987
3.90644,-10.89898,0.49953,25.50665,2,76.04258620689656,42,159988
3.90644,-10.89898,0.50226,25.50665,2,75.99551724137932,42,159989
3.90579,-10.89981,0.50559,25.50665,2,75.93810344827587,42,159990
3.90515,-10.89981,0.5083300000000001,25.50665,2,75.89086206896552,42,159991
3.90515,-10.89898,0.51165,25.68636,2,75.83362068965518,42,159992
3.9045,-10.89981,0.51468,25.50665,2,75.78137931034483,42,159993
3.90386,-10.89981,0.5174,25.50665,2,75.73448275862069,42,159994
3.90386,-10.89898,0.52073,25.51788,2,75.67706896551724,42,159995
3.90321,-10.89981,0.52376,25.51788,2,75.62482758620689,42,159996
3.90257,-10.89981,0.52678,25.51788,2,75.57275862068967,42,159997
3.90257,-10.89898,0.52981,25.50665,2,75.52051724137931,42,159998
3.90193,-10.89981,0.53284,25.50665,2,75.46827586206896,42,159999
3.90128,-10.89898,0.53587,25.50665,2,75.41603448275862,42,160000
3.90064,-10.89898,0.5389,25.495420000000003,2,75.36379310344829,42,160001
3.90064,-10.89981,0.54192,25.50665,2,75.31172413793104,42,160002
3.89999,-10.89981,0.54496,25.50665,2,75.2593103448276,42,160003
3.89999,-10.89981,0.54797,25.50665,2,75.20741379310344,42,160004
3.89935,-10.89981,0.551,25.50665,2,75.1551724137931,42,160005
3.89871,-10.89898,0.55373,25.51788,2,75.10810344827587,42,160006
3.89871,-10.89981,0.55706,25.51788,2,75.05068965517242,42,160007
3.89806,-10.89981,0.56009,25.50665,2,74.99844827586207,42,160008
3.89742,-10.89898,0.56312,25.50665,2,74.94620689655173,42,160009
3.89742,-10.89981,0.56615,25.50665,2,74.89396551724138,42,160010
3.89677,-10.89898,0.56888,25.495420000000003,2,74.84689655172414,42,160011
3.89677,-10.89898,0.5722,25.50665,2,74.7896551724138,42,160012
3.89613,-10.89898,0.57523,25.50665,2,74.73741379310344,42,160013
3.895480000000001,-10.89898,0.57825,25.50665,2,74.68534482758622,42,160014
3.895480000000001,-10.89898,0.58128,25.50665,2,74.63310344827586,42,160015
3.89484,-10.89898,0.58431,25.50665,2,74.58086206896552,42,160016
3.89484,-10.89898,0.58734,25.50665,2,74.52862068965518,42,160017
3.8942,-10.89981,0.59007,25.50665,2,74.48155172413794,42,160018
3.8942,-10.89981,0.59309,25.50665,2,74.4294827586207,42,160019
3.89355,-10.89981,0.59642,25.50665,2,74.37206896551724,42,160020
3.89355,-10.89981,0.59915,25.51788,2,74.325,42,160021
3.89291,-10.89981,0.60218,25.50665,2,74.27275862068966,42,160022
3.89226,-10.89898,0.60551,25.50665,2,74.21534482758621,42,160023
3.89226,-10.89898,0.60853,25.51788,2,74.16327586206897,42,160024
3.89162,-10.89898,0.61125,25.51788,2,74.11637931034483,42,160025
3.89162,-10.89898,0.61429,25.50665,2,74.0639655172414,42,160026
3.89097,-10.89898,0.61761,25.50665,2,74.00672413793104,42,160027
3.89097,-10.89898,0.62064,25.50665,2,73.9544827586207,42,160028
3.890330000000001,-10.89898,0.62366,25.495420000000003,2,73.90241379310345,42,160029
3.88969,-10.89898,0.62639,25.50665,2,73.85534482758622,42,160030
3.88969,-10.89898,0.62973,25.50665,2,73.79775862068965,42,160031
3.88904,-10.89981,0.63275,25.50665,2,73.74568965517243,42,160032
3.88904,-10.89981,0.63578,25.51788,2,73.69344827586208,42,160033
3.8884,-10.89898,0.63881,25.50665,2,73.64120689655172,42,160034
3.88775,-10.89898,0.64153,25.51788,2,73.59431034482759,42,160035
3.88775,-10.89898,0.6448699999999999,25.51788,2,73.53672413793105,42,160036
3.88711,-10.89981,0.64789,25.51788,2,73.4846551724138,42,160037
3.88711,-10.89898,0.65061,25.51788,2,73.43775862068965,42,160038
3.88647,-10.89981,0.65395,25.50665,2,73.3801724137931,42,160039
3.88647,-10.89898,0.65667,25.51788,2,73.33327586206897,42,160040
3.88582,-10.89981,0.66,25.50665,2,73.27586206896552,42,160041
3.88582,-10.89981,0.6630199999999999,25.495420000000003,2,73.22379310344827,42,160042
3.88518,-10.89981,0.66605,25.50665,2,73.17155172413793,42,160043
3.88518,-10.89981,0.66878,25.50665,2,73.1244827586207,42,160044
3.88453,-10.89981,0.67211,25.50665,2,73.06706896551724,42,160045
3.88389,-10.89898,0.67513,25.50665,2,73.015,42,160046
3.88389,-10.89981,0.67816,25.51788,2,72.96275862068966,42,160047
3.88324,-10.89981,0.6809,25.51788,2,72.9155172413793,42,160048
3.88324,-10.89898,0.6842199999999999,25.50665,2,72.85827586206898,42,160049
3.8826,-10.89981,0.68696,25.51788,2,72.81103448275863,42,160050
3.8826,-10.89898,0.69029,25.50665,2,72.75362068965518,42,160051
3.88196,-10.89981,0.69331,25.50665,2,72.70155172413793,42,160052
3.88196,-10.89981,0.69633,25.51788,2,72.6494827586207,42,160053
3.88131,-10.89898,0.69936,25.50665,2,72.59724137931036,42,160054
3.88131,-10.89898,0.70238,25.50665,2,72.54517241379311,42,160055
3.88067,-10.89898,0.70541,25.50665,2,72.49293103448277,42,160056
3.88002,-10.89981,0.70845,25.29326,2,72.44051724137931,42,160057
3.88002,-10.89981,0.71117,25.50665,2,72.39362068965517,42,160058
3.87938,-10.89981,0.7145,25.29326,2,72.33620689655173,42,160059
3.87938,-10.89981,0.71753,25.50665,2,72.28396551724138,42,160060
3.87874,-10.89981,0.72055,25.29326,2,72.23189655172413,42,160061
3.87874,-10.89981,0.72328,25.30449,2,72.18482758620691,42,160062
3.87809,-10.89981,0.7266100000000001,25.495420000000003,2,72.12741379310346,42,160063
3.87745,-10.89898,0.72964,25.29326,2,72.07517241379311,42,160064
3.87745,-10.89898,0.7326699999999999,25.282020000000003,2,72.02293103448277,42,160065
3.8768,-10.89981,0.73569,25.29326,2,71.97086206896553,42,160066
3.8768,-10.89898,0.73841,25.29326,2,71.92396551724138,42,160067
3.87616,-10.89898,0.74144,25.495420000000003,2,71.87172413793104,42,160068
3.87616,-10.89981,0.74448,25.29326,2,71.81931034482758,42,160069
3.87551,-10.89981,0.7478100000000001,25.29326,2,71.76189655172413,42,160070
3.87551,-10.89981,0.75083,25.50665,2,71.7098275862069,42,160071
3.87487,-10.89981,0.75356,25.50665,2,71.66275862068966,42,160072
3.87487,-10.89981,0.75689,25.282020000000003,2,71.60534482758621,42,160073
3.87423,-10.89981,0.7599100000000001,25.29326,2,71.55327586206896,42,160074
3.87423,-10.89981,0.76294,25.29326,2,71.50103448275864,42,160075
3.873580000000001,-10.89981,0.76568,25.30449,2,71.45379310344828,42,160076
3.873580000000001,-10.89898,0.7687,25.29326,2,71.40172413793104,42,160077
3.87294,-10.89898,0.77203,25.29326,2,71.34431034482759,42,160078
3.87229,-10.89981,0.77505,25.29326,2,71.29224137931035,42,160079
3.87229,-10.89981,0.77808,25.30449,2,71.24000000000001,42,160080
3.87165,-10.89898,0.7811,25.282020000000003,2,71.18793103448276,42,160081
3.87165,-10.89898,0.78414,25.282020000000003,2,71.13551724137932,42,160082
3.871,-10.89898,0.7871600000000001,25.282020000000003,2,71.08344827586207,42,160083
3.871,-10.89981,0.7902,25.29326,2,71.03103448275864,42,160084
3.87036,-10.89898,0.7932100000000001,25.282020000000003,2,70.97913793103449,42,160085
3.87036,-10.89898,0.79594,25.29326,2,70.93206896551725,42,160086
3.86972,-10.89898,0.79927,25.29326,2,70.8746551724138,42,160087
3.86907,-10.89898,0.8023,25.29326,2,70.82241379310345,42,160088
3.86907,-10.89898,0.80532,25.29326,2,70.77034482758621,42,160089
3.868430000000001,-10.89898,0.80835,25.282020000000003,2,70.71810344827587,42,160090
3.868430000000001,-10.89898,0.81138,25.282020000000003,2,70.66586206896552,42,160091
3.86778,-10.89898,0.8144,25.29326,2,70.61379310344827,42,160092
3.86714,-10.89898,0.8174399999999999,25.29326,2,70.56137931034482,42,160093
3.86714,-10.89898,0.82047,25.29326,2,70.50913793103447,42,160094
3.8665,-10.89898,0.8234899999999999,25.29326,2,70.45706896551725,42,160095
3.8665,-10.89981,0.8262200000000001,25.29326,2,70.41,42,160096
3.86585,-10.89981,0.8295399999999999,25.50665,2,70.35275862068967,42,160097
3.86585,-10.89981,0.83257,25.282020000000003,2,70.30051724137932,42,160098
3.86521,-10.89898,0.8356,25.29326,2,70.24827586206897,42,160099
3.86521,-10.89981,0.8386399999999999,25.29326,2,70.19586206896552,42,160100
3.86456,-10.89898,0.8416600000000001,25.29326,2,70.14379310344827,42,160101
3.86456,-10.89898,0.8446899999999999,25.32695,2,70.09155172413793,42,160102
3.86392,-10.89981,0.8477100000000001,25.29326,2,70.0394827586207,42,160103
3.86392,-10.89981,0.8507399999999999,25.30449,2,69.98724137931035,42,160104
3.86327,-10.89981,0.8537799999999999,25.282020000000003,2,69.93482758620691,42,160105
3.86327,-10.89981,0.8568,25.29326,2,69.88275862068967,42,160106
3.86263,-10.89981,0.8595299999999999,25.30449,2,69.83568965517242,42,160107
3.86199,-10.89898,0.86285,25.29326,2,69.77844827586208,42,160108
3.86199,-10.89981,0.8658799999999999,25.29326,2,69.72620689655173,42,160109
3.86134,-10.89981,0.8686,25.29326,2,69.6793103448276,42,160110
3.86134,-10.89898,0.8719299999999999,25.282020000000003,2,69.62189655172415,42,160111
3.8607,-10.89898,0.87466,25.29326,2,69.57482758620691,42,160112
3.8607,-10.89898,0.8779899999999999,25.282020000000003,2,69.51741379310346,42,160113
3.86005,-10.89898,0.88102,25.29326,2,69.4651724137931,42,160114
3.86005,-10.89898,0.88375,25.32695,2,69.41810344827586,42,160115
3.85941,-10.89981,0.88707,25.29326,2,69.36086206896552,42,160116
3.85876,-10.89981,0.8901,25.495420000000003,2,69.30862068965517,42,160117
3.85876,-10.89981,0.89313,25.495420000000003,2,69.25637931034483,42,160118
3.85812,-10.89898,0.89615,25.282020000000003,2,69.20431034482759,42,160119
3.85812,-10.89981,0.8988799999999999,25.29326,2,69.15724137931035,42,160120
3.85748,-10.89981,0.90191,25.50665,2,69.105,42,160121
3.85683,-10.89898,0.90524,25.50665,2,69.04758620689655,42,160122
3.85683,-10.89981,0.90826,25.50665,2,68.9955172413793,42,160123
3.85619,-10.89898,0.911,25.495420000000003,2,68.94827586206897,42,160124
3.85619,-10.89981,0.91432,25.50665,2,68.89103448275861,42,160125
3.85554,-10.89898,0.91704,25.29326,2,68.84413793103448,42,160126
3.85554,-10.89898,0.92038,25.495420000000003,2,68.78655172413794,42,160127
3.8549,-10.89898,0.9234,25.50665,2,68.7344827586207,42,160128
3.8549,-10.89898,0.92643,25.495420000000003,2,68.68224137931036,42,160129
3.85426,-10.89981,0.92946,25.50665,2,68.63000000000001,42,160130
3.85426,-10.89898,0.93249,25.495420000000003,2,68.57775862068965,42,160131
3.85361,-10.89981,0.93521,25.50665,2,68.53086206896553,42,160132
3.85361,-10.89898,0.93824,25.50665,2,68.47862068965519,42,160133
3.85297,-10.89981,0.94158,25.50665,2,68.42103448275861,42,160134
3.85297,-10.89898,0.9446,25.50665,2,68.36896551724138,42,160135
3.85232,-10.89981,0.94763,25.50665,2,68.31672413793103,42,160136
3.85168,-10.89981,0.95036,25.50665,2,68.2696551724138,42,160137
3.85168,-10.89898,0.95368,25.51788,2,68.21241379310345,42,160138
3.85103,-10.89898,0.95671,25.51788,2,68.1601724137931,42,160139
3.85103,-10.89898,0.95944,25.495420000000003,2,68.11310344827587,42,160140
3.85039,-10.89981,0.96246,25.50665,2,68.06103448275863,42,160141
3.85039,-10.89981,0.96579,25.51788,2,68.00362068965518,42,160142
3.84975,-10.89981,0.96882,25.50665,2,67.95137931034483,42,160143
3.84975,-10.89981,0.97185,25.50665,2,67.89913793103449,42,160144
3.8491,-10.89898,0.97487,25.50665,2,67.84706896551724,42,160145
3.84846,-10.89898,0.97761,25.50665,2,67.79982758620689,42,160146
3.84846,-10.89981,0.98092,25.51788,2,67.74275862068966,42,160147
3.84781,-10.89898,0.98395,25.50665,2,67.69051724137931,42,160148
3.84781,-10.89898,0.98698,25.50665,2,67.63827586206897,42,160149
3.84717,-10.89981,0.99001,25.50665,2,67.58603448275862,42,160150
3.84653,-10.89981,0.99305,25.50665,2,67.53362068965518,42,160151
3.84653,-10.89981,0.99607,25.50665,2,67.48155172413793,42,160152
3.84588,-10.89981,0.9991,25.50665,2,67.42931034482758,42,160153
3.84524,-10.89981,1.00212,25.50665,2,67.37724137931036,42,160154
3.84524,-10.89981,1.00515,25.51788,2,67.32500000000002,42,160155
3.84524,-10.89898,1.00788,25.50665,2,67.27793103448276,42,160156
3.84459,-10.89981,1.0112,25.50665,2,67.22068965517242,42,160157
3.84459,-10.89981,1.01424,25.50665,2,67.16827586206897,42,160158
3.84395,-10.89981,1.01725,25.50665,2,67.11637931034484,42,160159
3.84395,-10.89898,1.02029,25.50665,2,67.06396551724139,42,160160
3.8433,-10.89981,1.02332,25.72005,2,67.01172413793104,42,160161
3.84266,-10.89981,1.02634,25.708820000000003,2,66.95965517241379,42,160162
3.84266,-10.89981,1.02937,25.495420000000003,2,66.90741379310344,42,160163
3.84202,-10.89981,1.03239,25.72005,2,66.85534482758621,42,160164
3.84202,-10.89981,1.03542,25.72005,2,66.80310344827586,42,160165
3.84137,-10.89981,1.03846,25.708820000000003,2,66.75068965517242,42,160166
3.84137,-10.89898,1.04118,25.495420000000003,2,66.70379310344829,42,160167
3.84073,-10.89898,1.04451,25.708820000000003,2,66.64637931034484,42,160168
3.84073,-10.89898,1.04754,25.72005,2,66.5941379310345,42,160169
3.84008,-10.89898,1.05056,25.72005,2,66.54206896551725,42,160170
3.84008,-10.89898,1.05329,25.72005,2,66.495,42,160171
3.83944,-10.89981,1.05662,25.708820000000003,2,66.43758620689655,42,160172
3.83879,-10.89898,1.05965,25.72005,2,66.38534482758621,42,160173
3.83879,-10.89981,1.0626799999999998,25.708820000000003,2,66.33310344827588,42,160174
3.83815,-10.89981,1.06571,25.72005,2,66.28086206896552,42,160175
3.83751,-10.89981,1.06874,25.72005,2,66.22862068965517,42,160176
3.83751,-10.89898,1.07175,25.72005,2,66.17672413793105,42,160177
3.83686,-10.89898,1.07479,25.708820000000003,2,66.12431034482759,42,160178
3.83686,-10.89898,1.07782,25.708820000000003,2,66.07206896551725,42,160179
3.83622,-10.89981,1.08084,25.72005,2,66.02,42,160180
3.83622,-10.89981,1.08387,25.72005,2,65.96775862068965,42,160181
3.83557,-10.89981,1.0869,25.708820000000003,2,65.91551724137932,42,160182
3.83557,-10.89981,1.0899299999999998,25.72005,2,65.86327586206897,42,160183
3.83493,-10.89981,1.09295,25.72005,2,65.81120689655172,42,160184
3.83493,-10.89981,1.09597,25.72005,2,65.75913793103447,42,160185
3.83429,-10.89981,1.099,25.72005,2,65.70689655172414,42,160186
3.83429,-10.89981,1.10174,25.72005,2,65.65965517241379,42,160187
3.83364,-10.89898,1.10476,25.72005,2,65.60758620689657,42,160188
3.83364,-10.89981,1.10808,25.72005,2,65.55034482758622,42,160189
3.833,-10.89898,1.11081,25.708820000000003,2,65.50327586206897,42,160190
3.833,-10.89898,1.11414,25.72005,2,65.44586206896552,42,160191
3.83235,-10.89898,1.11717,25.708820000000003,2,65.39362068965518,42,160192
3.83235,-10.89981,1.1202,25.922220000000003,2,65.34137931034485,42,160193
3.83171,-10.89981,1.12322,25.708820000000003,2,65.28931034482758,42,160194
3.83106,-10.89898,1.12595,25.922220000000003,2,65.24224137931034,42,160195
3.83106,-10.89981,1.1292799999999998,25.77621,2,65.18482758620691,42,160196
3.83042,-10.89898,1.13201,25.91099,2,65.13775862068965,42,160197
3.83042,-10.89898,1.13534,25.922220000000003,2,65.08034482758622,42,160198
3.82978,-10.89981,1.13806,25.922220000000003,2,65.03344827586207,42,160199
3.82978,-10.89981,1.14139,25.922220000000003,2,64.97603448275862,42,160200
3.82913,-10.89898,1.14442,25.922220000000003,2,64.92379310344828,42,160201
3.82913,-10.89981,1.14745,25.91099,2,64.87155172413793,42,160202
3.82849,-10.89981,1.15017,25.93345,2,64.8246551724138,42,160203
3.82849,-10.89898,1.1535,25.91099,2,64.76724137931035,42,160204
3.82784,-10.89981,1.15623,25.91099,2,64.72017241379311,42,160205
3.8272,-10.89981,1.15925,25.922220000000003,2,64.66810344827586,42,160206
3.8272,-10.89981,1.16228,25.922220000000003,2,64.61586206896551,42,160207
3.82655,-10.89981,1.16561,25.91099,2,64.55844827586208,42,160208
3.82655,-10.89981,1.16833,25.91099,2,64.51155172413795,42,160209
3.82591,-10.89898,1.1716799999999998,25.89975,2,64.45379310344829,42,160210
3.82527,-10.89898,1.17469,25.91099,2,64.40189655172414,42,160211
3.82527,-10.89898,1.17743,25.922220000000003,2,64.3546551724138,42,160212
3.82462,-10.89981,1.18075,25.91099,2,64.29741379310346,42,160213
3.82462,-10.89981,1.1837799999999998,25.922220000000003,2,64.24517241379311,42,160214
3.82462,-10.89981,1.18681,25.93345,2,64.19293103448275,42,160215
3.82398,-10.89981,1.18983,25.922220000000003,2,64.14086206896553,42,160216
3.82398,-10.89898,1.19286,25.922220000000003,2,64.08862068965516,42,160217
3.82333,-10.89898,1.19589,25.922220000000003,2,64.03637931034484,42,160218
3.82269,-10.89898,1.19892,25.922220000000003,2,63.98413793103448,42,160219
3.82269,-10.89981,1.20194,25.922220000000003,2,63.93206896551725,42,160220
3.82205,-10.89898,1.20467,25.91099,2,63.885000000000005,42,160221
3.82205,-10.89981,1.2077,26.11315,2,63.83275862068966,42,160222
3.8214,-10.89981,1.21102,25.91099,2,63.775517241379305,42,160223
3.8214,-10.89981,1.21405,25.93345,2,63.72327586206896,42,160224
3.82076,-10.89981,1.21708,26.13562,2,63.67103448275862,42,160225
3.82076,-10.89898,1.22011,25.922220000000003,2,63.61879310344828,42,160226
3.82011,-10.89981,1.22314,25.91099,2,63.56655172413794,42,160227
3.82011,-10.89981,1.22588,25.922220000000003,2,63.5193103448276,42,160228
3.81947,-10.89898,1.2292,26.12438,2,63.46206896551725,42,160229
3.81947,-10.89981,1.23222,25.922220000000003,2,63.41,42,160230
3.81882,-10.89981,1.23524,26.12438,2,63.35793103448276,42,160231
3.81882,-10.89981,1.2382799999999998,26.12438,2,63.30551724137932,42,160232
3.81818,-10.89981,1.241,26.11315,2,63.25862068965517,42,160233
3.81818,-10.89898,1.24433,26.12438,2,63.20120689655174,42,160234
3.81754,-10.89981,1.24736,26.12438,2,63.14896551724139,42,160235
3.81754,-10.89898,1.25009,26.12438,2,63.10189655172414,42,160236
3.81689,-10.89981,1.25311,26.13562,2,63.049827586206895,42,160237
3.81625,-10.89981,1.25645,26.12438,2,62.99224137931035,42,160238
3.81625,-10.89981,1.25948,26.13562,2,62.940000000000005,42,160239
3.8156,-10.89981,1.2625,26.12438,2,62.88793103448276,42,160240
3.8156,-10.89981,1.26522,26.12438,2,62.84103448275862,42,160241
3.81496,-10.89981,1.26856,26.13562,2,62.78344827586207,42,160242
3.81496,-10.89898,1.27158,26.12438,2,62.73137931034483,42,160243
3.81432,-10.89898,1.27462,26.13562,2,62.678965517241394,42,160244
3.81432,-10.89898,1.27733,26.12438,2,62.63224137931034,42,160245
3.81367,-10.89981,1.28066,26.12438,2,62.5748275862069,42,160246
3.81367,-10.89981,1.28339,26.13562,2,62.52775862068967,42,160247
3.81367,-10.89981,1.28672,26.12438,2,62.47034482758622,42,160248
3.81303,-10.89898,1.28946,26.13562,2,62.42310344827587,42,160249
3.81238,-10.89981,1.29277,26.12438,2,62.36603448275862,42,160250
3.81238,-10.89981,1.2958,26.12438,2,62.31379310344828,42,160251
3.81174,-10.89981,1.29883,26.12438,2,62.26155172413794,42,160252
3.81174,-10.89981,1.30186,26.13562,2,62.20931034482759,42,160253
3.81109,-10.89981,1.30489,26.12438,2,62.15706896551724,42,160254
3.81109,-10.89898,1.30761,26.12438,2,62.11017241379312,42,160255
3.81045,-10.89898,1.31064,26.12438,2,62.05793103448276,42,160256
3.81045,-10.89981,1.31397,26.33778,2,62.00051724137931,42,160257
3.80981,-10.89981,1.31699,26.33778,2,61.94844827586208,42,160258
3.80981,-10.89981,1.32002,26.33778,2,61.896206896551725,42,160259
3.80916,-10.89981,1.32305,26.33778,2,61.84396551724138,42,160260
3.80916,-10.89981,1.32577,26.33778,2,61.797068965517255,42,160261
3.80916,-10.89981,1.3288,26.33778,2,61.7448275862069,42,160262
3.80852,-10.89898,1.3318299999999998,26.33778,2,61.69258620689656,42,160263
3.80787,-10.89898,1.33487,26.12438,2,61.64017241379311,42,160264
3.80787,-10.89981,1.33819,26.33778,2,61.58293103448277,42,160265
3.80723,-10.89981,1.34122,26.32655,2,61.53068965517242,42,160266
3.80723,-10.89981,1.34425,26.33778,2,61.47844827586208,42,160267
3.80658,-10.89981,1.34727,26.33778,2,61.42637931034484,42,160268
3.80658,-10.89898,1.35029,26.33778,2,61.37431034482759,42,160269
3.80594,-10.89898,1.35332,26.33778,2,61.322068965517246,42,160270
3.8053,-10.89981,1.35606,26.33778,2,61.2748275862069,42,160271
3.8053,-10.89898,1.3590799999999998,26.33778,2,61.22275862068967,42,160272
3.80465,-10.89981,1.36241,26.33778,2,61.16534482758623,42,160273
3.80465,-10.89981,1.36544,26.33778,2,61.11310344827586,42,160274
3.80401,-10.89981,1.36846,26.33778,2,61.06103448275863,42,160275
3.80401,-10.89981,1.3715,26.32655,2,61.00862068965518,42,160276
3.80401,-10.89898,1.37422,26.33778,2,60.96172413793103,42,160277
3.80336,-10.89898,1.37755,26.32655,2,60.90431034482759,42,160278
3.80336,-10.89898,1.38057,26.33778,2,60.85224137931036,42,160279
3.80272,-10.89898,1.3836,26.33778,2,60.8,42,160280
3.80272,-10.89981,1.38663,26.33778,2,60.74775862068965,42,160281
3.80208,-10.89981,1.38936,26.56241,2,60.70068965517242,42,160282
3.80208,-10.89981,1.39269,26.32655,2,60.64327586206897,42,160283
3.80143,-10.89898,1.39572,26.33778,2,60.59103448275863,42,160284
3.80143,-10.89898,1.39875,26.33778,2,60.538793103448285,42,160285
3.80079,-10.89898,1.40176,26.33778,2,60.48689655172413,42,160286
3.80079,-10.89981,1.40479,26.33778,2,60.4346551724138,42,160287
3.80014,-10.89898,1.40753,26.53995,2,60.38741379310344,42,160288
3.80014,-10.89981,1.41056,26.55118,2,60.335172413793096,42,160289
3.7995,-10.89981,1.41388,26.33778,2,60.27793103448276,42,160290
3.7995,-10.89898,1.41691,26.55118,2,60.22568965517242,42,160291
3.7995,-10.89898,1.41964,26.55118,2,60.178620689655176,42,160292
3.79885,-10.89898,1.42296,26.55118,2,60.12137931034484,42,160293
3.79885,-10.89898,1.42569,26.55118,2,60.07431034482759,42,160294
3.79821,-10.89981,1.4290200000000002,26.55118,2,60.01689655172413,42,160295
3.79757,-10.89898,1.43175,26.55118,2,59.9698275862069,42,160296
3.79757,-10.89981,1.43507,26.55118,2,59.91258620689654,42,160297
3.79692,-10.89981,1.4381,26.53995,2,59.86034482758622,42,160298
3.79692,-10.89981,1.44113,26.53995,2,59.808103448275865,42,160299
3.79628,-10.89981,1.44416,26.55118,2,59.75586206896552,42,160300
3.79628,-10.89981,1.44688,26.55118,2,59.70896551724138,42,160301
3.795630000000001,-10.89898,1.45022,26.55118,2,59.65137931034483,42,160302
3.795630000000001,-10.89898,1.45324,26.53995,2,59.59931034482759,42,160303
3.79499,-10.89898,1.4562700000000002,26.55118,2,59.54706896551725,42,160304
3.79499,-10.89981,1.45929,26.53995,2,59.495,42,160305
3.79434,-10.89898,1.46201,26.53995,2,59.44810344827586,42,160306
3.79434,-10.89981,1.46535,26.53995,2,59.39051724137932,42,160307
3.7937,-10.89898,1.4683700000000002,26.53995,2,59.33844827586207,42,160308
3.7937,-10.89981,1.4711,26.53995,2,59.29137931034484,42,160309
3.7937,-10.89981,1.47443,26.55118,2,59.23396551724139,42,160310
3.79306,-10.89981,1.47746,26.53995,2,59.18172413793104,42,160311
3.79306,-10.89898,1.48049,26.55118,2,59.12948275862068,42,160312
3.79241,-10.89898,1.4835200000000002,26.55118,2,59.07724137931034,42,160313
3.79241,-10.89981,1.48625,26.55118,2,59.0301724137931,42,160314
3.79177,-10.89898,1.48926,26.55118,2,58.97827586206897,42,160315
3.79177,-10.89981,1.49259,26.55118,2,58.920862068965526,42,160316
3.79112,-10.89981,1.49563,26.53995,2,58.86844827586207,42,160317
3.79112,-10.89898,1.49835,26.55118,2,58.821551724137926,42,160318
3.79112,-10.89981,1.50138,26.55118,2,58.7693103448276,42,160319
3.79048,-10.89898,1.50441,26.55118,2,58.71706896551725,42,160320
3.79048,-10.89981,1.5074299999999998,26.55118,2,58.665,42,160321
3.78984,-10.89981,1.5107700000000002,26.53995,2,58.60741379310345,42,160322
3.78984,-10.89981,1.51379,26.75335,2,58.55534482758621,42,160323
3.78919,-10.89981,1.51653,26.75335,2,58.50810344827586,42,160324
3.78919,-10.89898,1.51984,26.74211,2,58.451034482758615,42,160325
3.78919,-10.89981,1.52288,26.75335,2,58.39862068965518,42,160326
3.78855,-10.89898,1.52591,26.53995,2,58.346379310344815,42,160327
3.78855,-10.89981,1.52862,26.75335,2,58.2996551724138,42,160328
3.7879,-10.89981,1.53195,26.57364,2,58.24224137931035,42,160329
3.7879,-10.89981,1.53499,26.75335,2,58.1898275862069,42,160330
3.78726,-10.89981,1.53771,26.75335,2,58.14293103448277,42,160331
3.78726,-10.89898,1.54073,26.75335,2,58.09086206896552,42,160332
3.78661,-10.89898,1.54376,26.74211,2,58.038620689655176,42,160333
3.78661,-10.89898,1.5471,26.75335,2,57.98103448275864,42,160334
3.78597,-10.89898,1.5501200000000002,26.75335,2,57.92896551724137,42,160335
3.78597,-10.89981,1.55315,26.75335,2,57.87672413793105,42,160336
3.78533,-10.89981,1.55618,26.75335,2,57.82448275862069,42,160337
3.78533,-10.89981,1.55921,26.75335,2,57.77224137931035,42,160338
3.78468,-10.89898,1.56223,26.75335,2,57.7201724137931,42,160339
3.78468,-10.89898,1.56526,26.75335,2,57.66793103448276,42,160340
3.78404,-10.89898,1.56829,26.75335,2,57.61568965517242,42,160341
3.78404,-10.89898,1.57132,26.75335,2,57.56344827586207,42,160342
3.78339,-10.89981,1.57435,26.75335,2,57.51120689655173,42,160343
3.78339,-10.89981,1.57707,26.75335,2,57.46431034482759,42,160344
3.78339,-10.89981,1.5804,26.74211,2,57.40689655172415,42,160345
3.78275,-10.89898,1.58343,26.75335,2,57.3546551724138,42,160346
3.78275,-10.89981,1.58616,26.75335,2,57.30758620689655,42,160347
3.7821,-10.89981,1.58919,26.74211,2,57.2553448275862,42,160348
3.7821,-10.89898,1.5925,26.75335,2,57.19827586206897,42,160349
3.7821,-10.89981,1.59523,26.74211,2,57.15120689655173,42,160350
3.78146,-10.89981,1.59856,26.74211,2,57.09379310344828,42,160351
3.78146,-10.89898,1.6013,26.75335,2,57.046551724137935,42,160352
3.78082,-10.89898,1.60432,26.75335,2,56.99448275862069,42,160353
3.78082,-10.89981,1.60734,26.74211,2,56.942413793103455,42,160354
3.78017,-10.89981,1.61068,26.75335,2,56.88482758620691,42,160355
3.78017,-10.89981,1.61371,26.74211,2,56.83258620689656,42,160356
3.77953,-10.89898,1.61673,26.96674,2,56.78051724137932,42,160357
3.77953,-10.89898,1.61976,26.95551,2,56.72827586206897,42,160358
3.77953,-10.89898,1.62248,26.95551,2,56.68137931034482,42,160359
3.778880000000001,-10.89981,1.62581,26.96674,2,56.62396551724138,42,160360
3.778880000000001,-10.89981,1.62855,26.75335,2,56.576724137931045,42,160361
3.778880000000001,-10.89981,1.63156,26.95551,2,56.5248275862069,42,160362
3.77824,-10.89898,1.6349,26.95551,2,56.46724137931034,42,160363
3.77824,-10.89981,1.63762,26.95551,2,56.420344827586206,42,160364
3.7776,-10.89898,1.64065,26.95551,2,56.36810344827587,42,160365
3.7776,-10.89981,1.64367,26.95551,2,56.31603448275862,42,160366
3.77695,-10.89981,1.64701,26.96674,2,56.25844827586208,42,160367
3.77695,-10.89898,1.6497400000000002,26.75335,2,56.21137931034482,42,160368
3.77631,-10.89898,1.6530599999999998,26.95551,2,56.15413793103449,42,160369
3.77631,-10.89898,1.65578,26.96674,2,56.10724137931035,42,160370
3.77566,-10.89981,1.65911,26.95551,2,56.049827586206895,42,160371
3.77566,-10.89981,1.6621400000000002,26.95551,2,55.99758620689656,42,160372
3.77566,-10.89898,1.66487,26.95551,2,55.95051724137932,42,160373
3.77502,-10.89981,1.6679,26.94428,2,55.89827586206896,42,160374
3.77502,-10.89898,1.67123,26.95551,2,55.84086206896552,42,160375
3.77437,-10.89981,1.67425,26.95551,2,55.788793103448285,42,160376
3.77437,-10.89981,1.67698,26.96674,2,55.74172413793105,42,160377
3.773730000000001,-10.89898,1.6803099999999995,26.95551,2,55.6843103448276,42,160378
3.773730000000001,-10.89898,1.68334,26.95551,2,55.63206896551724,42,160379
3.773730000000001,-10.89981,1.68637,26.96674,2,55.579827586206896,42,160380
3.77309,-10.89981,1.6890900000000002,26.95551,2,55.532931034482765,42,160381
3.77309,-10.89981,1.69242,26.95551,2,55.47551724137931,42,160382
3.77309,-10.89981,1.6951599999999998,26.95551,2,55.42827586206897,42,160383
3.77244,-10.89898,1.69847,26.95551,2,55.37120689655174,42,160384
3.77244,-10.89898,1.7015,26.95551,2,55.318965517241374,42,160385
3.7718,-10.89898,1.7045400000000002,26.95551,2,55.26655172413792,42,160386
3.7718,-10.89981,1.7072599999999998,26.95551,2,55.2196551724138,42,160387
3.77115,-10.89981,1.71058,26.96674,2,55.162413793103454,42,160388
3.77115,-10.89981,1.71331,26.95551,2,55.11534482758621,42,160389
3.77115,-10.89898,1.71635,26.96674,2,55.06293103448276,42,160390
3.77051,-10.89898,1.71967,26.96674,2,55.00568965517242,42,160391
3.77051,-10.89898,1.7227,26.95551,2,54.95344827586207,42,160392
3.76987,-10.89898,1.72572,26.95551,2,54.90137931034483,42,160393
3.76987,-10.89981,1.72876,27.15768,2,54.848965517241375,42,160394
3.76987,-10.89981,1.73178,27.16891,2,54.79689655172415,42,160395
3.76922,-10.89981,1.73481,27.18014,2,54.744655172413786,42,160396
3.76922,-10.89981,1.73753,27.18014,2,54.69775862068965,42,160397
3.76922,-10.89981,1.7405700000000002,27.18014,2,54.64534482758621,42,160398
3.768580000000001,-10.89981,1.7438900000000002,27.16891,2,54.58810344827586,42,160399
3.768580000000001,-10.89981,1.74691,26.95551,2,54.53603448275863,42,160400
3.76793,-10.89981,1.74964,27.16891,2,54.48896551724138,42,160401
3.76793,-10.89981,1.7526700000000002,27.16891,2,54.43672413793104,42,160402
3.76793,-10.89898,1.756,27.16891,2,54.37931034482759,42,160403
3.76729,-10.89898,1.75903,27.18014,2,54.32706896551724,42,160404
3.76729,-10.89981,1.76206,27.16891,2,54.2748275862069,42,160405
3.76664,-10.89981,1.76508,27.16891,2,54.22275862068966,42,160406
3.76664,-10.89981,1.7678,27.16891,2,54.17586206896552,42,160407
3.76664,-10.89981,1.77113,27.18014,2,54.11844827586207,42,160408
3.766,-10.89898,1.77417,27.18014,2,54.066034482758624,42,160409
3.766,-10.89898,1.7769,27.18014,2,54.01896551724138,42,160410
3.76536,-10.89898,1.78023,27.18014,2,53.96155172413793,42,160411
3.76536,-10.89981,1.78325,27.18014,2,53.90948275862069,42,160412
