Repository: uw-mad-dash/Battery-SoC-Estimation

## Data
The [LiPo 5450 mAh cell](https://maxamps.com/products/lipo-5450-1s-3-7v-battery) data can be found in <em>data</em> directory 👀. We collected 48 discharging-charging cycles for CRates 1, 2, 3, and 4. The measurements were recorded at 1 second rate. To understand data better, we provided a [Jupyter](https://jupyter.org/) notebook <em>data_visualization.ipynb</em> in <em>notebooks</em> directory. We used [Jupyter Dash](https://github.com/plotly/jupyter-dash) library which allows to create interactive plots. Names of the columns in the csv files containing data should be self-explanatory, except column 'AhStep [Ah]'. This column represents the cell capacity in Ah.

File: data/CRate2_Cycle44.csv (part 1 of 7)
Voltage [V],Current [A],AhStep [Ah],TempBottom [C],CRate [-],SOC [%],Cycle [-],Time [s]
4.0488,-10.89898,0.0030399999999999,24.46213,2,84.59689655172414,44,167610
4.04494,-10.89981,0.00607,24.4509,2,84.54465517241378,44,167611
4.04172,-10.89981,0.0091,24.46213,2,84.49241379310345,44,167612
4.0385,-10.89898,0.01213,24.46213,2,84.4401724137931,44,167613
4.03656,-10.89898,0.01515,24.4509,2,84.38810344827586,44,167614
4.03399,-10.89898,0.01817,24.46213,2,84.33603448275862,44,167615
4.03141,-10.89981,0.02121,24.46213,2,84.28362068965517,44,167616
4.03012,-10.89981,0.02422,24.4509,2,84.23172413793104,44,167617
4.02819,-10.89981,0.02725,24.4509,2,84.17948275862068,44,167618
4.02626,-10.89898,0.03028,24.46213,2,84.12724137931033,44,167619
4.02432,-10.89898,0.03331,24.4509,2,84.07499999999999,44,167620
4.02304,-10.89981,0.03633,24.4509,2,84.02293103448275,44,167621
4.0211,-10.89981,0.03936,24.46213,2,83.97068965517241,44,167622
4.019819999999999,-10.89981,0.0424,24.47336,2,83.91827586206897,44,167623
4.01853,-10.89898,0.04542,24.46213,2,83.86620689655172,44,167624
4.01788,-10.89981,0.04845,24.46213,2,83.81396551724139,44,167625
4.01659,-10.89981,0.05147,24.4509,2,83.76189655172413,44,167626
4.01531,-10.89981,0.05451,24.4509,2,83.7094827586207,44,167627
4.01402,-10.89981,0.05753,24.46213,2,83.65741379310344,44,167628
4.01273,-10.89898,0.06056,24.66429,2,83.6051724137931,44,167629
4.01144,-10.89898,0.06358,24.66429,2,83.55310344827585,44,167630
4.0108,-10.89898,0.06663,24.66429,2,83.50051724137931,44,167631
4.00951,-10.89981,0.06965,24.66429,2,83.44844827586206,44,167632
4.008859999999999,-10.89981,0.07267,24.4509,2,83.39637931034483,44,167633
4.00758,-10.89981,0.0757,24.66429,2,83.34413793103448,44,167634
4.0069300000000005,-10.89898,0.07874,24.66429,2,83.29172413793104,44,167635
4.00629,-10.89898,0.08175,24.66429,2,83.23982758620689,44,167636
4.005,-10.89981,0.08477,24.67552,2,83.18775862068965,44,167637
4.00435,-10.89981,0.08781,24.67552,2,83.1353448275862,44,167638
4.00307,-10.89981,0.09084,24.67552,2,83.08310344827585,44,167639
4.00242,-10.89898,0.09386,24.66429,2,83.03103448275861,44,167640
4.00113,-10.89981,0.09689,24.67552,2,82.97879310344827,44,167641
4.00049,-10.89981,0.09992,24.67552,2,82.92655172413794,44,167642
3.99984,-10.89981,0.10294,24.67552,2,82.87448275862069,44,167643
3.9992,-10.89898,0.10597,24.67552,2,82.82224137931034,44,167644
3.99856,-10.89898,0.109,24.67552,2,82.77,44,167645
3.99791,-10.89981,0.11202,24.67552,2,82.71793103448276,44,167646
3.99727,-10.89981,0.11506,24.88892,2,82.6655172413793,44,167647
3.99598,-10.89898,0.1180799999999999,24.87769,2,82.61344827586207,44,167648
3.99534,-10.89898,0.12111,24.87769,2,82.56120689655172,44,167649
3.99469,-10.89898,0.12414,24.87769,2,82.50896551724138,44,167650
3.99405,-10.89981,0.12718,24.87769,2,82.45655172413792,44,167651
3.9934,-10.89981,0.1302,24.87769,2,82.40448275862067,44,167652
3.99276,-10.89898,0.13322,24.88892,2,82.35241379310345,44,167653
3.99147,-10.89898,0.13626,24.87769,2,82.3,44,167654
3.99083,-10.89981,0.13928,24.87769,2,82.24793103448275,44,167655
3.990180000000001,-10.89981,0.14232,24.87769,2,82.1955172413793,44,167656
3.98954,-10.89898,0.14534,24.87769,2,82.14344827586207,44,167657
3.98889,-10.89898,0.14836,24.88892,2,82.09137931034482,44,167658
3.98761,-10.89898,0.15139,24.87769,2,82.03913793103447,44,167659
3.98696,-10.89981,0.15442,24.87769,2,81.98689655172413,44,167660
3.98632,-10.89981,0.15745,24.87769,2,81.9346551724138,44,167661
3.98567,-10.89898,0.16046,24.87769,2,81.88275862068966,44,167662
3.98503,-10.89898,0.16349,24.87769,2,81.83051724137931,44,167663
3.98438,-10.89981,0.1665299999999999,25.07986,2,81.77810344827586,44,167664
3.9831,-10.89981,0.16956,24.87769,2,81.72586206896551,44,167665
3.98245,-10.89981,0.1725799999999999,25.09109,2,81.67379310344828,44,167666
3.98181,-10.89898,0.17561,25.07986,2,81.62155172413793,44,167667
3.98052,-10.89981,0.17864,25.09109,2,81.56931034482758,44,167668
3.97987,-10.89981,0.18166,25.07986,2,81.51724137931033,44,167669
3.97923,-10.89981,0.18469,25.09109,2,81.465,44,167670
3.97859,-10.89981,0.18773,25.09109,2,81.41258620689653,44,167671
3.97794,-10.89898,0.19075,25.09109,2,81.3605172413793,44,167672
3.97665,-10.89898,0.19378,25.07986,2,81.30827586206897,44,167673
3.97601,-10.89898,0.1968,25.09109,2,81.25620689655173,44,167674
3.97537,-10.89981,0.19983,25.07986,2,81.20396551724137,44,167675
3.97472,-10.89981,0.2028599999999999,25.09109,2,81.15172413793103,44,167676
3.973430000000001,-10.89981,0.20588,25.09109,2,81.09965517241379,44,167677
3.97279,-10.89981,0.2089099999999999,25.07986,2,81.04741379310346,44,167678
3.97214,-10.89898,0.21194,25.29326,2,80.9951724137931,44,167679
3.97086,-10.89898,0.21497,25.09109,2,80.94293103448275,44,167680
3.97021,-10.89981,0.2180099999999999,25.29326,2,80.89051724137931,44,167681
3.96892,-10.89981,0.22103,25.282020000000003,2,80.83844827586208,44,167682
3.968280000000001,-10.89981,0.2240599999999999,25.29326,2,80.78620689655173,44,167683
3.96763,-10.89981,0.22708,25.29326,2,80.73413793103448,44,167684
3.96699,-10.89898,0.2301099999999999,25.30449,2,80.68189655172414,44,167685
3.9657,-10.89898,0.23314,25.30449,2,80.62965517241379,44,167686
3.96506,-10.89981,0.2361599999999999,25.29326,2,80.57758620689656,44,167687
3.96441,-10.89981,0.23919,25.30449,2,80.52534482758621,44,167688
3.963130000000001,-10.89981,0.24223,25.29326,2,80.47293103448276,44,167689
3.96248,-10.89898,0.24525,25.29326,2,80.4208620689655,44,167690
3.96119,-10.89898,0.24828,25.29326,2,80.36862068965516,44,167691
3.96055,-10.89898,0.2513,25.29326,2,80.31655172413794,44,167692
3.95926,-10.89898,0.25433,25.29326,2,80.26431034482758,44,167693
3.95862,-10.89981,0.25736,25.29326,2,80.21206896551723,44,167694
3.95797,-10.89981,0.26038,25.30449,2,80.16,44,167695
3.95733,-10.89898,0.26341,25.30449,2,80.10775862068965,44,167696
3.95668,-10.89898,0.26645,25.282020000000003,2,80.05534482758621,44,167697
3.9554,-10.89898,0.26948,25.29326,2,80.00310344827587,44,167698
3.95475,-10.89898,0.2725,25.30449,2,79.95103448275862,44,167699
3.95411,-10.89898,0.27553,25.30449,2,79.89879310344828,44,167700
3.95282,-10.89981,0.27854,25.30449,2,79.84689655172413,44,167701
3.95217,-10.89981,0.28158,25.30449,2,79.79448275862069,44,167702
3.95153,-10.89898,0.28461,25.29326,2,79.74224137931034,44,167703
3.95024,-10.89898,0.28764,25.29326,2,79.69,44,167704
3.9496,-10.89898,0.29065,25.50665,2,79.63810344827586,44,167705
3.94831,-10.89981,0.29368,25.51788,2,79.58586206896551,44,167706
3.94766,-10.89981,0.29672,25.30449,2,79.53344827586207,44,167707
3.94702,-10.89981,0.29974,25.29326,2,79.48137931034482,44,167708
3.94638,-10.89898,0.30276,25.50665,2,79.42931034482758,44,167709
3.94573,-10.89898,0.3058,25.42803,2,79.37689655172414,44,167710
3.94444,-10.89981,0.30884,25.50665,2,79.32448275862069,44,167711
3.9438,-10.89981,0.3118599999999999,25.495420000000003,2,79.27241379310344,44,167712
3.94316,-10.89981,0.31487,25.29326,2,79.22051724137931,44,167713
3.94251,-10.89981,0.3179099999999999,25.50665,2,79.16810344827586,44,167714
3.94187,-10.89898,0.32094,25.50665,2,79.11586206896551,44,167715
3.94122,-10.89898,0.3239599999999999,25.50665,2,79.06379310344828,44,167716
3.93993,-10.89981,0.32699,25.51788,2,79.01155172413792,44,167717
3.93929,-10.89981,0.3300099999999999,25.50665,2,78.9594827586207,44,167718
3.93865,-10.89981,0.33304,25.50665,2,78.90724137931035,44,167719
3.938,-10.89981,0.33607,25.50665,2,78.85499999999999,44,167720
3.93736,-10.89981,0.33909,25.51788,2,78.80293103448277,44,167721
3.93671,-10.89981,0.34213,25.51788,2,78.75051724137931,44,167722
3.93607,-10.89981,0.3451599999999999,25.51788,2,78.69827586206897,44,167723
3.93542,-10.89981,0.34818,25.50665,2,78.64620689655172,44,167724
3.93478,-10.89981,0.35122,25.52912,2,78.59379310344828,44,167725
3.93349,-10.89898,0.35423,25.51788,2,78.54189655172414,44,167726
3.93349,-10.89898,0.3572599999999999,25.51788,2,78.48965517241379,44,167727
3.93285,-10.89981,0.36029,25.50665,2,78.43741379310345,44,167728
3.93156,-10.89981,0.36332,25.50665,2,78.3851724137931,44,167729
3.93092,-10.89981,0.3663599999999999,25.51788,2,78.33275862068965,44,167730
3.93027,-10.89981,0.36937,25.50665,2,78.28086206896552,44,167731
3.92963,-10.89898,0.3724,25.50665,2,78.22862068965517,44,167732
3.92898,-10.89898,0.37543,25.51788,2,78.17637931034483,44,167733
3.92834,-10.89898,0.37847,25.50665,2,78.12396551724137,44,167734
3.92769,-10.89981,0.38149,25.50665,2,78.07189655172414,44,167735
3.92705,-10.89981,0.38451,25.51788,2,78.0198275862069,44,167736
3.92641,-10.89898,0.38754,25.51788,2,77.96758620689654,44,167737
3.92576,-10.89898,0.39057,25.50665,2,77.9153448275862,44,167738
3.92512,-10.89898,0.39361,25.50665,2,77.86293103448277,44,167739
3.92447,-10.89981,0.39663,25.50665,2,77.8108620689655,44,167740
3.92383,-10.89981,0.39965,25.51788,2,77.75879310344827,44,167741
3.92319,-10.89898,0.40269,25.50665,2,77.70637931034483,44,167742
3.92254,-10.89981,0.40571,25.50665,2,77.65431034482758,44,167743
3.9219,-10.89981,0.40873,25.50665,2,77.60224137931034,44,167744
3.92125,-10.89981,0.4117699999999999,25.51788,2,77.5498275862069,44,167745
3.92125,-10.89898,0.4147899999999999,25.51788,2,77.49775862068965,44,167746
3.92061,-10.89898,0.4178199999999999,25.50665,2,77.4455172413793,44,167747
3.91996,-10.89898,0.4208399999999999,25.51788,2,77.39344827586206,44,167748
3.91932,-10.89981,0.4238699999999999,25.51788,2,77.34120689655172,44,167749
3.91868,-10.89981,0.4269,25.51788,2,77.28896551724138,44,167750
3.91803,-10.89898,0.4299199999999999,25.50665,2,77.23689655172413,44,167751
3.91739,-10.89898,0.43296,25.51788,2,77.18448275862067,44,167752
3.91674,-10.89981,0.436,25.51788,2,77.13206896551723,44,167753
3.91674,-10.89981,0.43901,25.51788,2,77.08017241379311,44,167754
3.9161,-10.89981,0.44204,25.50665,2,77.02793103448276,44,167755
3.91545,-10.89898,0.4450699999999999,25.50665,2,76.9756896551724,44,167756
3.91481,-10.89898,0.44809,25.51788,2,76.92362068965517,44,167757
3.91481,-10.89981,0.4511199999999999,25.51788,2,76.87137931034484,44,167758
3.91417,-10.89981,0.45415,25.51788,2,76.81913793103448,44,167759
3.91352,-10.89981,0.45718,25.50665,2,76.76689655172413,44,167760
3.91288,-10.89898,0.4602,25.51788,2,76.71482758620688,44,167761
3.91223,-10.89898,0.46324,25.50665,2,76.66241379310345,44,167762
3.91223,-10.89898,0.46626,25.50665,2,76.6103448275862,44,167763
3.91159,-10.89981,0.46929,25.51788,2,76.55810344827586,44,167764
3.91095,-10.89981,0.47231,25.51788,2,76.50603448275862,44,167765
3.9103,-10.89981,0.47534,25.51788,2,76.45379310344828,44,167766
3.90966,-10.89898,0.4783699999999999,25.50665,2,76.40155172413793,44,167767
3.90901,-10.89981,0.48139,25.51788,2,76.34948275862068,44,167768
3.90837,-10.89898,0.4844199999999999,25.51788,2,76.29724137931034,44,167769
3.90772,-10.89981,0.48745,25.51788,2,76.245,44,167770
3.90772,-10.89898,0.4905,25.51788,2,76.19241379310346,44,167771
3.90708,-10.89898,0.4935199999999999,25.50665,2,76.1403448275862,44,167772
3.90708,-10.89898,0.49655,25.51788,2,76.08810344827586,44,167773
3.90644,-10.89898,0.49956,25.51788,2,76.03620689655172,44,167774
3.90644,-10.89981,0.50259,25.51788,2,75.98396551724139,44,167775
3.90579,-10.89981,0.50563,25.51788,2,75.93155172413793,44,167776
3.90515,-10.89898,0.50864,25.50665,2,75.87965517241379,44,167777
3.9045,-10.89898,0.51168,25.50665,2,75.82724137931034,44,167778
3.9045,-10.89898,0.51471,25.50665,2,75.77499999999999,44,167779
3.90386,-10.89898,0.51773,25.51788,2,75.72293103448276,44,167780
3.90321,-10.89898,0.52077,25.51788,2,75.67051724137932,44,167781
3.90321,-10.89981,0.52379,25.51788,2,75.61844827586206,44,167782
3.90257,-10.89898,0.52681,25.51788,2,75.56637931034483,44,167783
3.90257,-10.89981,0.52985,25.50665,2,75.51396551724137,44,167784
3.90193,-10.89981,0.53288,25.50665,2,75.46172413793104,44,167785
3.90128,-10.89898,0.5359,25.51788,2,75.40965517241379,44,167786
3.90064,-10.89981,0.53892,25.50665,2,75.35758620689654,44,167787
3.90064,-10.89981,0.54195,25.51788,2,75.3053448275862,44,167788
3.89999,-10.89898,0.54497,25.51788,2,75.25327586206896,44,167789
3.89935,-10.89981,0.54801,25.50665,2,75.20086206896552,44,167790
3.89935,-10.89981,0.55104,25.50665,2,75.14862068965517,44,167791
3.89871,-10.89981,0.55406,25.51788,2,75.09655172413794,44,167792
3.89806,-10.89981,0.55709,25.51788,2,75.0443103448276,44,167793
3.89806,-10.89898,0.56011,25.50665,2,74.99224137931034,44,167794
3.89742,-10.89898,0.56314,25.51788,2,74.94,44,167795
3.89677,-10.89981,0.56617,25.50665,2,74.88775862068965,44,167796
3.89677,-10.89898,0.5692,25.50665,2,74.8355172413793,44,167797
3.89613,-10.89898,0.57223,25.50665,2,74.78327586206896,44,167798
3.89613,-10.89898,0.57525,25.51788,2,74.73120689655173,44,167799
3.895480000000001,-10.89981,0.57828,25.50665,2,74.67896551724137,44,167800
3.895480000000001,-10.89981,0.58131,25.50665,2,74.62672413793102,44,167801
3.89484,-10.89981,0.58434,25.51788,2,74.57448275862069,44,167802
3.89484,-10.89981,0.58736,25.51788,2,74.52241379310344,44,167803
3.8942,-10.89981,0.59039,25.50665,2,74.4701724137931,44,167804
3.89355,-10.89981,0.59343,25.51788,2,74.41775862068965,44,167805
3.89355,-10.89981,0.59645,25.50665,2,74.36568965517242,44,167806
3.89291,-10.89898,0.59948,25.29326,2,74.31344827586207,44,167807
3.89291,-10.89981,0.6025,25.50665,2,74.26137931034482,44,167808
3.89226,-10.89981,0.60554,25.51788,2,74.20896551724137,44,167809
3.89226,-10.89898,0.60855,25.50665,2,74.15706896551723,44,167810
3.89162,-10.89898,0.61158,25.51788,2,74.1048275862069,44,167811
3.89162,-10.89981,0.61461,25.50665,2,74.05258620689655,44,167812
3.89097,-10.89981,0.61764,25.51788,2,74.0003448275862,44,167813
3.890330000000001,-10.89898,0.6206699999999999,25.50665,2,73.94810344827586,44,167814
3.890330000000001,-10.89981,0.6237,25.50665,2,73.89586206896551,44,167815
3.88969,-10.89898,0.62673,25.30449,2,73.84362068965517,44,167816
3.88969,-10.89981,0.62976,25.50665,2,73.79137931034482,44,167817
3.88904,-10.89981,0.63278,25.50665,2,73.73931034482757,44,167818
3.8884,-10.89981,0.6358199999999999,25.51788,2,73.68689655172415,44,167819
3.8884,-10.89981,0.63884,25.50665,2,73.63482758620688,44,167820
3.88775,-10.89898,0.64186,25.51788,2,73.58275862068965,44,167821
3.88711,-10.89898,0.64489,25.51788,2,73.53051724137931,44,167822
3.88711,-10.89981,0.6479199999999999,25.50665,2,73.47827586206897,44,167823
3.88647,-10.89981,0.65095,25.51788,2,73.42603448275862,44,167824
3.88647,-10.89898,0.6539699999999999,25.51788,2,73.37396551724137,44,167825
3.88647,-10.89898,0.65701,25.50665,2,73.32155172413793,44,167826
3.88582,-10.89898,0.66004,25.51788,2,73.26931034482759,44,167827
3.88582,-10.89981,0.66306,25.50665,2,73.21724137931034,44,167828
3.88518,-10.89981,0.66608,25.50665,2,73.1651724137931,44,167829
3.88453,-10.89898,0.66911,25.32695,2,73.11293103448276,44,167830
3.88453,-10.89898,0.67214,25.29326,2,73.06068965517242,44,167831
3.88389,-10.89981,0.6751699999999999,25.50665,2,73.00844827586208,44,167832
3.88389,-10.89898,0.67819,25.50665,2,72.95637931034483,44,167833
3.88324,-10.89898,0.6812199999999999,25.29326,2,72.90413793103448,44,167834
3.88324,-10.89981,0.6842600000000001,25.282020000000003,2,72.85172413793103,44,167835
3.8826,-10.89981,0.68728,25.50665,2,72.79965517241378,44,167836
3.8826,-10.89981,0.6903,25.29326,2,72.74758620689656,44,167837
3.88196,-10.89981,0.69334,25.51788,2,72.6951724137931,44,167838
3.88196,-10.89981,0.6963600000000001,25.30449,2,72.64310344827585,44,167839
3.88131,-10.89981,0.69939,25.50665,2,72.5908620689655,44,167840
3.88131,-10.89898,0.7024199999999999,25.29326,2,72.53862068965518,44,167841
3.88067,-10.89898,0.70545,25.29326,2,72.48637931034483,44,167842
3.88002,-10.89898,0.7084699999999999,25.48419,2,72.43431034482758,44,167843
3.88002,-10.89898,0.7115,25.29326,2,72.38206896551723,44,167844
3.87938,-10.89898,0.71453,25.29326,2,72.32982758620689,44,167845
3.87938,-10.89981,0.71755,25.29326,2,72.27775862068965,44,167846
3.87874,-10.89898,0.72058,25.29326,2,72.22551724137931,44,167847
3.87809,-10.89981,0.7236100000000001,25.282020000000003,2,72.17327586206896,44,167848
3.87809,-10.89898,0.72663,25.29326,2,72.12120689655171,44,167849
3.87745,-10.89981,0.7296699999999999,25.282020000000003,2,72.06879310344829,44,167850
3.87745,-10.89981,0.7327,25.29326,2,72.01655172413791,44,167851
3.8768,-10.89981,0.7357199999999999,25.29326,2,71.96448275862069,44,167852
3.8768,-10.89981,0.73875,25.31572,2,71.91224137931033,44,167853
3.87616,-10.89898,0.7417699999999999,25.30449,2,71.86017241379311,44,167854
3.87616,-10.89981,0.7448,25.29326,2,71.80793103448276,44,167855
3.87551,-10.89981,0.7478199999999999,25.29326,2,71.75586206896551,44,167856
3.87551,-10.89981,0.7508600000000001,25.50665,2,71.70344827586206,44,167857
3.87487,-10.89898,0.75388,25.29326,2,71.65137931034482,44,167858
3.87487,-10.89898,0.7569100000000001,25.29326,2,71.59913793103448,44,167859
3.87423,-10.89981,0.75995,25.30449,2,71.54672413793104,44,167860
3.873580000000001,-10.89898,0.76298,25.29326,2,71.49448275862069,44,167861
3.873580000000001,-10.89898,0.76599,25.29326,2,71.44258620689655,44,167862
3.87294,-10.89981,0.76903,25.282020000000003,2,71.39017241379311,44,167863
3.87294,-10.89981,0.77204,25.29326,2,71.33827586206897,44,167864
3.87229,-10.89981,0.77507,25.29326,2,71.28603448275861,44,167865
3.87229,-10.89981,0.7781,25.29326,2,71.23379310344826,44,167866
3.87165,-10.89981,0.78115,25.30449,2,71.18120689655171,44,167867
3.87165,-10.89981,0.7841600000000001,25.29326,2,71.12931034482759,44,167868
3.871,-10.89898,0.78719,25.29326,2,71.07706896551724,44,167869
3.871,-10.89898,0.7902100000000001,25.29326,2,71.02499999999999,44,167870
3.87036,-10.89898,0.79324,25.29326,2,70.97275862068966,44,167871
3.86972,-10.89898,0.79628,25.29326,2,70.9203448275862,44,167872
3.86972,-10.89898,0.7993,25.30449,2,70.86827586206897,44,167873
3.86907,-10.89898,0.80233,25.29326,2,70.81603448275861,44,167874
3.86907,-10.89981,0.80535,25.29326,2,70.76396551724137,44,167875
3.868430000000001,-10.89981,0.80838,25.29326,2,70.71172413793103,44,167876
3.868430000000001,-10.89981,0.8114100000000001,25.30449,2,70.65948275862068,44,167877
3.86778,-10.89898,0.81443,25.29326,2,70.60741379310345,44,167878
3.86714,-10.89898,0.8174600000000001,25.29326,2,70.55517241379312,44,167879
3.86714,-10.89981,0.8205,25.29326,2,70.50275862068965,44,167880
3.8665,-10.89981,0.8235299999999999,25.29326,2,70.45051724137932,44,167881
3.8665,-10.89898,0.8265399999999999,25.29326,2,70.39862068965517,44,167882
3.86585,-10.89981,0.82957,25.29326,2,70.34637931034482,44,167883
3.86585,-10.89981,0.8326100000000001,25.29326,2,70.29396551724138,44,167884
3.86521,-10.89981,0.8356399999999999,25.30449,2,70.24172413793103,44,167885
3.86521,-10.89898,0.8386600000000001,25.29326,2,70.1896551724138,44,167886
3.86456,-10.89898,0.8416899999999999,25.29326,2,70.13741379310345,44,167887
3.86456,-10.89981,0.8447100000000001,25.29326,2,70.0853448275862,44,167888
3.86392,-10.89981,0.84775,25.30449,2,70.03293103448274,44,167889
3.86327,-10.89981,0.85077,25.30449,2,69.98086206896552,44,167890
3.86327,-10.89898,0.8537899999999999,25.30449,2,69.92879310344827,44,167891
3.86263,-10.89898,0.85683,25.29326,2,69.87637931034483,44,167892
3.86263,-10.89981,0.85985,25.282020000000003,2,69.82431034482758,44,167893
3.86199,-10.89898,0.86288,25.282020000000003,2,69.77206896551725,44,167894
3.86199,-10.89981,0.8659100000000001,25.29326,2,69.71982758620689,44,167895
3.86134,-10.89981,0.8689399999999999,25.29326,2,69.66758620689654,44,167896
3.86134,-10.89981,0.8719600000000001,25.29326,2,69.6155172413793,44,167897
3.8607,-10.89981,0.87498,25.29326,2,69.56344827586206,44,167898
3.8607,-10.89981,0.87802,25.29326,2,69.51103448275862,44,167899
3.86005,-10.89981,0.88105,25.50665,2,69.45879310344827,44,167900
3.85941,-10.89981,0.88407,25.30449,2,69.40672413793102,44,167901
3.85941,-10.89898,0.8870899999999999,25.495420000000003,2,69.3546551724138,44,167902
3.85876,-10.89898,0.8901399999999999,25.29326,2,69.30206896551724,44,167903
3.85876,-10.89981,0.89315,25.29326,2,69.2501724137931,44,167904
3.85812,-10.89981,0.8961899999999999,25.29326,2,69.19775862068965,44,167905
3.85748,-10.89898,0.89922,25.29326,2,69.14551724137931,44,167906
3.85748,-10.89898,0.90224,25.29326,2,69.09344827586206,44,167907
3.85683,-10.89898,0.90526,25.29326,2,69.04137931034482,44,167908
3.85683,-10.89898,0.9083,25.50665,2,68.98896551724138,44,167909
3.85619,-10.89898,0.91133,25.29326,2,68.93672413793102,44,167910
3.85619,-10.89898,0.91435,25.51788,2,68.8846551724138,44,167911
3.85554,-10.89898,0.91738,25.30449,2,68.83241379310346,44,167912
3.85554,-10.89981,0.92042,25.29326,2,68.78,44,167913
3.8549,-10.89981,0.92344,25.29326,2,68.72793103448275,44,167914
3.8549,-10.89898,0.92646,25.51788,2,68.67586206896551,44,167915
3.85426,-10.89898,0.9295,25.50665,2,68.62344827586206,44,167916
3.85426,-10.89981,0.93251,25.29326,2,68.57155172413793,44,167917
3.85361,-10.89898,0.93555,25.50665,2,68.51913793103448,44,167918
3.85361,-10.89898,0.93857,25.50665,2,68.46706896551723,44,167919
3.85297,-10.89898,0.94159,25.50665,2,68.415,44,167920
3.85232,-10.89898,0.94464,25.29326,2,68.36241379310346,44,167921
3.85232,-10.89981,0.94765,25.51788,2,68.3105172413793,44,167922
3.85168,-10.89981,0.95068,25.51788,2,68.25827586206896,44,167923
3.85168,-10.89981,0.95372,25.38311,2,68.20586206896552,44,167924
3.85103,-10.89898,0.95674,25.50665,2,68.15379310344828,44,167925
3.85103,-10.89898,0.95977,25.30449,2,68.10155172413793,44,167926
3.85039,-10.89898,0.9628,25.51788,2,68.04931034482759,44,167927
3.85039,-10.89981,0.96582,25.50665,2,67.99724137931034,44,167928
3.84975,-10.89898,0.96886,25.51788,2,67.94482758620688,44,167929
3.8491,-10.89981,0.97187,25.50665,2,67.89293103448276,44,167930
3.8491,-10.89898,0.97491,25.50665,2,67.8405172413793,44,167931
3.84846,-10.89981,0.97793,25.52912,2,67.78844827586207,44,167932
3.84846,-10.89981,0.98096,25.50665,2,67.7362068965517,44,167933
3.84781,-10.89898,0.98398,25.50665,2,67.68413793103448,44,167934
3.84717,-10.89981,0.98701,25.50665,2,67.63189655172414,44,167935
3.84717,-10.89898,0.99003,25.51788,2,67.57982758620689,44,167936
3.84653,-10.89898,0.99308,25.51788,2,67.52724137931034,44,167937
3.84588,-10.89898,0.99611,25.50665,2,67.475,44,167938
3.84588,-10.89981,0.99913,25.50665,2,67.42293103448274,44,167939
3.84524,-10.89981,1.00215,25.50665,2,67.37086206896551,44,167940
3.84524,-10.89898,1.00519,25.50665,2,67.31844827586207,44,167941
3.84459,-10.89981,1.00821,25.51788,2,67.26637931034483,44,167942
3.84459,-10.89981,1.01123,25.50665,2,67.21431034482758,44,167943
3.84459,-10.89981,1.01427,25.50665,2,67.16189655172414,44,167944
3.84395,-10.89981,1.01729,25.50665,2,67.10982758620689,44,167945
3.8433,-10.89898,1.02031,25.50665,2,67.05775862068965,44,167946
3.8433,-10.89981,1.02334,25.50665,2,67.00551724137931,44,167947
3.84266,-10.89898,1.0263799999999998,25.51788,2,66.95310344827587,44,167948
3.84266,-10.89898,1.0294,25.51788,2,66.90103448275862,44,167949
3.84202,-10.89981,1.03243,25.57404,2,66.84879310344829,44,167950
3.84202,-10.89981,1.03545,25.50665,2,66.79672413793104,44,167951
3.84137,-10.89898,1.0384799999999998,25.50665,2,66.74448275862069,44,167952
3.84073,-10.89898,1.0415,25.50665,2,66.69241379310344,44,167953
3.84073,-10.89981,1.04454,25.708820000000003,2,66.63999999999999,44,167954
3.84008,-10.89898,1.04756,25.72005,2,66.58793103448275,44,167955
3.84008,-10.89898,1.0506,25.72005,2,66.53551724137931,44,167956
3.83944,-10.89981,1.0536299999999998,25.73128,2,66.48327586206896,44,167957
3.83944,-10.89898,1.05666,25.50665,2,66.43103448275862,44,167958
3.83879,-10.89981,1.05968,25.72005,2,66.37896551724137,44,167959
3.83879,-10.89981,1.06271,25.51788,2,66.32672413793102,44,167960
3.83815,-10.89981,1.06574,25.72005,2,66.27448275862069,44,167961
3.83751,-10.89981,1.06875,25.708820000000003,2,66.22258620689654,44,167962
3.83751,-10.89981,1.07179,25.72005,2,66.1701724137931,44,167963
3.83686,-10.89898,1.07482,25.72005,2,66.11793103448275,44,167964
3.83686,-10.89981,1.07785,25.72005,2,66.0656896551724,44,167965
3.83622,-10.89981,1.08087,25.708820000000003,2,66.01362068965517,44,167966
3.83557,-10.89898,1.0839,25.708820000000003,2,65.96137931034482,44,167967
3.83557,-10.89898,1.08693,25.72005,2,65.9091379310345,44,167968
3.83493,-10.89898,1.08995,25.708820000000003,2,65.85706896551723,44,167969
3.83493,-10.89898,1.09297,25.72005,2,65.80499999999999,44,167970
3.83429,-10.89898,1.096,25.708820000000003,2,65.75275862068966,44,167971
3.83429,-10.89981,1.09903,25.72005,2,65.70051724137932,44,167972
3.83429,-10.89981,1.10207,25.73128,2,65.64810344827586,44,167973
3.83364,-10.89898,1.10509,25.708820000000003,2,65.59603448275863,44,167974
3.833,-10.89898,1.10812,25.72005,2,65.54379310344827,44,167975
3.833,-10.89981,1.11114,25.72005,2,65.49172413793103,44,167976
3.83235,-10.89981,1.11418,25.72005,2,65.43931034482758,44,167977
3.83235,-10.89981,1.11719,25.72005,2,65.38741379310345,44,167978
3.83171,-10.89898,1.12024,25.708820000000003,2,65.3348275862069,44,167979
3.83171,-10.89981,1.12326,25.72005,2,65.28275862068965,44,167980
3.83106,-10.89981,1.12628,25.72005,2,65.2306896551724,44,167981
3.83106,-10.89981,1.12931,25.72005,2,65.17844827586207,44,167982
3.83042,-10.89981,1.1323299999999998,25.72005,2,65.12637931034483,44,167983
3.83042,-10.89898,1.13536,25.72005,2,65.07413793103449,44,167984
3.82978,-10.89898,1.1384,25.72005,2,65.02172413793103,44,167985
3.82978,-10.89898,1.14141,25.72005,2,64.96982758620689,44,167986
3.82913,-10.89898,1.14444,25.72005,2,64.91758620689654,44,167987
3.82913,-10.89981,1.14747,25.91099,2,64.8653448275862,44,167988
3.82849,-10.89898,1.15051,25.91099,2,64.81293103448276,44,167989
3.82784,-10.89981,1.15354,25.922220000000003,2,64.7606896551724,44,167990
3.82784,-10.89898,1.15657,25.91099,2,64.70844827586205,44,167991
3.8272,-10.89981,1.1595799999999998,25.73128,2,64.65655172413793,44,167992
3.8272,-10.89981,1.16262,25.922220000000003,2,64.60413793103449,44,167993
3.82655,-10.89981,1.16564,25.922220000000003,2,64.55206896551724,44,167994
3.82591,-10.89981,1.16867,25.922220000000003,2,64.49982758620689,44,167995
3.82591,-10.89898,1.1717,25.72005,2,64.44758620689655,44,167996
3.82527,-10.89898,1.17472,25.93345,2,64.39551724137931,44,167997
3.82527,-10.89981,1.17776,25.922220000000003,2,64.34310344827585,44,167998
3.82462,-10.89898,1.18078,25.91099,2,64.29103448275863,44,167999
3.82462,-10.89898,1.18381,25.91099,2,64.23879310344826,44,168000
3.82398,-10.89898,1.1868299999999998,25.91099,2,64.18672413793104,44,168001
3.82398,-10.89898,1.18987,25.922220000000003,2,64.13431034482758,44,168002
3.82333,-10.89981,1.1929,25.922220000000003,2,64.08206896551724,44,168003
3.82333,-10.89898,1.19592,25.922220000000003,2,64.03,44,168004
3.82269,-10.89898,1.19894,25.91099,2,63.97793103448276,44,168005
3.82269,-10.89898,1.20197,25.922220000000003,2,63.925689655172405,44,168006
3.82205,-10.89898,1.20501,25.922220000000003,2,63.873275862068965,44,168007
3.82205,-10.89981,1.20802,25.93345,2,63.82137931034482,44,168008
3.8214,-10.89981,1.21106,25.922220000000003,2,63.76896551724138,44,168009
3.8214,-10.89981,1.2140799999999998,25.922220000000003,2,63.71689655172414,44,168010
3.82076,-10.89981,1.21712,25.922220000000003,2,63.66448275862068,44,168011
3.82076,-10.89981,1.22014,25.91099,2,63.61241379310345,44,168012
3.82011,-10.89981,1.22316,26.12438,2,63.560344827586206,44,168013
3.82011,-10.89981,1.22619,25.922220000000003,2,63.50810344827586,44,168014
3.81947,-10.89898,1.22922,25.922220000000003,2,63.45586206896552,44,168015
3.81947,-10.89898,1.23226,26.13562,2,63.40344827586206,44,168016
3.81882,-10.89898,1.23527,25.922220000000003,2,63.35155172413793,44,168017
3.81882,-10.89981,1.23831,26.13562,2,63.29913793103447,44,168018
3.81818,-10.89898,1.2413299999999998,26.12438,2,63.24706896551725,44,168019
3.81754,-10.89981,1.24436,26.12438,2,63.194827586206905,44,168020
3.81754,-10.89898,1.2474,25.922220000000003,2,63.14241379310345,44,168021
3.81689,-10.89898,1.25042,26.12438,2,63.09034482758621,44,168022
3.81689,-10.89898,1.25344,25.922220000000003,2,63.03827586206896,44,168023
3.81625,-10.89981,1.25647,26.12438,2,62.98603448275862,44,168024
3.81625,-10.89898,1.25951,26.12438,2,62.93362068965517,44,168025
3.8156,-10.89981,1.26252,26.12438,2,62.88172413793102,44,168026
3.81496,-10.89981,1.26555,26.13562,2,62.829482758620685,44,168027
3.81496,-10.89981,1.2685799999999998,26.13562,2,62.77724137931034,44,168028
3.81432,-10.89981,1.27161,26.12438,2,62.725,44,168029
3.81432,-10.89898,1.27464,26.13562,2,62.672758620689656,44,168030
3.81432,-10.89981,1.27768,26.13562,2,62.62034482758621,44,168031
3.81367,-10.89898,1.28069,26.12438,2,62.56844827586207,44,168032
3.81367,-10.89898,1.28372,26.12438,2,62.51620689655172,44,168033
3.81303,-10.89898,1.28675,26.14685,2,62.46396551724137,44,168034
3.81303,-10.89981,1.28978,26.12438,2,62.41172413793104,44,168035
3.81238,-10.89981,1.2928,26.12438,2,62.35965517241379,44,168036
3.81238,-10.89981,1.29584,26.12438,2,62.30724137931034,44,168037
3.81174,-10.89981,1.29887,26.13562,2,62.255,44,168038
3.81174,-10.89898,1.30189,26.13562,2,62.202931034482745,44,168039
3.81109,-10.89981,1.30491,26.12438,2,62.1508620689655,44,168040
3.81109,-10.89981,1.30794,26.12438,2,62.09862068965516,44,168041
3.81045,-10.89981,1.31096,26.13562,2,62.046551724137935,44,168042
3.81045,-10.89981,1.31399,26.33778,2,61.99431034482759,44,168043
3.80981,-10.89981,1.31702,26.13562,2,61.94206896551724,44,168044
3.80981,-10.89898,1.32005,26.13562,2,61.88982758620689,44,168045
3.80916,-10.89898,1.32308,26.13562,2,61.83758620689655,44,168046
3.80916,-10.89981,1.32611,26.33778,2,61.7853448275862,44,168047
3.80852,-10.89981,1.32913,26.13562,2,61.73327586206896,44,168048
3.80852,-10.89981,1.33217,26.34901,2,61.6808620689655,44,168049
3.80787,-10.89981,1.33519,26.13562,2,61.62879310344828,44,168050
3.80787,-10.89981,1.33821,26.34901,2,61.57672413793103,44,168051
3.80723,-10.89981,1.34124,26.13562,2,61.52448275862069,44,168052
3.80723,-10.89898,1.34427,26.33778,2,61.47224137931035,44,168053
3.80658,-10.89981,1.3473,26.34901,2,61.42,44,168054
3.80594,-10.89898,1.35033,26.34901,2,61.36775862068965,44,168055
3.80594,-10.89981,1.35335,26.34901,2,61.31568965517241,44,168056
3.8053,-10.89898,1.35637,26.33778,2,61.26362068965516,44,168057
3.8053,-10.89898,1.35941,26.34901,2,61.21120689655173,44,168058
3.80465,-10.89981,1.36244,26.33778,2,61.15896551724137,44,168059
3.80465,-10.89981,1.3654700000000002,26.34901,2,61.10672413793103,44,168060
3.80401,-10.89981,1.36849,26.34901,2,61.05465517241378,44,168061
3.80401,-10.89898,1.37151,26.33778,2,61.00258620689655,44,168062
3.80401,-10.89981,1.37454,26.34901,2,60.9503448275862,44,168063
3.80336,-10.89981,1.37758,26.34901,2,60.89793103448275,44,168064
3.80336,-10.89981,1.3806,26.33778,2,60.84586206896551,44,168065
3.80272,-10.89981,1.38364,26.34901,2,60.79344827586207,44,168066
3.80272,-10.89898,1.38665,26.33778,2,60.74155172413792,44,168067
3.80208,-10.89898,1.38969,26.33778,2,60.68913793103448,44,168068
3.80143,-10.89981,1.39271,26.33778,2,60.63706896551723,44,168069
3.80143,-10.89981,1.39574,26.33778,2,60.5848275862069,44,168070
3.80143,-10.89981,1.39877,26.33778,2,60.53258620689655,44,168071
3.80079,-10.89898,1.40179,26.34901,2,60.48051724137931,44,168072
3.80079,-10.89898,1.4048200000000002,26.34901,2,60.428275862068965,44,168073
3.80014,-10.89981,1.40784,26.34901,2,60.37620689655172,44,168074
3.80014,-10.89898,1.41088,26.33778,2,60.323793103448274,44,168075
3.7995,-10.89981,1.41391,26.34901,2,60.27155172413792,44,168076
3.7995,-10.89981,1.41693,26.33778,2,60.219482758620686,44,168077
3.79885,-10.89898,1.4199700000000002,26.55118,2,60.16706896551723,44,168078
3.79885,-10.89898,1.423,26.33778,2,60.114827586206886,44,168079
3.79821,-10.89981,1.42601,26.33778,2,60.06293103448276,44,168080
3.79821,-10.89981,1.42906,26.53995,2,60.01034482758621,44,168081
3.79757,-10.89981,1.43208,26.56241,2,59.958275862068966,44,168082
3.79757,-10.89981,1.4351,26.56241,2,59.90620689655172,44,168083
3.79692,-10.89898,1.43813,26.55118,2,59.85396551724138,44,168084
3.79692,-10.89898,1.44115,26.53995,2,59.80189655172414,44,168085
3.79628,-10.89898,1.44418,26.55118,2,59.74965517241379,44,168086
3.79628,-10.89898,1.44721,26.55118,2,59.69741379310344,44,168087
3.795630000000001,-10.89898,1.45024,26.55118,2,59.6451724137931,44,168088
3.795630000000001,-10.89981,1.45327,26.34901,2,59.59293103448276,44,168089
3.79499,-10.89981,1.45629,26.55118,2,59.54086206896552,44,168090
3.79434,-10.89981,1.45931,26.55118,2,59.48879310344826,44,168091
3.79434,-10.89981,1.46234,26.56241,2,59.43655172413793,44,168092
3.79434,-10.89981,1.46538,26.55118,2,59.38413793103448,44,168093
3.7937,-10.89898,1.46841,26.55118,2,59.33189655172414,44,168094
3.7937,-10.89981,1.4714200000000002,26.55118,2,59.28,44,168095
3.7937,-10.89981,1.47446,26.55118,2,59.22758620689656,44,168096
3.79306,-10.89898,1.47748,26.56241,2,59.1755172413793,44,168097
3.79306,-10.89898,1.48051,26.55118,2,59.12327586206896,44,168098
3.79241,-10.89898,1.48354,26.53995,2,59.071034482758606,44,168099
3.79241,-10.89898,1.4865700000000002,26.55118,2,59.01879310344826,44,168100
3.79177,-10.89981,1.48959,26.55118,2,58.96672413793104,44,168101
3.79177,-10.89981,1.49263,26.55118,2,58.914310344827584,44,168102
3.79112,-10.89981,1.49565,26.55118,2,58.86224137931034,44,168103
3.79112,-10.89981,1.49869,26.55118,2,58.80982758620689,44,168104
3.79048,-10.89981,1.50171,26.56241,2,58.75775862068965,44,168105
3.79048,-10.89898,1.50474,26.56241,2,58.7055172413793,44,168106
3.78984,-10.89898,1.50776,26.55118,2,58.65344827586206,44,168107
3.78984,-10.89898,1.51078,26.53995,2,58.60137931034483,44,168108
3.78984,-10.89981,1.5138200000000002,26.75335,2,58.54896551724137,44,168109
3.78919,-10.89981,1.51684,26.55118,2,58.49689655172413,44,168110
3.78919,-10.89898,1.51987,26.56241,2,58.44465517241379,44,168111
3.78855,-10.89981,1.5229,26.76458,2,58.39241379310345,44,168112
3.78855,-10.89981,1.5259200000000002,26.55118,2,58.3403448275862,44,168113
3.7879,-10.89898,1.52896,26.76458,2,58.287931034482746,44,168114
3.7879,-10.89981,1.53199,26.55118,2,58.235689655172415,44,168115
3.78726,-10.89981,1.53502,26.56241,2,58.18344827586206,44,168116
3.78726,-10.89981,1.53803,26.75335,2,58.13155172413793,44,168117
3.78661,-10.89898,1.54106,26.75335,2,58.07931034482758,44,168118
3.78661,-10.89898,1.5441,26.76458,2,58.02689655172413,44,168119
3.78597,-10.89981,1.54713,26.76458,2,57.97465517241378,44,168120
3.78597,-10.89981,1.55015,26.76458,2,57.92258620689656,44,168121
3.78597,-10.89981,1.5531700000000002,26.76458,2,57.87051724137929,44,168122
3.78533,-10.89981,1.5562,26.76458,2,57.818275862068965,44,168123
3.78533,-10.89898,1.55924,26.55118,2,57.76586206896551,44,168124
3.78468,-10.89981,1.56226,26.77581,2,57.71379310344827,44,168125
3.78404,-10.89981,1.56529,26.76458,2,57.66155172413792,44,168126
3.78404,-10.89898,1.56831,26.76458,2,57.60948275862068,44,168127
3.78404,-10.89898,1.57134,26.76458,2,57.557241379310334,44,168128
3.78339,-10.89898,1.57438,26.76458,2,57.5048275862069,44,168129
3.78339,-10.89981,1.5774,26.75335,2,57.45275862068966,44,168130
3.78339,-10.89981,1.58044,26.75335,2,57.4003448275862,44,168131
3.78275,-10.89898,1.58345,26.76458,2,57.34844827586207,44,168132
3.78275,-10.89898,1.58648,26.76458,2,57.29620689655172,44,168133
3.7821,-10.89898,1.58951,26.76458,2,57.24396551724138,44,168134
3.7821,-10.89898,1.59254,26.76458,2,57.19172413793103,44,168135
3.78146,-10.89898,1.5955700000000002,26.75335,2,57.13948275862068,44,168136
3.78146,-10.89981,1.5986,26.76458,2,57.087241379310335,44,168137
3.78082,-10.89981,1.60162,26.75335,2,57.03517241379311,44,168138
3.78082,-10.89981,1.60464,26.77581,2,56.98310344827586,44,168139
3.78082,-10.89898,1.60768,26.76458,2,56.9306896551724,44,168140
3.78017,-10.89981,1.61071,26.76458,2,56.87844827586207,44,168141
3.78017,-10.89898,1.61374,26.75335,2,56.82620689655173,44,168142
3.77953,-10.89981,1.61676,26.76458,2,56.77413793103448,44,168143
3.77953,-10.89898,1.61978,26.75335,2,56.722068965517245,44,168144
3.77953,-10.89981,1.62281,26.76458,2,56.669827586206885,44,168145
3.778880000000001,-10.89981,1.62585,26.76458,2,56.617413793103445,44,168146
3.778880000000001,-10.89981,1.62887,26.76458,2,56.5653448275862,44,168147
3.77824,-10.89981,1.6319,26.75335,2,56.51310344827586,44,168148
3.77824,-10.89898,1.63493,26.96674,2,56.46086206896552,44,168149
3.7776,-10.89981,1.63796,26.75335,2,56.40862068965516,44,168150
3.7776,-10.89898,1.64098,26.95551,2,56.35655172413793,44,168151
3.7776,-10.89898,1.6440099999999995,26.96674,2,56.304310344827584,44,168152
3.77695,-10.89981,1.64703,26.75335,2,56.25224137931034,44,168153
3.77695,-10.89981,1.65007,26.76458,2,56.19982758620689,44,168154
3.77631,-10.89898,1.6530900000000002,26.76458,2,56.14775862068965,44,168155
3.77631,-10.89898,1.6561099999999995,26.76458,2,56.09568965517243,44,168156
3.77566,-10.89898,1.65915,26.96674,2,56.043275862068974,44,168157
3.77566,-10.89898,1.66217,26.96674,2,55.99120689655173,44,168158
3.77502,-10.89898,1.66521,26.977970000000003,2,55.93879310344827,44,168159
3.77502,-10.89981,1.66822,26.95551,2,55.88689655172414,44,168160
3.77437,-10.89898,1.67127,26.94428,2,55.83431034482759,44,168161
3.77437,-10.89981,1.67429,26.96674,2,55.78224137931034,44,168162
3.77437,-10.89981,1.67731,26.96674,2,55.7301724137931,44,168163
3.773730000000001,-10.89981,1.68035,26.96674,2,55.67775862068965,44,168164
3.773730000000001,-10.89981,1.68337,26.96674,2,55.62568965517241,44,168165
3.77309,-10.89981,1.68639,26.96674,2,55.573620689655165,44,168166
3.77309,-10.89981,1.68942,26.96674,2,55.52137931034482,44,168167
3.77309,-10.89981,1.6924400000000002,26.977970000000003,2,55.469310344827576,44,168168
3.77244,-10.89981,1.69547,26.95551,2,55.41706896551723,44,168169
3.77244,-10.89981,1.6985,26.96674,2,55.36482758620689,44,168170
3.77244,-10.89981,1.70152,26.95551,2,55.312758620689664,44,168171
3.7718,-10.89898,1.70456,26.96674,2,55.26034482758621,44,168172
3.7718,-10.89981,1.7075900000000002,26.96674,2,55.20810344827584,44,168173
3.77115,-10.89981,1.71061,26.96674,2,55.15603448275862,44,168174
3.77115,-10.89898,1.71363,26.96674,2,55.10396551724137,44,168175
3.77115,-10.89981,1.71668,26.96674,2,55.05137931034482,44,168176
3.77051,-10.89981,1.7196900000000002,26.977970000000003,2,54.99948275862069,44,168177
3.77051,-10.89981,1.72273,26.977970000000003,2,54.94706896551723,44,168178
3.76987,-10.89898,1.72575,26.96674,2,54.895,44,168179
3.76987,-10.89898,1.72878,26.96674,2,54.84275862068966,44,168180
3.76922,-10.89898,1.7318,26.96674,2,54.790689655172415,44,168181
3.76922,-10.89898,1.7348400000000002,26.977970000000003,2,54.73827586206896,44,168182
3.76922,-10.89981,1.73787,27.16891,2,54.686034482758615,44,168183
3.768580000000001,-10.89981,1.74089,26.977970000000003,2,54.63396551724137,44,168184
3.768580000000001,-10.89981,1.74392,26.96674,2,54.58172413793103,44,168185
3.768580000000001,-10.89981,1.74695,26.96674,2,54.52948275862068,44,168186
3.76793,-10.89898,1.74997,26.96674,2,54.47741379310344,44,168187
3.76793,-10.89898,1.753,26.96674,2,54.42517241379309,44,168188
3.76793,-10.89898,1.75602,26.96674,2,54.37310344827585,44,168189
3.76729,-10.89981,1.7590599999999998,26.96674,2,54.320689655172416,44,168190
3.76729,-10.89981,1.76208,27.18014,2,54.26862068965517,44,168191
3.76664,-10.89981,1.76511,26.96674,2,54.21637931034483,44,168192
3.76664,-10.89981,1.76814,27.18014,2,54.16413793103448,44,168193
3.766,-10.89898,1.7711599999999998,27.18014,2,54.11206896551724,44,168194
3.766,-10.89981,1.7741900000000002,27.18014,2,54.05982758620689,44,168195
3.766,-10.89981,1.77722,27.18014,2,54.00758620689655,44,168196
3.76536,-10.89981,1.78024,27.191370000000003,2,53.9555172413793,44,168197
3.76536,-10.89981,1.78328,27.18014,2,53.90310344827585,44,168198
3.76471,-10.89981,1.78632,27.18014,2,53.85068965517242,44,168199
3.76471,-10.89898,1.7893400000000002,27.18014,2,53.79862068965516,44,168200
3.76407,-10.89898,1.79237,27.16891,2,53.74637931034483,44,168201
3.76407,-10.89898,1.79539,27.18014,2,53.69431034482759,44,168202
