Repository: uw-mad-dash/Battery-SoC-Estimation

## Data
The [LiPo 5450 mAh cell](https://maxamps.com/products/lipo-5450-1s-3-7v-battery) data can be found in <em>data</em> directory 👀. We collected 48 discharging-charging cycles for CRates 1, 2, 3, and 4. The measurements were recorded at 1 second rate. To understand data better, we provided a [Jupyter](https://jupyter.org/) notebook <em>data_visualization.ipynb</em> in <em>notebooks</em> directory. We used [Jupyter Dash](https://github.com/plotly/jupyter-dash) library which allows to create interactive plots. Names of the columns in the csv files containing data should be self-explanatory, except column 'AhStep [Ah]'. This column represents the cell capacity in Ah.

File: data/CRate2_Cycle46.csv (part 1 of 7)
Voltage [V],Current [A],AhStep [Ah],TempBottom [C],CRate [-],SOC [%],Cycle [-],Time [s]
4.0488,10.89981,0.00303,24.46213,2,84.5793103448276,46,175396
4.04494,10.89898,0.00606,24.24873,2,84.52706896551726,46,175397
4.04172,10.89898,0.00908,24.4509,2,84.47500000000001,46,175398
4.0385,10.89898,0.01211,24.46213,2,84.42275862068966,46,175399
4.03656,10.89981,0.01514,24.4509,2,84.37051724137933,46,175400
4.03399,10.89981,0.01818,24.24873,2,84.31810344827586,46,175401
4.03141,10.89981,0.0212,24.4509,2,84.26603448275863,46,175402
4.03012,10.89981,0.02423,24.46213,2,84.21379310344828,46,175403
4.02819,10.89981,0.02726,24.4509,2,84.16155172413794,46,175404
4.02626,10.89898,0.03028,24.4509,2,84.1094827586207,46,175405
4.02432,10.89898,0.03331,24.46213,2,84.05724137931036,46,175406
4.02304,10.89898,0.03633,24.4509,2,84.0051724137931,46,175407
4.0211,10.89981,0.03937,24.46213,2,83.95275862068966,46,175408
4.019819999999999,10.89981,0.0424,24.46213,2,83.90051724137932,46,175409
4.01853,10.89898,0.04543,24.4509,2,83.84827586206899,46,175410
4.01724,10.89981,0.04844,24.46213,2,83.79637931034483,46,175411
4.01595,10.89898,0.05148,24.4509,2,83.74396551724139,46,175412
4.01531,10.89981,0.05451,24.4509,2,83.69172413793105,46,175413
4.01402,10.89981,0.05752,24.4509,2,83.6398275862069,46,175414
4.01273,10.89898,0.06056,24.4509,2,83.58741379310347,46,175415
4.01144,10.89981,0.06359,24.46213,2,83.53517241379312,46,175416
4.01015,10.89898,0.06661,24.46213,2,83.48310344827587,46,175417
4.00951,10.89981,0.06964,24.4509,2,83.43086206896552,46,175418
4.008859999999999,10.89898,0.07267,24.67552,2,83.3786206896552,46,175419
4.00758,10.89898,0.07569,24.4509,2,83.32655172413796,46,175420
4.0069300000000005,10.89981,0.07873,24.67552,2,83.27413793103449,46,175421
4.0056400000000005,10.89898,0.08176,24.67552,2,83.22189655172416,46,175422
4.005,10.89981,0.08478,24.4509,2,83.16982758620689,46,175423
4.00435,10.89898,0.08781,24.67552,2,83.11758620689656,46,175424
4.00307,10.89981,0.09084,24.67552,2,83.06534482758622,46,175425
4.00242,10.89898,0.09386,24.67552,2,83.01327586206898,46,175426
4.00113,10.89898,0.0969,24.67552,2,82.96086206896553,46,175427
4.00049,10.89981,0.09991,24.66429,2,82.90896551724138,46,175428
3.99984,10.89898,0.10294,24.67552,2,82.85672413793104,46,175429
3.9992,10.89981,0.1059799999999999,24.67552,2,82.80431034482761,46,175430
3.99856,10.89981,0.10901,24.67552,2,82.75206896551727,46,175431
3.99727,10.89981,0.11202,24.67552,2,82.70017241379311,46,175432
3.99662,10.89898,0.11505,24.66429,2,82.64793103448277,46,175433
3.99598,10.89898,0.11809,24.68676,2,82.59551724137933,46,175434
3.99534,10.89981,0.1211,24.66429,2,82.54362068965519,46,175435
3.99469,10.89898,0.12414,24.66429,2,82.49120689655174,46,175436
3.9934,10.89898,0.12716,24.86646,2,82.4391379310345,46,175437
3.99276,10.89898,0.13019,24.86646,2,82.38689655172415,46,175438
3.99211,10.89981,0.13322,24.67552,2,82.3346551724138,46,175439
3.99147,10.89981,0.13624,24.87769,2,82.28258620689655,46,175440
3.990180000000001,10.89981,0.13928,24.87769,2,82.23017241379311,46,175441
3.98954,10.89981,0.14231,24.88892,2,82.17793103448277,46,175442
3.98889,10.89981,0.14533,24.87769,2,82.12586206896552,46,175443
3.98825,10.89981,0.14837,24.88892,2,82.07344827586208,46,175444
3.98761,10.89898,0.15139,24.87769,2,82.02137931034484,46,175445
3.98696,10.89898,0.15441,24.87769,2,81.96931034482759,46,175446
3.98632,10.89981,0.15743,24.88892,2,81.91724137931035,46,175447
3.98567,10.89898,0.1604799999999999,24.90015,2,81.8646551724138,46,175448
3.98503,10.89898,0.1635,24.88892,2,81.81258620689655,46,175449
3.98374,10.89898,0.1665299999999999,24.87769,2,81.76034482758621,46,175450
3.9831,10.89981,0.16956,24.88892,2,81.70810344827588,46,175451
3.98245,10.89898,0.1725799999999999,24.88892,2,81.65603448275864,46,175452
3.98116,10.89898,0.1756,25.07986,2,81.60396551724139,46,175453
3.98052,10.89981,0.17864,24.88892,2,81.55155172413795,46,175454
3.97987,10.89981,0.18165,24.87769,2,81.4996551724138,46,175455
3.97923,10.89898,0.18469,25.09109,2,81.44724137931036,46,175456
3.97859,10.89981,0.18772,25.09109,2,81.39500000000001,46,175457
3.9773,10.89898,0.19075,25.09109,2,81.34275862068966,46,175458
3.97665,10.89898,0.19377,25.07986,2,81.29068965517243,46,175459
3.97601,10.89898,0.1968,25.07986,2,81.23844827586208,46,175460
3.97537,10.89981,0.19983,25.09109,2,81.18620689655172,46,175461
3.97408,10.89981,0.20285,25.09109,2,81.1341379310345,46,175462
3.973430000000001,10.89981,0.20589,25.07986,2,81.08172413793105,46,175463
3.97279,10.89981,0.2089099999999999,25.30449,2,81.02965517241381,46,175464
3.9715,10.89898,0.21194,25.07986,2,80.97741379310345,46,175465
3.97086,10.89981,0.2149599999999999,25.09109,2,80.92534482758622,46,175466
3.96957,10.89981,0.218,25.07986,2,80.87293103448278,46,175467
3.96892,10.89981,0.22102,25.07986,2,80.82086206896552,46,175468
3.968280000000001,10.89981,0.2240599999999999,25.07986,2,80.76844827586208,46,175469
3.96763,10.89898,0.22708,25.07986,2,80.71637931034483,46,175470
3.96635,10.89981,0.2301,25.09109,2,80.66431034482758,46,175471
3.9657,10.89981,0.23313,25.09109,2,80.61206896551725,46,175472
3.96506,10.89981,0.2361599999999999,25.09109,2,80.55982758620691,46,175473
3.96377,10.89898,0.23918,25.29326,2,80.50775862068967,46,175474
3.963130000000001,10.89898,0.2422099999999999,25.29326,2,80.45551724137933,46,175475
3.96184,10.89981,0.24524,25.29326,2,80.40327586206898,46,175476
3.96119,10.89981,0.24828,25.29326,2,80.35086206896553,46,175477
3.96055,10.89898,0.2513,25.30449,2,80.29879310344829,46,175478
3.95926,10.89898,0.25433,25.30449,2,80.24655172413793,46,175479
3.95862,10.89898,0.25736,25.30449,2,80.19431034482758,46,175480
3.95797,10.89981,0.26039,25.31572,2,80.14206896551724,46,175481
3.95733,10.89981,0.2634,25.29326,2,80.09017241379313,46,175482
3.95604,10.89981,0.26644,25.29326,2,80.03775862068967,46,175483
3.9554,10.89981,0.26946,25.29326,2,79.98568965517244,46,175484
3.95475,10.89981,0.27249,25.30449,2,79.93344827586208,46,175485
3.95346,10.89981,0.27553,25.30449,2,79.88103448275864,46,175486
3.95282,10.89981,0.27855,25.29326,2,79.82896551724139,46,175487
3.95217,10.89981,0.28158,25.282020000000003,2,79.77672413793104,46,175488
3.95089,10.89898,0.2846,25.29326,2,79.7246551724138,46,175489
3.95024,10.89898,0.28763,25.282020000000003,2,79.67241379310346,46,175490
3.94895,10.89898,0.29065,25.30449,2,79.62034482758621,46,175491
3.94831,10.89898,0.29368,25.29326,2,79.56810344827586,46,175492
3.94766,10.89898,0.29671,25.29326,2,79.51586206896553,46,175493
3.94702,10.89898,0.29975,25.29326,2,79.46344827586208,46,175494
3.94573,10.89898,0.30277,25.51788,2,79.41137931034484,46,175495
3.94509,10.89898,0.3058,25.30449,2,79.3591379310345,46,175496
3.94444,10.89898,0.30882,25.29326,2,79.30706896551725,46,175497
3.9438,10.89898,0.31185,25.29326,2,79.25482758620691,46,175498
3.94316,10.89981,0.31488,25.30449,2,79.20258620689657,46,175499
3.94251,10.89981,0.3179,25.50665,2,79.15051724137933,46,175500
3.94122,10.89898,0.32093,25.29326,2,79.09827586206899,46,175501
3.94058,10.89898,0.32397,25.50665,2,79.04586206896553,46,175502
3.93993,10.89898,0.327,25.50665,2,78.99362068965519,46,175503
3.93929,10.89981,0.33002,25.29326,2,78.94155172413794,46,175504
3.93865,10.89981,0.33305,25.50665,2,78.88931034482759,46,175505
3.938,10.89981,0.33607,25.50665,2,78.83724137931036,46,175506
3.93736,10.89981,0.33909,25.51788,2,78.78517241379312,46,175507
3.93607,10.89898,0.34212,25.30449,2,78.73293103448276,46,175508
3.93542,10.89981,0.3451599999999999,25.50665,2,78.68051724137932,46,175509
3.93478,10.89981,0.34819,25.29326,2,78.62827586206899,46,175510
3.93414,10.89898,0.3512099999999999,25.51788,2,78.57620689655174,46,175511
3.93349,10.89898,0.35423,25.51788,2,78.52413793103449,46,175512
3.93285,10.89981,0.35727,25.51788,2,78.47172413793105,46,175513
3.9322,10.89898,0.36029,25.29326,2,78.41965517241381,46,175514
3.93156,10.89981,0.3633099999999999,25.50665,2,78.36758620689656,46,175515
3.93092,10.89981,0.36635,25.51788,2,78.31517241379312,46,175516
3.93027,10.89898,0.36939,25.51788,2,78.26275862068967,46,175517
3.92963,10.89981,0.3724,25.51788,2,78.21086206896553,46,175518
3.92834,10.89898,0.37543,25.51788,2,78.15862068965518,46,175519
3.92769,10.89898,0.37846,25.51788,2,78.10637931034485,46,175520
3.92769,10.89981,0.38149,25.50665,2,78.05413793103449,46,175521
3.92705,10.89981,0.38451,25.51788,2,78.00206896551725,46,175522
3.92641,10.89898,0.38755,25.51788,2,77.94965517241381,46,175523
3.92576,10.89898,0.39058,25.50665,2,77.89741379310347,46,175524
3.92512,10.89981,0.39359,25.51788,2,77.84551724137933,46,175525
3.92447,10.89981,0.39662,25.50665,2,77.79327586206898,46,175526
3.92383,10.89981,0.39965,25.30449,2,77.74103448275862,46,175527
3.92319,10.89898,0.40268,25.50665,2,77.68879310344828,46,175528
3.92254,10.89981,0.4057,25.51788,2,77.63672413793104,46,175529
3.9219,10.89981,0.40873,25.51788,2,77.5844827586207,46,175530
3.92125,10.89981,0.41176,25.50665,2,77.53224137931035,46,175531
3.92061,10.89981,0.4147899999999999,25.50665,2,77.48000000000002,46,175532
3.91996,10.89898,0.4178199999999999,25.50665,2,77.42775862068967,46,175533
3.91932,10.89981,0.4208399999999999,25.51788,2,77.37568965517242,46,175534
3.91868,10.89981,0.4238699999999999,25.50665,2,77.32344827586208,46,175535
3.91803,10.89981,0.4268899999999999,25.51788,2,77.27137931034484,46,175536
3.91803,10.89981,0.42993,25.51788,2,77.21896551724139,46,175537
3.91739,10.89981,0.43295,25.51788,2,77.16689655172415,46,175538
3.91674,10.89981,0.43598,25.50665,2,77.1146551724138,46,175539
3.9161,10.89898,0.4390199999999999,25.495420000000003,2,77.06224137931035,46,175540
3.9161,10.89981,0.44204,25.51788,2,77.01017241379313,46,175541
3.91545,10.89898,0.4450699999999999,25.51788,2,76.95793103448275,46,175542
3.91481,10.89981,0.44809,25.51788,2,76.90586206896553,46,175543
3.91417,10.89981,0.4511199999999999,25.50665,2,76.85362068965519,46,175544
3.91352,10.89981,0.45415,25.51788,2,76.80137931034484,46,175545
3.91352,10.89981,0.45719,25.51788,2,76.74896551724139,46,175546
3.91288,10.89981,0.4602,25.50665,2,76.69706896551725,46,175547
3.91223,10.89981,0.46323,25.50665,2,76.6448275862069,46,175548
3.91159,10.89981,0.46626,25.50665,2,76.59258620689656,46,175549
3.91095,10.89898,0.46929,25.50665,2,76.54034482758621,46,175550
3.9103,10.89898,0.4723199999999999,25.50665,2,76.48810344827588,46,175551
3.90966,10.89898,0.47534,25.51788,2,76.43603448275863,46,175552
3.90901,10.89898,0.47836,25.50665,2,76.38396551724139,46,175553
3.90901,10.89898,0.48139,25.50665,2,76.33172413793105,46,175554
3.90837,10.89981,0.48443,25.52912,2,76.2793103448276,46,175555
3.90772,10.89981,0.48746,25.50665,2,76.22706896551726,46,175556
3.90772,10.89981,0.49048,25.52912,2,76.17500000000001,46,175557
3.90708,10.89898,0.49351,25.29326,2,76.12275862068967,46,175558
3.90644,10.89898,0.49653,25.50665,2,76.07068965517242,46,175559
3.90644,10.89898,0.49956,25.50665,2,76.01844827586208,46,175560
3.90579,10.89981,0.50259,25.50665,2,75.96620689655174,46,175561
3.90515,10.89981,0.50563,25.51788,2,75.91379310344828,46,175562
3.90515,10.89981,0.50865,25.50665,2,75.86172413793105,46,175563
3.9045,10.89981,0.51168,25.51788,2,75.8094827586207,46,175564
3.90386,10.89898,0.51471,25.51788,2,75.75724137931036,46,175565
3.90386,10.89898,0.51773,25.51788,2,75.70517241379311,46,175566
3.90321,10.89898,0.52076,25.51788,2,75.65293103448276,46,175567
3.90257,10.89981,0.52378,25.50665,2,75.60086206896553,46,175568
3.90257,10.89981,0.52682,25.51788,2,75.54844827586207,46,175569
3.90193,10.89898,0.52984,25.51788,2,75.49637931034484,46,175570
3.90128,10.89981,0.53286,25.50665,2,75.44431034482758,46,175571
3.90128,10.89898,0.5359,25.50665,2,75.39189655172416,46,175572
3.90064,10.89981,0.53893,25.50665,2,75.33965517241381,46,175573
3.89999,10.89981,0.54196,25.50665,2,75.28741379310345,46,175574
3.89999,10.89981,0.54498,25.51788,2,75.23534482758622,46,175575
3.89935,10.89898,0.54801,25.495420000000003,2,75.18310344827587,46,175576
3.89871,10.89981,0.55102,25.50665,2,75.13120689655173,46,175577
3.89871,10.89981,0.55406,25.50665,2,75.07879310344829,46,175578
3.89806,10.89981,0.55708,25.29326,2,75.02672413793104,46,175579
3.89742,10.89981,0.56012,25.29326,2,74.97431034482759,46,175580
3.89742,10.89898,0.56315,25.51788,2,74.92206896551724,46,175581
3.89677,10.89898,0.56617,25.50665,2,74.87000000000002,46,175582
3.89677,10.89981,0.5692,25.51788,2,74.81775862068966,46,175583
3.89613,10.89981,0.57223,25.50665,2,74.76551724137931,46,175584
3.89613,10.89981,0.57526,25.50665,2,74.71327586206898,46,175585
3.895480000000001,10.89898,0.57829,25.50665,2,74.66103448275864,46,175586
3.89484,10.89981,0.58131,25.50665,2,74.60896551724139,46,175587
3.89484,10.89981,0.58434,25.30449,2,74.55672413793104,46,175588
3.8942,10.89898,0.58736,25.50665,2,74.50465517241379,46,175589
3.8942,10.89981,0.5904,25.50665,2,74.45224137931037,46,175590
3.89355,10.89898,0.59342,25.50665,2,74.40017241379311,46,175591
3.89355,10.89898,0.59645,25.50665,2,74.34793103448277,46,175592
3.89291,10.89898,0.59948,25.29326,2,74.29568965517242,46,175593
3.89226,10.89898,0.60251,25.50665,2,74.24344827586208,46,175594
3.89226,10.89981,0.60552,25.50665,2,74.19155172413794,46,175595
3.89162,10.89981,0.60856,25.29326,2,74.1391379310345,46,175596
3.89162,10.89981,0.61158,25.50665,2,74.08706896551725,46,175597
3.89097,10.89981,0.6146199999999999,25.29326,2,74.03465517241382,46,175598
3.89097,10.89898,0.61764,25.50665,2,73.98258620689656,46,175599
3.890330000000001,10.89981,0.6206699999999999,25.29326,2,73.93034482758623,46,175600
3.88969,10.89981,0.6237,25.29326,2,73.87810344827587,46,175601
3.88969,10.89981,0.6267199999999999,25.30449,2,73.82603448275864,46,175602
3.88904,10.89981,0.62976,25.46173,2,73.77362068965519,46,175603
3.88904,10.89898,0.6327699999999999,25.30449,2,73.72172413793105,46,175604
3.8884,10.89898,0.6358199999999999,25.50665,2,73.6691379310345,46,175605
3.88775,10.89898,0.63883,25.29326,2,73.61724137931036,46,175606
3.88775,10.89898,0.64186,25.50665,2,73.56500000000001,46,175607
3.88711,10.89981,0.64489,25.50665,2,73.51275862068967,46,175608
3.88711,10.89898,0.6479199999999999,25.29326,2,73.46051724137932,46,175609
3.88647,10.89981,0.65094,25.29326,2,73.40844827586207,46,175610
3.88647,10.89981,0.65396,25.29326,2,73.35637931034485,46,175611
3.88582,10.89898,0.657,25.50665,2,73.3039655172414,46,175612
3.88582,10.89981,0.66004,25.29326,2,73.25155172413795,46,175613
3.88518,10.89898,0.66305,25.29326,2,73.1996551724138,46,175614
3.88518,10.89898,0.66608,25.29326,2,73.14741379310345,46,175615
3.88453,10.89898,0.66911,25.29326,2,73.09517241379312,46,175616
3.88389,10.89981,0.67214,25.29326,2,73.04293103448278,46,175617
3.88389,10.89898,0.67516,25.29326,2,72.99086206896553,46,175618
3.88324,10.89981,0.6782,25.30449,2,72.93844827586207,46,175619
3.88324,10.89981,0.6812199999999999,25.29326,2,72.88637931034485,46,175620
3.8826,10.89981,0.68425,25.282020000000003,2,72.8341379310345,46,175621
3.8826,10.89898,0.68728,25.29326,2,72.78189655172415,46,175622
3.88196,10.89898,0.6903100000000001,25.29326,2,72.7296551724138,46,175623
3.88196,10.89898,0.69333,25.282020000000003,2,72.67758620689656,46,175624
3.88131,10.89981,0.6963699999999999,25.29326,2,72.62517241379311,46,175625
3.88131,10.89981,0.69938,25.282020000000003,2,72.57327586206898,46,175626
3.88067,10.89981,0.7024199999999999,25.29326,2,72.52086206896553,46,175627
3.88002,10.89981,0.70544,25.29326,2,72.46879310344828,46,175628
3.88002,10.89981,0.7084699999999999,25.29326,2,72.41655172413793,46,175629
3.87938,10.89898,0.7115,25.29326,2,72.36431034482759,46,175630
3.87938,10.89898,0.71453,25.29326,2,72.31206896551726,46,175631
3.87874,10.89898,0.71755,25.30449,2,72.26000000000002,46,175632
3.87874,10.89898,0.72059,25.29326,2,72.20758620689656,46,175633
3.87809,10.89981,0.7236,25.29326,2,72.15568965517242,46,175634
3.87745,10.89898,0.72664,25.29326,2,72.10327586206898,46,175635
3.87745,10.89981,0.7296699999999999,25.29326,2,72.05103448275864,46,175636
3.8768,10.89981,0.73269,25.29326,2,71.99896551724139,46,175637
3.8768,10.89981,0.7357199999999999,25.29326,2,71.94672413793104,46,175638
3.87616,10.89981,0.73875,25.29326,2,71.8944827586207,46,175639
3.87616,10.89981,0.7417699999999999,25.30449,2,71.84241379310346,46,175640
3.87551,10.89898,0.74479,25.282020000000003,2,71.79034482758621,46,175641
3.87551,10.89981,0.7478199999999999,25.29326,2,71.73810344827588,46,175642
3.87487,10.89981,0.7508600000000001,25.29326,2,71.68568965517242,46,175643
3.87487,10.89898,0.75388,25.29326,2,71.63362068965519,46,175644
3.87423,10.89898,0.7569100000000001,25.29326,2,71.58137931034483,46,175645
3.87423,10.89981,0.75993,25.29326,2,71.52931034482759,46,175646
3.873580000000001,10.89981,0.76297,25.29326,2,71.47689655172414,46,175647
3.87294,10.89981,0.76599,25.30449,2,71.42482758620692,46,175648
3.87294,10.89898,0.76902,25.29326,2,71.37258620689656,46,175649
3.87229,10.89981,0.77204,25.282020000000003,2,71.32051724137933,46,175650
3.87229,10.89981,0.77507,25.29326,2,71.26827586206896,46,175651
3.87165,10.89981,0.7781,25.29326,2,71.21603448275862,46,175652
3.87165,10.89981,0.78113,25.29326,2,71.16379310344828,46,175653
3.871,10.89981,0.7841600000000001,25.29326,2,71.11155172413794,46,175654
3.871,10.89898,0.78719,25.29326,2,71.0593103448276,46,175655
3.87036,10.89898,0.79022,25.29326,2,71.00706896551725,46,175656
3.87036,10.89898,0.79325,25.282020000000003,2,70.9548275862069,46,175657
3.86972,10.89981,0.79627,25.29326,2,70.90275862068967,46,175658
3.86907,10.89981,0.7993,25.282020000000003,2,70.85051724137934,46,175659
3.86907,10.89981,0.80233,25.29326,2,70.79827586206896,46,175660
3.868430000000001,10.89981,0.80535,25.282020000000003,2,70.74620689655174,46,175661
3.868430000000001,10.89981,0.80838,25.29326,2,70.6939655172414,46,175662
3.86778,10.89981,0.8114,25.282020000000003,2,70.64189655172416,46,175663
3.86714,10.89898,0.81443,25.30449,2,70.58965517241381,46,175664
3.86714,10.89898,0.8174600000000001,25.29326,2,70.53741379310347,46,175665
3.8665,10.89898,0.8205,25.30449,2,70.48500000000001,46,175666
3.8665,10.89981,0.8235100000000001,25.29326,2,70.43310344827587,46,175667
3.86585,10.89981,0.8265399999999999,25.29326,2,70.38086206896553,46,175668
3.86585,10.89981,0.8295799999999999,25.29326,2,70.32844827586207,46,175669
3.86521,10.89981,0.8326,25.29326,2,70.27637931034484,46,175670
3.86521,10.89981,0.83562,25.282020000000003,2,70.2243103448276,46,175671
3.86456,10.89898,0.8386600000000001,25.29326,2,70.17189655172415,46,175672
3.86456,10.89898,0.8416899999999999,25.29326,2,70.11965517241381,46,175673
3.86392,10.89981,0.84472,25.282020000000003,2,70.06741379310347,46,175674
3.86392,10.89981,0.8477399999999999,25.29326,2,70.01534482758622,46,175675
3.86327,10.89898,0.85077,25.29326,2,69.96310344827587,46,175676
3.86263,10.89898,0.8537899999999999,25.29326,2,69.91103448275862,46,175677
3.86263,10.89981,0.8568100000000001,25.29326,2,69.85896551724139,46,175678
3.86199,10.89981,0.85985,25.282020000000003,2,69.80655172413795,46,175679
3.86199,10.89981,0.8628899999999999,25.29326,2,69.75413793103449,46,175680
3.86134,10.89981,0.8659100000000001,25.29326,2,69.70206896551724,46,175681
3.86134,10.89981,0.86893,25.30449,2,69.65000000000002,46,175682
3.8607,10.89898,0.87195,25.29326,2,69.59793103448277,46,175683
3.8607,10.89898,0.87498,25.29326,2,69.54568965517242,46,175684
3.86005,10.89898,0.87803,25.282020000000003,2,69.49310344827587,46,175685
3.85941,10.89898,0.88105,25.29326,2,69.44103448275862,46,175686
3.85941,10.89981,0.88407,25.29326,2,69.38896551724139,46,175687
3.85876,10.89981,0.8870899999999999,25.29326,2,69.33689655172415,46,175688
3.85876,10.89981,0.89012,25.30449,2,69.28465517241379,46,175689
3.85812,10.89981,0.8931600000000001,25.29326,2,69.23224137931035,46,175690
3.85812,10.89981,0.89618,25.282020000000003,2,69.1801724137931,46,175691
3.85748,10.89981,0.8992100000000001,25.29326,2,69.12793103448277,46,175692
3.85683,10.89898,0.90224,25.282020000000003,2,69.07568965517243,46,175693
3.85683,10.89898,0.90526,25.29326,2,69.02362068965519,46,175694
3.85619,10.89898,0.9083,25.282020000000003,2,68.97120689655173,46,175695
3.85619,10.89981,0.91133,25.29326,2,68.91896551724139,46,175696
3.85554,10.89981,0.91435,25.29326,2,68.86689655172415,46,175697
3.85554,10.89981,0.91738,25.29326,2,68.81465517241381,46,175698
3.8549,10.89898,0.9204,25.29326,2,68.76258620689656,46,175699
3.8549,10.89898,0.92343,25.29326,2,68.71034482758623,46,175700
3.85426,10.89898,0.92647,25.29326,2,68.65793103448276,46,175701
3.85426,10.89981,0.92949,25.29326,2,68.60586206896552,46,175702
3.85361,10.89981,0.93251,25.29326,2,68.55379310344829,46,175703
3.85361,10.89898,0.93553,25.29326,2,68.50172413793105,46,175704
3.85297,10.89898,0.93857,25.29326,2,68.4493103448276,46,175705
3.85232,10.89981,0.9416,25.30449,2,68.39706896551725,46,175706
3.85232,10.89898,0.94462,25.282020000000003,2,68.34500000000001,46,175707
3.85168,10.89898,0.94764,25.282020000000003,2,68.29293103448276,46,175708
3.85168,10.89981,0.95068,25.29326,2,68.24051724137931,46,175709
3.85103,10.89898,0.9537,25.495420000000003,2,68.18844827586207,46,175710
3.85103,10.89898,0.95673,25.51788,2,68.13620689655173,46,175711
3.85039,10.89981,0.95976,25.282020000000003,2,68.0839655172414,46,175712
3.85039,10.89898,0.96278,25.29326,2,68.03189655172416,46,175713
3.84975,10.89898,0.96582,25.30449,2,67.9794827586207,46,175714
3.84975,10.89898,0.96885,25.50665,2,67.92724137931036,46,175715
3.8491,10.89981,0.97187,25.50665,2,67.87517241379311,46,175716
3.84846,10.89898,0.97491,25.50665,2,67.82275862068965,46,175717
3.84846,10.89981,0.97793,25.50665,2,67.77068965517242,46,175718
3.84781,10.89981,0.98095,25.29326,2,67.71862068965518,46,175719
3.84717,10.89981,0.98398,25.50665,2,67.66637931034485,46,175720
3.84717,10.89981,0.98702,25.50665,2,67.61396551724138,46,175721
3.84653,10.89898,0.99003,25.51788,2,67.56206896551726,46,175722
3.84653,10.89981,0.99307,25.50665,2,67.5096551724138,46,175723
3.84588,10.89898,0.99609,25.50665,2,67.45758620689656,46,175724
3.84524,10.89981,0.99913,25.50665,2,67.40517241379311,46,175725
3.84524,10.89898,1.00214,25.50665,2,67.35327586206898,46,175726
3.84524,10.89898,1.00518,25.51788,2,67.30086206896553,46,175727
3.84459,10.89898,1.0082,25.50665,2,67.24879310344829,46,175728
3.84459,10.89898,1.01123,25.50665,2,67.19655172413793,46,175729
3.84395,10.89898,1.01425,25.50665,2,67.14448275862071,46,175730
3.8433,10.89898,1.01728,25.51788,2,67.09224137931035,46,175731
3.8433,10.89981,1.02031,25.50665,2,67.04,46,175732
3.84266,10.89981,1.02334,25.50665,2,66.98775862068966,46,175733
3.84266,10.89898,1.02637,25.50665,2,66.93551724137932,46,175734
3.84202,10.89898,1.02939,25.50665,2,66.88344827586208,46,175735
3.84202,10.89981,1.03242,25.50665,2,66.83120689655173,46,175736
3.84137,10.89981,1.03546,25.50665,2,66.7787931034483,46,175737
3.84137,10.89981,1.0384799999999998,25.50665,2,66.72672413793104,46,175738
3.84073,10.89981,1.04151,25.50665,2,66.67448275862071,46,175739
3.84073,10.89898,1.04454,25.50665,2,66.62224137931034,46,175740
3.84008,10.89981,1.04757,25.50665,2,66.57000000000002,46,175741
3.83944,10.89981,1.05059,25.51788,2,66.51793103448277,46,175742
3.83944,10.89981,1.05362,25.50665,2,66.46568965517243,46,175743
3.83879,10.89981,1.05666,25.50665,2,66.41327586206897,46,175744
3.83879,10.89898,1.05967,25.50665,2,66.36137931034484,46,175745
3.83815,10.89898,1.0627,25.72005,2,66.30913793103448,46,175746
3.83751,10.89898,1.06572,25.50665,2,66.25706896551725,46,175747
3.83751,10.89898,1.06876,25.708820000000003,2,66.2046551724138,46,175748
3.83686,10.89898,1.07179,25.51788,2,66.15241379310345,46,175749
3.83686,10.89898,1.07482,25.708820000000003,2,66.10017241379312,46,175750
3.83622,10.89898,1.0778299999999998,25.495420000000003,2,66.04827586206899,46,175751
3.83557,10.89898,1.08087,25.708820000000003,2,65.99586206896554,46,175752
3.83557,10.89898,1.08389,25.72005,2,65.94379310344829,46,175753
3.83493,10.89981,1.08693,25.708820000000003,2,65.89137931034485,46,175754
3.83493,10.89898,1.08996,25.708820000000003,2,65.83913793103449,46,175755
3.83493,10.89981,1.0929799999999998,25.708820000000003,2,65.78706896551725,46,175756
3.83429,10.89981,1.096,25.72005,2,65.73500000000001,46,175757
3.83429,10.89898,1.09903,25.708820000000003,2,65.68275862068967,46,175758
3.83364,10.89981,1.10206,25.708820000000003,2,65.63051724137932,46,175759
3.83364,10.89981,1.10509,25.72005,2,65.57827586206898,46,175760
3.833,10.89981,1.10811,25.72005,2,65.52620689655174,46,175761
3.83235,10.89981,1.11113,25.708820000000003,2,65.47413793103449,46,175762
3.83235,10.89898,1.11417,25.72005,2,65.42172413793104,46,175763
3.83171,10.89981,1.1172,25.72005,2,65.3694827586207,46,175764
3.83171,10.89898,1.12022,25.72005,2,65.31741379310346,46,175765
3.83106,10.89981,1.12325,25.72005,2,65.26517241379312,46,175766
3.83106,10.89981,1.12629,25.72005,2,65.21275862068967,46,175767
3.83042,10.89898,1.12932,25.69759,2,65.16051724137932,46,175768
3.83042,10.89898,1.13234,25.72005,2,65.10844827586207,46,175769
3.82978,10.89981,1.13537,25.708820000000003,2,65.05620689655173,46,175770
3.82978,10.89981,1.13839,25.72005,2,65.00413793103448,46,175771
3.82913,10.89981,1.14142,25.708820000000003,2,64.95189655172415,46,175772
3.82913,10.89981,1.14446,25.708820000000003,2,64.8994827586207,46,175773
3.82849,10.89981,1.14747,25.72005,2,64.84758620689657,46,175774
3.82784,10.89981,1.15051,25.72005,2,64.79517241379311,46,175775
3.82784,10.89898,1.15352,25.72005,2,64.74327586206897,46,175776
3.8272,10.89898,1.15656,25.708820000000003,2,64.69086206896553,46,175777
3.8272,10.89898,1.1595799999999998,25.708820000000003,2,64.63879310344828,46,175778
3.82655,10.89981,1.16261,25.72005,2,64.58655172413793,46,175779
3.82591,10.89898,1.16564,25.91099,2,64.5343103448276,46,175780
3.82591,10.89898,1.16867,25.922220000000003,2,64.48206896551726,46,175781
3.82527,10.89981,1.1717,25.708820000000003,2,64.4298275862069,46,175782
3.82527,10.89981,1.17472,25.922220000000003,2,64.37775862068968,46,175783
3.82462,10.89898,1.17775,25.72005,2,64.32551724137932,46,175784
3.82462,10.89981,1.18077,25.72005,2,64.27344827586208,46,175785
3.82462,10.89981,1.18381,25.922220000000003,2,64.22103448275863,46,175786
3.82398,10.89981,1.1868299999999998,25.93345,2,64.16896551724139,46,175787
3.82398,10.89981,1.18986,25.79867,2,64.11672413793104,46,175788
3.82333,10.89981,1.19288,25.91099,2,64.06465517241381,46,175789
3.82269,10.89898,1.19591,25.922220000000003,2,64.01241379310345,46,175790
3.82269,10.89898,1.19894,25.91099,2,63.96017241379312,46,175791
3.82205,10.89981,1.20196,25.91099,2,63.90810344827588,46,175792
3.82205,10.89898,1.20499,25.91099,2,63.855862068965536,46,175793
3.8214,10.89981,1.20803,25.922220000000003,2,63.80344827586208,46,175794
3.8214,10.89898,1.21106,25.922220000000003,2,63.751206896551736,46,175795
3.82076,10.89981,1.2140799999999998,25.89975,2,63.69913793103449,46,175796
3.82076,10.89981,1.21711,25.922220000000003,2,63.64689655172415,46,175797
3.82011,10.89898,1.22014,25.91099,2,63.5946551724138,46,175798
3.82011,10.89898,1.22316,25.91099,2,63.54258620689656,46,175799
3.81947,10.89981,1.2262,25.922220000000003,2,63.490172413793125,46,175800
3.81947,10.89898,1.22922,25.91099,2,63.43810344827588,46,175801
3.81882,10.89981,1.23225,25.922220000000003,2,63.38586206896554,46,175802
3.81882,10.89981,1.23527,25.91099,2,63.333793103448286,46,175803
3.81818,10.89981,1.23831,25.922220000000003,2,63.28137931034484,46,175804
3.81754,10.89981,1.24134,25.91099,2,63.229137931034494,46,175805
3.81754,10.89898,1.24437,25.922220000000003,2,63.17689655172415,46,175806
3.81689,10.89898,1.24739,25.91099,2,63.124827586206905,46,175807
3.81689,10.89898,1.25041,25.91099,2,63.07275862068968,46,175808
3.81625,10.89898,1.25344,25.922220000000003,2,63.02051724137932,46,175809
3.81625,10.89981,1.25647,25.922220000000003,2,62.96827586206897,46,175810
3.8156,10.89898,1.2595,25.922220000000003,2,62.91603448275863,46,175811
3.81496,10.89981,1.26253,25.922220000000003,2,62.86379310344829,46,175812
3.81496,10.89981,1.26555,25.922220000000003,2,62.81172413793104,46,175813
3.81496,10.89981,1.2685799999999998,26.12438,2,62.7594827586207,46,175814
3.81432,10.89898,1.27161,26.13562,2,62.707241379310354,46,175815
3.81432,10.89981,1.27463,26.12438,2,62.65517241379311,46,175816
3.81367,10.89898,1.27767,26.12438,2,62.60275862068967,46,175817
3.81367,10.89898,1.28069,26.13562,2,62.55068965517242,46,175818
3.81303,10.89898,1.28372,26.13562,2,62.49844827586209,46,175819
3.81303,10.89981,1.28675,26.13562,2,62.44620689655172,46,175820
3.81238,10.89981,1.28977,26.13562,2,62.3941379310345,46,175821
3.81238,10.89898,1.2928,26.12438,2,62.34189655172416,46,175822
3.81174,10.89981,1.29583,26.13562,2,62.28965517241381,46,175823
3.81174,10.89981,1.29886,26.13562,2,62.23741379310346,46,175824
3.81109,10.89981,1.30188,26.12438,2,62.18534482758622,46,175825
3.81109,10.89898,1.30491,26.13562,2,62.13310344827587,46,175826
3.81045,10.89981,1.30795,26.12438,2,62.08068965517242,46,175827
3.81045,10.89898,1.31096,26.12438,2,62.02879310344829,46,175828
3.80981,10.89981,1.31399,26.13562,2,61.97655172413796,46,175829
3.80981,10.89898,1.31702,26.12438,2,61.92431034482759,46,175830
3.80916,10.89981,1.32004,26.13562,2,61.87224137931036,46,175831
3.80916,10.89898,1.32309,26.13562,2,61.81965517241381,46,175832
3.80852,10.89898,1.3261,26.13562,2,61.76775862068966,46,175833
3.80852,10.89898,1.32913,26.13562,2,61.71551724137932,46,175834
3.80787,10.89898,1.33216,26.13562,2,61.66327586206898,46,175835
3.80787,10.89981,1.3352,26.12438,2,61.61086206896553,46,175836
3.80723,10.89981,1.33822,26.13562,2,61.55879310344829,46,175837
3.80723,10.89981,1.34125,26.33778,2,61.50655172413795,46,175838
3.80658,10.89898,1.34428,26.12438,2,61.45431034482759,46,175839
3.80658,10.89981,1.3473,26.32655,2,61.40224137931036,46,175840
3.80594,10.89898,1.35032,26.13562,2,61.35017241379312,46,175841
3.8053,10.89898,1.35335,26.34901,2,61.29793103448277,46,175842
3.8053,10.89981,1.35638,26.15808,2,61.24568965517243,46,175843
3.80465,10.89981,1.3594,26.32655,2,61.193620689655184,46,175844
3.80465,10.89981,1.36243,26.34901,2,61.14137931034484,46,175845
3.80401,10.89898,1.36546,26.33778,2,61.08913793103449,46,175846
3.80401,10.89981,1.36848,26.33778,2,61.03706896551725,46,175847
3.80401,10.89898,1.37152,26.33778,2,60.9846551724138,46,175848
3.80336,10.89898,1.37454,26.33778,2,60.93258620689655,46,175849
3.80336,10.89981,1.37758,26.33778,2,60.88017241379311,46,175850
3.80272,10.89981,1.3806,26.32655,2,60.82810344827586,46,175851
3.80272,10.89981,1.38364,26.32655,2,60.77568965517243,46,175852
3.80208,10.89898,1.38665,26.33778,2,60.72379310344829,46,175853
3.80143,10.89898,1.38969,26.33778,2,60.67137931034484,46,175854
3.80143,10.89898,1.3927200000000002,26.34901,2,60.619137931034494,46,175855
3.80143,10.89898,1.39574,26.33778,2,60.56706896551725,46,175856
3.80079,10.89898,1.39876,26.33778,2,60.51500000000001,46,175857
3.80079,10.89981,1.4018,26.33778,2,60.462586206896574,46,175858
3.80014,10.89981,1.4048200000000002,26.33778,2,60.41051724137932,46,175859
3.80014,10.89981,1.40785,26.34901,2,60.358275862068986,46,175860
3.7995,10.89981,1.41088,26.34901,2,60.30603448275864,46,175861
3.7995,10.89898,1.41391,26.33778,2,60.253793103448274,46,175862
3.7995,10.89981,1.41693,26.34901,2,60.20172413793105,46,175863
3.79885,10.89898,1.41996,26.33778,2,60.14948275862069,46,175864
3.79821,10.89981,1.42298,26.33778,2,60.097413793103456,46,175865
3.79821,10.89981,1.42601,26.33778,2,60.04517241379312,46,175866
3.79757,10.89898,1.42905,26.33778,2,59.99275862068966,46,175867
3.79757,10.89898,1.43208,26.34901,2,59.94051724137932,46,175868
3.79692,10.89898,1.4351,26.34901,2,59.88844827586208,46,175869
3.79692,10.89898,1.43812,26.33778,2,59.83637931034482,46,175870
3.79628,10.89898,1.44116,26.34901,2,59.78396551724139,46,175871
3.79628,10.89898,1.4441700000000002,26.34901,2,59.73206896551724,46,175872
3.795630000000001,10.89981,1.4472200000000002,26.55118,2,59.679482758620686,46,175873
3.795630000000001,10.89981,1.45024,26.55118,2,59.62741379310346,46,175874
3.79499,10.89898,1.45327,26.55118,2,59.57517241379311,46,175875
3.79499,10.89981,1.4563,26.55118,2,59.52293103448277,46,175876
3.79434,10.89898,1.45933,26.33778,2,59.470689655172414,46,175877
3.79434,10.89981,1.46234,26.34901,2,59.41879310344828,46,175878
3.7937,10.89898,1.46538,26.34901,2,59.36637931034485,46,175879
3.7937,10.89981,1.4684,26.33778,2,59.3143103448276,46,175880
3.7937,10.89981,1.47143,26.55118,2,59.26206896551726,46,175881
3.79306,10.89981,1.47446,26.34901,2,59.20982758620691,46,175882
3.79306,10.89898,1.47749,26.55118,2,59.15758620689656,46,175883
3.79241,10.89981,1.48052,26.55118,2,59.105344827586215,46,175884
3.79241,10.89981,1.48354,26.55118,2,59.05327586206897,46,175885
3.79177,10.89981,1.4865700000000002,26.56241,2,59.00103448275863,46,175886
3.79177,10.89981,1.4896,26.56241,2,58.94879310344828,46,175887
3.79112,10.89981,1.49263,26.55118,2,58.896551724137936,46,175888
3.79112,10.89898,1.49565,26.55118,2,58.84448275862069,46,175889
3.79048,10.89898,1.4986700000000002,26.55118,2,58.79241379310346,46,175890
3.79048,10.89981,1.50171,26.56241,2,58.740000000000016,46,175891
3.79048,10.89898,1.50473,26.56241,2,58.68793103448278,46,175892
3.78984,10.89981,1.50777,26.55118,2,58.635517241379326,46,175893
3.78984,10.89981,1.51079,26.56241,2,58.58344827586208,46,175894
3.78919,10.89981,1.51381,26.55118,2,58.53137931034483,46,175895
3.78919,10.89981,1.51686,26.55118,2,58.47879310344828,46,175896
3.78855,10.89981,1.51987,26.55118,2,58.42689655172415,46,175897
3.78855,10.89981,1.5229,26.55118,2,58.3746551724138,46,175898
3.78855,10.89981,1.52594,26.53995,2,58.32224137931035,46,175899
3.7879,10.89981,1.52895,26.55118,2,58.27034482758622,46,175900
3.78726,10.89898,1.53198,26.75335,2,58.21810344827588,46,175901
3.78726,10.89898,1.53502,26.55118,2,58.16568965517242,46,175902
3.78661,10.89898,1.53804,26.56241,2,58.11362068965519,46,175903
3.78661,10.89981,1.5410700000000002,26.55118,2,58.06137931034483,46,175904
3.78661,10.89981,1.5441,26.56241,2,58.00913793103449,46,175905
3.78597,10.89898,1.54713,26.75335,2,57.95689655172414,46,175906
3.78597,10.89898,1.55015,26.56241,2,57.90482758620692,46,175907
3.78533,10.89981,1.5531700000000002,26.76458,2,57.852758620689656,46,175908
3.78533,10.89898,1.5562,26.75335,2,57.80051724137933,46,175909
3.78468,10.89981,1.55924,26.76458,2,57.74810344827588,46,175910
3.78468,10.89981,1.56226,26.75335,2,57.69603448275864,46,175911
3.78404,10.89898,1.56528,26.76458,2,57.64396551724138,46,175912
3.78404,10.89898,1.5683200000000002,26.56241,2,57.59155172413794,46,175913
3.78339,10.89981,1.57135,26.75335,2,57.5393103448276,46,175914
3.78339,10.89981,1.57436,26.74211,2,57.48741379310346,46,175915
3.78339,10.89898,1.5774,26.76458,2,57.43500000000001,46,175916
3.78275,10.89981,1.58043,26.76458,2,57.382758620689664,46,175917
3.78275,10.89981,1.58345,26.76458,2,57.33068965517242,46,175918
3.7821,10.89981,1.58648,26.75335,2,57.27844827586208,46,175919
3.7821,10.89981,1.58952,26.75335,2,57.22603448275862,46,175920
3.78146,10.89898,1.59253,26.75335,2,57.174137931034494,46,175921
3.78146,10.89898,1.59556,26.75335,2,57.12189655172416,46,175922
3.78082,10.89898,1.59859,26.76458,2,57.06965517241381,46,175923
3.78082,10.89981,1.60161,26.76458,2,57.01758620689656,46,175924
3.78082,10.89981,1.60465,26.76458,2,56.96517241379311,46,175925
3.78017,10.89981,1.6076700000000002,26.77581,2,56.91310344827588,46,175926
3.78017,10.89981,1.61071,26.75335,2,56.86068965517242,46,175927
3.77953,10.89898,1.61374,26.77581,2,56.80844827586208,46,175928
3.77953,10.89898,1.61677,26.76458,2,56.75620689655174,46,175929
3.77953,10.89981,1.61979,26.75335,2,56.70413793103449,46,175930
3.778880000000001,10.89898,1.62281,26.76458,2,56.652068965517245,46,175931
3.778880000000001,10.89981,1.62584,26.75335,2,56.59982758620691,46,175932
3.77824,10.89898,1.62886,26.75335,2,56.54775862068966,46,175933
3.77824,10.89898,1.63189,26.76458,2,56.49551724137932,46,175934
3.77824,10.89981,1.63493,26.76458,2,56.44310344827588,46,175935
3.7776,10.89981,1.63796,26.76458,2,56.39086206896552,46,175936
3.7776,10.89981,1.64097,26.76458,2,56.33896551724138,46,175937
3.77695,10.89898,1.64402,26.75335,2,56.286379310344834,46,175938
3.77695,10.89898,1.64703,26.76458,2,56.23448275862069,46,175939
3.77631,10.89898,1.65005,26.96674,2,56.18241379310345,46,175940
3.77631,10.89981,1.65308,26.977970000000003,2,56.13017241379312,46,175941
3.77566,10.89981,1.65612,26.96674,2,56.07775862068965,46,175942
3.77566,10.89898,1.65914,26.76458,2,56.02568965517243,46,175943
3.77502,10.89981,1.66218,26.96674,2,55.973275862068974,46,175944
3.77502,10.89981,1.6652,26.96674,2,55.92120689655174,46,175945
3.77502,10.89898,1.66823,26.95551,2,55.868965517241385,46,175946
3.77437,10.89898,1.6712599999999995,26.96674,2,55.81672413793106,46,175947
3.77437,10.89981,1.67428,26.977970000000003,2,55.7646551724138,46,175948
3.773730000000001,10.89981,1.6773,26.96674,2,55.71258620689657,46,175949
3.773730000000001,10.89898,1.6803400000000002,26.96674,2,55.66017241379311,46,175950
3.77309,10.89981,1.6833599999999995,26.96674,2,55.60810344827589,46,175951
3.77309,10.89898,1.68639,26.96674,2,55.55586206896552,46,175952
3.77309,10.89898,1.68941,26.96674,2,55.503793103448295,46,175953
3.77244,10.89981,1.69245,26.96674,2,55.45137931034484,46,175954
3.77244,10.89981,1.69547,26.96674,2,55.39931034482759,46,175955
3.77244,10.89981,1.69851,26.96674,2,55.34689655172415,46,175956
3.7718,10.89981,1.70153,26.977970000000003,2,55.29482758620691,46,175957
3.7718,10.89898,1.70455,26.96674,2,55.242758620689656,46,175958
3.77115,10.89898,1.7075900000000002,26.977970000000003,2,55.19034482758621,46,175959
3.77115,10.89981,1.71061,26.96674,2,55.13827586206898,46,175960
3.77115,10.89898,1.71364,26.96674,2,55.08603448275864,46,175961
3.77051,10.89898,1.71668,26.96674,2,55.03362068965518,46,175962
3.77051,10.89981,1.7197099999999998,26.96674,2,54.98137931034484,46,175963
3.76987,10.89981,1.72272,26.96674,2,54.9294827586207,46,175964
3.76987,10.89981,1.72575,26.977970000000003,2,54.87724137931036,46,175965
3.76922,10.89898,1.72878,26.96674,2,54.82500000000002,46,175966
3.76922,10.89981,1.7318,26.977970000000003,2,54.77293103448277,46,175967
3.76922,10.89898,1.73483,26.96674,2,54.72068965517244,46,175968
3.768580000000001,10.89981,1.73785,26.977970000000003,2,54.66862068965519,46,175969
3.768580000000001,10.89981,1.74089,26.96674,2,54.61620689655173,46,175970
3.768580000000001,10.89981,1.74392,26.96674,2,54.56396551724139,46,175971
3.76793,10.89981,1.74695,26.96674,2,54.51172413793105,46,175972
3.76793,10.89981,1.74998,26.96674,2,54.4594827586207,46,175973
3.76793,10.89898,1.753,26.977970000000003,2,54.40741379310346,46,175974
3.76729,10.89981,1.75602,26.95551,2,54.355344827586215,46,175975
3.76729,10.89898,1.7590599999999998,27.18014,2,54.30293103448277,46,175976
3.76664,10.89981,1.7620900000000002,26.96674,2,54.25068965517242,46,175977
3.76664,10.89981,1.76511,26.96674,2,54.19862068965518,46,175978
3.766,10.89981,1.76815,26.96674,2,54.146206896551725,46,175979
3.766,10.89898,1.77117,26.96674,2,54.0941379310345,46,175980
3.766,10.89981,1.7741900000000002,27.191370000000003,2,54.04206896551725,46,175981
3.76536,10.89981,1.77723,27.16891,2,53.989655172413805,46,175982
3.76536,10.89898,1.78025,26.977970000000003,2,53.93758620689657,46,175983
3.76471,10.89898,1.78328,26.977970000000003,2,53.885344827586216,46,175984
3.76471,10.89981,1.7863099999999998,27.18014,2,53.83310344827588,46,175985
3.76407,10.89981,1.78933,27.18014,2,53.78103448275862,46,175986
3.76407,10.89981,1.79236,27.18014,2,53.7287931034483,46,175987
3.76342,10.89898,1.79538,27.18014,2,53.676724137931046,46,175988
3.76342,10.89898,1.79842,26.96674,2,53.62431034482759,46,175989
3.76342,10.89981,1.80144,27.18014,2,53.57224137931036,46,175990
3.76278,10.89981,1.80448,27.191370000000003,2,53.51982758620691,46,175991
3.76278,10.89981,1.80751,27.18014,2,53.46758620689657,46,175992
3.76278,10.89898,1.81053,27.18014,2,53.41551724137932,46,175993
