Repository: uw-mad-dash/Battery-SoC-Estimation

## Data
The [LiPo 5450 mAh cell](https://maxamps.com/products/lipo-5450-1s-3-7v-battery) data can be found in <em>data</em> directory 👀. We collected 48 discharging-charging cycles for CRates 1, 2, 3, and 4. The measurements were recorded at 1 second rate. To understand data better, we provided a [Jupyter](https://jupyter.org/) notebook <em>data_visualization.ipynb</em> in <em>notebooks</em> directory. We used [Jupyter Dash](https://github.com/plotly/jupyter-dash) library which allows to create interactive plots. Names of the columns in the csv files containing data should be self-explanatory, except column 'AhStep [Ah]'. This column represents the cell capacity in Ah.

File: data/CRate2_Cycle8.csv (part 1 of 7)
Voltage [V],Current [A],AhStep [Ah],TempBottom [C],CRate [-],SOC [%],Cycle [-],Time [s]
4.0488,-10.89981,0.00274,24.24873,2,84.90827586206896,8,27319
4.04494,-10.89981,0.00576,24.24873,2,84.85620689655171,8,27320
4.04172,-10.89981,0.00879,24.25996,2,84.80396551724137,8,27321
4.03914,-10.89898,0.01182,24.2375,2,84.75172413793102,8,27322
4.03656,-10.89981,0.01485,24.2375,2,84.69948275862069,8,27323
4.03399,-10.89981,0.01788,24.2375,2,84.64724137931034,8,27324
4.03206,-10.89898,0.0209,24.24873,2,84.5951724137931,8,27325
4.03012,-10.89981,0.02393,24.24873,2,84.54293103448276,8,27326
4.02819,-10.89898,0.02696,24.24873,2,84.49068965517242,8,27327
4.0269,-10.89981,0.02999,24.24873,2,84.43844827586207,8,27328
4.02497,-10.89981,0.03301,24.24873,2,84.38637931034482,8,27329
4.02304,-10.89981,0.0360399999999999,24.24873,2,84.33413793103448,8,27330
4.02175,-10.89981,0.03907,24.25996,2,84.28189655172413,8,27331
4.02046,-10.89981,0.0420899999999999,24.24873,2,84.2298275862069,8,27332
4.01917,-10.89898,0.04512,24.25996,2,84.17758620689655,8,27333
4.01788,-10.89981,0.04815,24.24873,2,84.12534482758622,8,27334
4.01659,-10.89981,0.05117,24.24873,2,84.07327586206897,8,27335
4.01595,-10.89898,0.0542,24.24873,2,84.02103448275862,8,27336
4.01466,-10.89898,0.05722,24.24873,2,83.96896551724137,8,27337
4.01337,-10.89981,0.06025,24.25996,2,83.91672413793104,8,27338
4.01208,-10.89898,0.0632799999999999,24.46213,2,83.8644827586207,8,27339
4.0108,-10.89898,0.06632,24.2375,2,83.81206896551724,8,27340
4.01015,-10.89898,0.06934,24.4509,2,83.75999999999999,8,27341
4.00951,-10.89898,0.07236,24.4509,2,83.70793103448275,8,27342
4.00822,-10.89898,0.07539,24.4509,2,83.65568965517242,8,27343
4.00758,-10.89898,0.07842,24.4509,2,83.60344827586206,8,27344
4.00629,-10.89898,0.08146,24.4509,2,83.55103448275862,8,27345
4.0056400000000005,-10.89981,0.08448,24.46213,2,83.49896551724137,8,27346
4.005,-10.89981,0.0875,24.4509,2,83.44689655172414,8,27347
4.00371,-10.89898,0.09054,24.4509,2,83.3944827586207,8,27348
4.00307,-10.89981,0.09357,24.4509,2,83.34224137931035,8,27349
4.00242,-10.89898,0.09659,24.4509,2,83.2901724137931,8,27350
4.00113,-10.89898,0.09961,24.46213,2,83.23810344827585,8,27351
4.00049,-10.89898,0.10265,24.46213,2,83.18568965517241,8,27352
3.99984,-10.89898,0.10567,24.4509,2,83.13362068965516,8,27353
3.9992,-10.89898,0.10869,24.4509,2,83.08155172413792,8,27354
3.99856,-10.89981,0.11173,24.4509,2,83.02913793103448,8,27355
3.99727,-10.89898,0.1147599999999999,24.4509,2,82.97689655172414,8,27356
3.99662,-10.89981,0.11777,24.48459,2,82.925,8,27357
3.99598,-10.89981,0.1208099999999999,24.66429,2,82.87258620689656,8,27358
3.99534,-10.89898,0.12384,24.4509,2,82.8203448275862,8,27359
3.99469,-10.89898,0.12686,24.67552,2,82.76827586206896,8,27360
3.99405,-10.89898,0.1299,24.66429,2,82.7158620689655,8,27361
3.9934,-10.89981,0.13292,24.67552,2,82.66379310344827,8,27362
3.99211,-10.89898,0.13595,24.66429,2,82.61155172413793,8,27363
3.99147,-10.89898,0.13898,24.67552,2,82.55931034482758,8,27364
3.99083,-10.89898,0.142,24.67552,2,82.50724137931033,8,27365
3.990180000000001,-10.89898,0.14503,24.67552,2,82.45499999999998,8,27366
3.98954,-10.89981,0.14805,24.67552,2,82.40293103448276,8,27367
3.98889,-10.89981,0.15109,24.65306,2,82.35051724137931,8,27368
3.98761,-10.89981,0.15411,24.66429,2,82.29844827586207,8,27369
3.98696,-10.89898,0.15715,24.67552,2,82.24603448275862,8,27370
3.98632,-10.89898,0.16017,24.67552,2,82.19396551724138,8,27371
3.98567,-10.89981,0.1632,24.87769,2,82.14172413793104,8,27372
3.98503,-10.89898,0.16623,24.67552,2,82.08948275862069,8,27373
3.98438,-10.89981,0.16926,24.87769,2,82.03724137931033,8,27374
3.98374,-10.89981,0.17228,24.87769,2,81.98517241379311,8,27375
3.98245,-10.89898,0.1753,24.87769,2,81.93310344827586,8,27376
3.98181,-10.89898,0.17834,24.86646,2,81.8806896551724,8,27377
3.98116,-10.89898,0.18136,24.87769,2,81.82862068965517,8,27378
3.98052,-10.89981,0.18439,24.87769,2,81.77637931034484,8,27379
3.97923,-10.89898,0.18742,24.87769,2,81.72413793103448,8,27380
3.97859,-10.89981,0.19044,24.87769,2,81.67206896551724,8,27381
3.97794,-10.89981,0.1934799999999999,24.87769,2,81.61965517241379,8,27382
3.9773,-10.89898,0.19649,24.87769,2,81.56775862068964,8,27383
3.97665,-10.89981,0.19952,24.87769,2,81.51551724137931,8,27384
3.97601,-10.89898,0.20256,24.86646,2,81.46310344827586,8,27385
3.97472,-10.89981,0.20558,24.88892,2,81.41103448275861,8,27386
3.97408,-10.89981,0.20861,24.87769,2,81.35879310344828,8,27387
3.973430000000001,-10.89981,0.21164,24.87769,2,81.30655172413793,8,27388
3.97214,-10.89898,0.2146699999999999,24.87769,2,81.25431034482759,8,27389
3.9715,-10.89898,0.2177,24.87769,2,81.20206896551724,8,27390
3.97021,-10.89898,0.2207199999999999,25.07986,2,81.14999999999999,8,27391
3.96957,-10.89898,0.22375,25.07986,2,81.09775862068965,8,27392
3.96892,-10.89981,0.2267699999999999,25.07986,2,81.04568965517241,8,27393
3.968280000000001,-10.89981,0.22981,25.07986,2,80.99327586206897,8,27394
3.96699,-10.89981,0.23283,25.07986,2,80.94120689655173,8,27395
3.96635,-10.89898,0.23585,25.09109,2,80.88913793103448,8,27396
3.9657,-10.89898,0.23888,25.07986,2,80.83689655172414,8,27397
3.96441,-10.89898,0.24191,25.07986,2,80.78465517241379,8,27398
3.96377,-10.89898,0.24494,25.07986,2,80.73241379310345,8,27399
3.96248,-10.89898,0.2479699999999999,25.07986,2,80.6801724137931,8,27400
3.96184,-10.89898,0.25099,25.09109,2,80.62810344827587,8,27401
3.96119,-10.89981,0.25403,25.09109,2,80.57568965517241,8,27402
3.9599,-10.89981,0.25705,25.09109,2,80.52362068965516,8,27403
3.95926,-10.89898,0.26009,25.09109,2,80.47120689655172,8,27404
3.95862,-10.89898,0.2631,25.07986,2,80.4193103448276,8,27405
3.95733,-10.89898,0.26613,25.09109,2,80.36706896551725,8,27406
3.95668,-10.89898,0.2691699999999999,25.09109,2,80.3146551724138,8,27407
3.95604,-10.89898,0.27219,25.09109,2,80.26258620689654,8,27408
3.95475,-10.89981,0.2752199999999999,25.07986,2,80.2103448275862,8,27409
3.95411,-10.89898,0.27824,25.07986,2,80.15827586206896,8,27410
3.95346,-10.89981,0.2812699999999999,25.07986,2,80.10603448275862,8,27411
3.95282,-10.89981,0.2843,25.07986,2,80.05379310344827,8,27412
3.95153,-10.89898,0.28733,25.09109,2,80.00155172413793,8,27413
3.95089,-10.89898,0.29035,25.07986,2,79.94948275862068,8,27414
3.9496,-10.89898,0.29338,25.09109,2,79.89724137931034,8,27415
3.94895,-10.89981,0.29641,25.07986,2,79.845,8,27416
3.94831,-10.89898,0.29944,25.09109,2,79.79275862068965,8,27417
3.94766,-10.89981,0.3024699999999999,25.29326,2,79.74051724137931,8,27418
3.94638,-10.89981,0.3055,25.07986,2,79.68827586206896,8,27419
3.94573,-10.89981,0.30851,25.29326,2,79.63637931034482,8,27420
3.94509,-10.89898,0.31156,25.30449,2,79.58379310344827,8,27421
3.94444,-10.89898,0.3145699999999999,25.29326,2,79.53189655172413,8,27422
3.9438,-10.89981,0.3176,25.29326,2,79.4796551724138,8,27423
3.94316,-10.89981,0.32063,25.09109,2,79.42741379310344,8,27424
3.94187,-10.89898,0.32366,25.29326,2,79.3751724137931,8,27425
3.94122,-10.89898,0.32669,25.29326,2,79.32293103448276,8,27426
3.94058,-10.89981,0.3297199999999999,25.29326,2,79.27068965517242,8,27427
3.93993,-10.89898,0.33273,25.282020000000003,2,79.21879310344828,8,27428
3.93865,-10.89898,0.33576,25.29326,2,79.16655172413793,8,27429
3.938,-10.89981,0.33879,25.29326,2,79.11431034482757,8,27430
3.93736,-10.89898,0.3418199999999999,25.29326,2,79.06206896551724,8,27431
3.93671,-10.89898,0.34485,25.29326,2,79.0098275862069,8,27432
3.93607,-10.89898,0.34788,25.282020000000003,2,78.95758620689655,8,27433
3.93542,-10.89898,0.3509,25.29326,2,78.9055172413793,8,27434
3.93478,-10.89981,0.35393,25.29326,2,78.85327586206895,8,27435
3.93414,-10.89981,0.35696,25.29326,2,78.80103448275862,8,27436
3.93349,-10.89898,0.35999,25.29326,2,78.74879310344828,8,27437
3.93285,-10.89898,0.36302,25.29326,2,78.69655172413793,8,27438
3.9322,-10.89981,0.36605,25.30449,2,78.64431034482757,8,27439
3.93156,-10.89898,0.36907,25.282020000000003,2,78.59224137931034,8,27440
3.93092,-10.89898,0.3721,25.29326,2,78.54,8,27441
3.93027,-10.89898,0.37514,25.29326,2,78.48758620689655,8,27442
3.92898,-10.89898,0.37815,25.29326,2,78.43568965517242,8,27443
3.92834,-10.89981,0.38118,25.29326,2,78.38344827586208,8,27444
3.92769,-10.89981,0.38422,25.29326,2,78.33103448275862,8,27445
3.92705,-10.89981,0.38724,25.29326,2,78.27896551724136,8,27446
3.92705,-10.89898,0.39026,25.29326,2,78.22689655172414,8,27447
3.92641,-10.89981,0.3933,25.282020000000003,2,78.17448275862068,8,27448
3.92576,-10.89898,0.39633,25.30449,2,78.12224137931034,8,27449
3.92512,-10.89981,0.39936,25.29326,2,78.07,8,27450
3.92447,-10.89898,0.40238,25.29326,2,78.01793103448276,8,27451
3.92383,-10.89981,0.4054,25.29326,2,77.9658620689655,8,27452
3.92319,-10.89898,0.40843,25.282020000000003,2,77.91362068965516,8,27453
3.92254,-10.89898,0.41147,25.29326,2,77.8612068965517,8,27454
3.9219,-10.89898,0.4144899999999999,25.29326,2,77.80913793103448,8,27455
3.92125,-10.89898,0.41751,25.29326,2,77.75706896551723,8,27456
3.92061,-10.89898,0.4205399999999999,25.29326,2,77.7048275862069,8,27457
3.91996,-10.89898,0.42356,25.282020000000003,2,77.65275862068965,8,27458
3.91932,-10.89981,0.4265899999999999,25.29326,2,77.60051724137931,8,27459
3.91868,-10.89981,0.42963,25.29326,2,77.54810344827585,8,27460
3.91868,-10.89898,0.43266,25.282020000000003,2,77.49586206896551,8,27461
3.91803,-10.89898,0.4356899999999999,25.29326,2,77.44362068965516,8,27462
3.91739,-10.89981,0.43872,25.29326,2,77.39137931034482,8,27463
3.91674,-10.89981,0.4417399999999999,25.29326,2,77.33931034482758,8,27464
3.9161,-10.89981,0.44477,25.282020000000003,2,77.28706896551724,8,27465
3.9161,-10.89981,0.44778,25.282020000000003,2,77.23517241379311,8,27466
3.91545,-10.89981,0.45082,25.29326,2,77.18275862068965,8,27467
3.91481,-10.89981,0.4538399999999999,25.29326,2,77.13068965517242,8,27468
3.91417,-10.89898,0.4568899999999999,25.282020000000003,2,77.07810344827587,8,27469
3.91352,-10.89981,0.4599,25.282020000000003,2,77.02620689655171,8,27470
3.91352,-10.89898,0.46293,25.30449,2,76.97396551724137,8,27471
3.91288,-10.89981,0.46596,25.282020000000003,2,76.92172413793104,8,27472
3.91223,-10.89981,0.469,25.282020000000003,2,76.86931034482758,8,27473
3.91159,-10.89981,0.47201,25.29326,2,76.81741379310344,8,27474
3.91095,-10.89981,0.4750399999999999,25.29326,2,76.76517241379311,8,27475
3.9103,-10.89898,0.47806,25.282020000000003,2,76.71310344827586,8,27476
3.90966,-10.89981,0.4810899999999999,25.29326,2,76.66086206896551,8,27477
3.90966,-10.89898,0.48412,25.282020000000003,2,76.60862068965517,8,27478
3.90901,-10.89898,0.48716,25.29326,2,76.55620689655171,8,27479
3.90837,-10.89981,0.49017,25.29326,2,76.50431034482759,8,27480
3.90772,-10.89981,0.4932,25.29326,2,76.45206896551724,8,27481
3.90772,-10.89898,0.4962399999999999,25.29326,2,76.39965517241379,8,27482
3.90708,-10.89898,0.49926,25.282020000000003,2,76.34758620689657,8,27483
3.90708,-10.89981,0.50229,25.282020000000003,2,76.29534482758619,8,27484
3.90644,-10.89981,0.50531,25.29326,2,76.24327586206897,8,27485
3.90579,-10.89981,0.50834,25.29326,2,76.19103448275862,8,27486
3.90579,-10.89981,0.51136,25.29326,2,76.13896551724137,8,27487
3.90515,-10.89898,0.5144,25.29326,2,76.08655172413793,8,27488
3.9045,-10.89981,0.5174300000000001,25.29326,2,76.03431034482759,8,27489
3.9045,-10.89981,0.52046,25.29326,2,75.98206896551724,8,27490
3.90386,-10.89898,0.5234800000000001,25.29326,2,75.92999999999999,8,27491
3.90321,-10.89898,0.5265,25.29326,2,75.87793103448277,8,27492
3.90321,-10.89898,0.5295300000000001,25.29326,2,75.82568965517241,8,27493
3.90257,-10.89981,0.53257,25.29326,2,75.77327586206897,8,27494
3.90193,-10.89981,0.5356,25.29326,2,75.72103448275863,8,27495
3.90193,-10.89981,0.53862,25.29326,2,75.66896551724138,8,27496
3.90128,-10.89981,0.54165,25.29326,2,75.61672413793103,8,27497
3.90064,-10.89898,0.54468,25.29326,2,75.56448275862068,8,27498
3.89999,-10.89898,0.5477,25.29326,2,75.51241379310345,8,27499
3.89999,-10.89898,0.55074,25.29326,2,75.46,8,27500
3.89935,-10.89898,0.55375,25.29326,2,75.40810344827585,8,27501
3.89935,-10.89981,0.55679,25.30449,2,75.3556896551724,8,27502
3.89871,-10.89981,0.55981,25.29326,2,75.30362068965518,8,27503
3.89806,-10.89981,0.56284,25.29326,2,75.25137931034482,8,27504
3.89742,-10.89898,0.56586,25.29326,2,75.1993103448276,8,27505
3.89742,-10.89898,0.5689,25.29326,2,75.14689655172414,8,27506
3.89677,-10.89898,0.57193,25.29326,2,75.0946551724138,8,27507
3.89677,-10.89898,0.57496,25.29326,2,75.04241379310345,8,27508
3.89613,-10.89981,0.57798,25.29326,2,74.9903448275862,8,27509
3.89613,-10.89981,0.58101,25.29326,2,74.93810344827585,8,27510
3.895480000000001,-10.89981,0.58404,25.29326,2,74.88586206896551,8,27511
3.895480000000001,-10.89981,0.58706,25.29326,2,74.83379310344827,8,27512
3.89484,-10.89981,0.5901,25.30449,2,74.78137931034483,8,27513
3.89484,-10.89981,0.59311,25.29326,2,74.72948275862068,8,27514
3.8942,-10.89981,0.59616,25.29326,2,74.67689655172413,8,27515
3.89355,-10.89898,0.59918,25.29326,2,74.6248275862069,8,27516
3.89355,-10.89898,0.6022,25.29326,2,74.57275862068965,8,27517
3.89291,-10.89981,0.60524,25.282020000000003,2,74.5203448275862,8,27518
3.89291,-10.89898,0.60825,25.29326,2,74.46844827586207,8,27519
3.89226,-10.89981,0.61128,25.29326,2,74.41620689655173,8,27520
3.89226,-10.89981,0.6143,25.30449,2,74.36413793103448,8,27521
3.89162,-10.89898,0.61734,25.29326,2,74.31172413793104,8,27522
3.89162,-10.89981,0.62036,25.29326,2,74.2596551724138,8,27523
3.89097,-10.89898,0.62339,25.29326,2,74.20741379310346,8,27524
3.890330000000001,-10.89981,0.62642,25.29326,2,74.1551724137931,8,27525
3.890330000000001,-10.89981,0.62945,25.29326,2,74.10293103448275,8,27526
3.88969,-10.89981,0.63248,25.30449,2,74.0506896551724,8,27527
3.88969,-10.89981,0.63551,25.29326,2,73.99844827586206,8,27528
3.88904,-10.89981,0.63853,25.29326,2,73.94637931034482,8,27529
3.8884,-10.89898,0.64156,25.29326,2,73.89413793103448,8,27530
3.8884,-10.89981,0.64459,25.29326,2,73.84189655172413,8,27531
3.88775,-10.89898,0.64763,25.29326,2,73.78948275862068,8,27532
3.88775,-10.89981,0.65064,25.29326,2,73.73758620689654,8,27533
3.88711,-10.89981,0.65367,25.30449,2,73.6853448275862,8,27534
3.88647,-10.89981,0.65669,25.29326,2,73.63327586206896,8,27535
3.88647,-10.89898,0.65972,25.29326,2,73.58103448275862,8,27536
3.88647,-10.89898,0.66275,25.30449,2,73.52879310344828,8,27537
3.88582,-10.89898,0.66578,25.29326,2,73.47655172413793,8,27538
3.88582,-10.89898,0.66881,25.29326,2,73.42431034482759,8,27539
3.88518,-10.89981,0.67183,25.29326,2,73.37224137931034,8,27540
3.88453,-10.89981,0.67487,25.29326,2,73.31982758620688,8,27541
3.88453,-10.89981,0.67789,25.09109,2,73.26775862068965,8,27542
3.88389,-10.89981,0.68092,25.09109,2,73.21551724137932,8,27543
3.88389,-10.89898,0.68395,25.29326,2,73.16327586206896,8,27544
3.88324,-10.89898,0.68697,25.29326,2,73.11120689655174,8,27545
3.88324,-10.89981,0.69,25.07986,2,73.05896551724136,8,27546
3.8826,-10.89981,0.69303,25.09109,2,73.00672413793103,8,27547
3.8826,-10.89981,0.69605,25.30449,2,72.9546551724138,8,27548
3.88196,-10.89898,0.69909,25.29326,2,72.90224137931034,8,27549
3.88196,-10.89898,0.70211,25.07986,2,72.8501724137931,8,27550
3.88131,-10.89898,0.70514,25.29326,2,72.79793103448276,8,27551
3.88131,-10.89898,0.70816,25.30449,2,72.74586206896551,8,27552
3.88067,-10.89981,0.71119,25.29326,2,72.69362068965516,8,27553
3.88002,-10.89981,0.71423,25.09109,2,72.64120689655174,8,27554
3.88002,-10.89898,0.71726,25.29326,2,72.58896551724136,8,27555
3.87938,-10.89898,0.72027,25.29326,2,72.53706896551724,8,27556
3.87938,-10.89981,0.7233,25.29326,2,72.48482758620689,8,27557
3.87874,-10.89981,0.72633,25.29326,2,72.43258620689654,8,27558
3.87874,-10.89981,0.72936,25.09109,2,72.3803448275862,8,27559
3.87809,-10.89981,0.73239,25.09109,2,72.32810344827587,8,27560
3.87745,-10.89898,0.73541,25.29326,2,72.27603448275862,8,27561
3.87745,-10.89981,0.73845,25.10232,2,72.22362068965516,8,27562
3.8768,-10.89981,0.74148,25.07986,2,72.17137931034482,8,27563
3.8768,-10.89981,0.74449,25.282020000000003,2,72.11948275862069,8,27564
3.87616,-10.89981,0.74753,25.07986,2,72.06706896551724,8,27565
3.87616,-10.89898,0.75055,25.09109,2,72.015,8,27566
3.87551,-10.89898,0.75359,25.09109,2,71.96258620689655,8,27567
3.87551,-10.89981,0.7566,25.09109,2,71.91068965517242,8,27568
3.87487,-10.89981,0.75964,25.07986,2,71.85827586206896,8,27569
3.87487,-10.89981,0.76267,25.07986,2,71.80603448275862,8,27570
3.87423,-10.89898,0.76568,25.07986,2,71.75413793103448,8,27571
3.87423,-10.89898,0.76872,25.09109,2,71.70172413793102,8,27572
3.873580000000001,-10.89898,0.77176,25.07986,2,71.6493103448276,8,27573
3.873580000000001,-10.89898,0.77479,25.07986,2,71.59706896551722,8,27574
3.87294,-10.89981,0.7778,25.07986,2,71.5451724137931,8,27575
3.87294,-10.89981,0.78083,25.07986,2,71.49293103448277,8,27576
3.87229,-10.89981,0.78386,25.29326,2,71.44068965517242,8,27577
3.87229,-10.89981,0.78689,25.10232,2,71.38844827586207,8,27578
3.87165,-10.89981,0.78991,25.07986,2,71.33637931034482,8,27579
3.87165,-10.89898,0.79295,25.09109,2,71.28396551724137,8,27580
3.871,-10.89898,0.79597,25.09109,2,71.23189655172413,8,27581
3.871,-10.89981,0.79901,25.07986,2,71.17948275862068,8,27582
3.87036,-10.89898,0.80203,25.07986,2,71.12741379310344,8,27583
3.86972,-10.89981,0.80505,25.07986,2,71.07534482758619,8,27584
3.86972,-10.89981,0.80808,25.09109,2,71.02310344827585,8,27585
3.86907,-10.89981,0.81111,25.09109,2,70.97086206896552,8,27586
3.86907,-10.89981,0.81414,25.09109,2,70.91862068965517,8,27587
3.868430000000001,-10.89981,0.81717,25.07986,2,70.86637931034483,8,27588
3.86778,-10.89898,0.82019,25.07986,2,70.81431034482758,8,27589
3.86778,-10.89898,0.8232200000000001,25.09109,2,70.76206896551723,8,27590
3.86714,-10.89981,0.82625,25.09109,2,70.7098275862069,8,27591
3.86714,-10.89898,0.8292799999999999,25.09109,2,70.65758620689655,8,27592
3.8665,-10.89981,0.8323,25.29326,2,70.6055172413793,8,27593
3.8665,-10.89898,0.8353299999999999,25.09109,2,70.55327586206897,8,27594
3.86585,-10.89898,0.83835,25.09109,2,70.50120689655171,8,27595
3.86585,-10.89981,0.8413799999999999,25.09109,2,70.44896551724138,8,27596
3.86521,-10.89981,0.8444200000000001,25.07986,2,70.39655172413792,8,27597
3.86521,-10.89981,0.84745,25.07986,2,70.34431034482758,8,27598
3.86456,-10.89981,0.85046,25.29326,2,70.29241379310345,8,27599
3.86456,-10.89981,0.85349,25.09109,2,70.2401724137931,8,27600
3.86392,-10.89981,0.8565299999999999,25.07986,2,70.18775862068965,8,27601
3.86327,-10.89981,0.85955,25.09109,2,70.13568965517243,8,27602
3.86327,-10.89981,0.8625700000000001,25.09109,2,70.08362068965518,8,27603
3.86263,-10.89898,0.86561,25.07986,2,70.03120689655171,8,27604
3.86263,-10.89981,0.86864,25.07986,2,69.97896551724138,8,27605
3.86199,-10.89981,0.8716700000000001,25.07986,2,69.92672413793103,8,27606
3.86199,-10.89898,0.8746799999999999,25.09109,2,69.8748275862069,8,27607
3.86134,-10.89898,0.8777200000000001,25.29326,2,69.82241379310345,8,27608
3.86134,-10.89981,0.88075,25.29326,2,69.7701724137931,8,27609
3.8607,-10.89898,0.88376,25.09109,2,69.71827586206896,8,27610
3.8607,-10.89898,0.88681,25.09109,2,69.66568965517241,8,27611
3.86005,-10.89898,0.8898299999999999,25.07986,2,69.61362068965516,8,27612
3.85941,-10.89981,0.89286,25.29326,2,69.56137931034483,8,27613
3.85941,-10.89981,0.8958799999999999,25.29326,2,69.50931034482758,8,27614
3.85876,-10.89981,0.89891,25.282020000000003,2,69.45706896551724,8,27615
3.85876,-10.89981,0.90193,25.10232,2,69.405,8,27616
3.85812,-10.89898,0.90496,25.09109,2,69.35275862068966,8,27617
3.85812,-10.89981,0.90799,25.07986,2,69.30051724137931,8,27618
3.85748,-10.89898,0.91101,25.07986,2,69.24844827586206,8,27619
3.85683,-10.89898,0.91405,25.29326,2,69.1960344827586,8,27620
3.85683,-10.89898,0.91708,25.29326,2,69.14379310344826,8,27621
3.85619,-10.89898,0.9201,25.282020000000003,2,69.09172413793104,8,27622
3.85619,-10.89898,0.92313,25.29326,2,69.0394827586207,8,27623
3.85554,-10.89981,0.92616,25.09109,2,68.98724137931033,8,27624
3.85554,-10.89981,0.92919,25.09109,2,68.935,8,27625
3.8549,-10.89898,0.93222,25.29326,2,68.88275862068966,8,27626
3.8549,-10.89981,0.93525,25.29326,2,68.83051724137931,8,27627
3.85426,-10.89981,0.93826,25.29326,2,68.77862068965517,8,27628
3.85426,-10.89981,0.9413,25.29326,2,68.72620689655172,8,27629
3.85361,-10.89898,0.94431,25.282020000000003,2,68.67431034482759,8,27630
3.85361,-10.89981,0.94735,25.282020000000003,2,68.62189655172413,8,27631
3.85297,-10.89898,0.95037,25.282020000000003,2,68.56982758620688,8,27632
3.85297,-10.89981,0.9534,25.29326,2,68.51758620689654,8,27633
3.85232,-10.89981,0.95644,25.29326,2,68.46517241379311,8,27634
3.85168,-10.89898,0.95946,25.29326,2,68.41310344827586,8,27635
3.85168,-10.89981,0.96249,25.29326,2,68.36086206896552,8,27636
3.85103,-10.89898,0.96551,25.29326,2,68.30879310344827,8,27637
3.85103,-10.89981,0.96855,25.282020000000003,2,68.25637931034483,8,27638
3.85039,-10.89898,0.97158,25.29326,2,68.20413793103448,8,27639
3.85039,-10.89981,0.97459,25.29326,2,68.15224137931034,8,27640
3.84975,-10.89898,0.97763,25.30449,2,68.09982758620689,8,27641
3.84975,-10.89981,0.98066,25.282020000000003,2,68.04758620689654,8,27642
3.8491,-10.89981,0.98369,25.282020000000003,2,67.9953448275862,8,27643
3.84846,-10.89898,0.98671,25.30449,2,67.94327586206897,8,27644
3.84846,-10.89898,0.98974,25.29326,2,67.89103448275861,8,27645
3.84781,-10.89898,0.99277,25.30449,2,67.83879310344827,8,27646
3.84781,-10.89898,0.99579,25.50665,2,67.78672413793103,8,27647
3.84717,-10.89898,0.99881,25.282020000000003,2,67.7346551724138,8,27648
3.84653,-10.89981,1.00185,25.30449,2,67.68224137931034,8,27649
3.84653,-10.89898,1.0048700000000002,25.29326,2,67.63017241379309,8,27650
3.84588,-10.89981,1.00791,25.30449,2,67.57775862068965,8,27651
3.84588,-10.89898,1.01094,25.30449,2,67.52551724137932,8,27652
3.84524,-10.89981,1.01395,25.29326,2,67.47362068965516,8,27653
3.84524,-10.89981,1.01699,25.50665,2,67.42120689655172,8,27654
3.84459,-10.89898,1.02001,25.29326,2,67.36913793103449,8,27655
3.84459,-10.89981,1.02305,25.29326,2,67.31672413793102,8,27656
3.84395,-10.89981,1.02608,25.29326,2,67.26448275862069,8,27657
3.84395,-10.89981,1.0291,25.29326,2,67.21241379310345,8,27658
3.8433,-10.89981,1.03212,25.50665,2,67.1603448275862,8,27659
3.84266,-10.89981,1.03515,25.29326,2,67.10810344827586,8,27660
3.84266,-10.89981,1.03818,25.29326,2,67.05586206896551,8,27661
3.84202,-10.89981,1.04121,25.29326,2,67.00362068965516,8,27662
3.84202,-10.89898,1.04424,25.29326,2,66.95137931034482,8,27663
3.84137,-10.89981,1.04727,25.29326,2,66.89913793103447,8,27664
3.84137,-10.89981,1.0503,25.50665,2,66.84689655172414,8,27665
3.84073,-10.89981,1.05332,25.51788,2,66.79482758620689,8,27666
3.84073,-10.89981,1.05634,25.51788,2,66.74275862068966,8,27667
3.84008,-10.89898,1.05937,25.30449,2,66.6905172413793,8,27668
3.84008,-10.89981,1.0624,25.51788,2,66.63827586206897,8,27669
3.83944,-10.89898,1.06542,25.495420000000003,2,66.58620689655172,8,27670
3.83944,-10.89898,1.06846,25.50665,2,66.53379310344828,8,27671
3.83879,-10.89981,1.07149,25.50665,2,66.48155172413793,8,27672
3.83815,-10.89898,1.0745,25.50665,2,66.4296551724138,8,27673
3.83815,-10.89981,1.07753,25.50665,2,66.37741379310344,8,27674
3.83751,-10.89898,1.08058,25.51788,2,66.32482758620688,8,27675
3.83751,-10.89981,1.0836,25.50665,2,66.27275862068966,8,27676
3.83686,-10.89898,1.08662,25.50665,2,66.22068965517241,8,27677
3.83622,-10.89981,1.08966,25.50665,2,66.16827586206895,8,27678
3.83622,-10.89981,1.09268,25.50665,2,66.11620689655172,8,27679
3.83557,-10.89981,1.09571,25.50665,2,66.06396551724139,8,27680
3.83557,-10.89981,1.09874,25.51788,2,66.01172413793103,8,27681
3.83493,-10.89981,1.10175,25.50665,2,65.95982758620688,8,27682
3.83493,-10.89898,1.10479,25.50665,2,65.90741379310343,8,27683
3.83429,-10.89981,1.10781,25.51788,2,65.85534482758621,8,27684
3.83429,-10.89981,1.11085,25.50665,2,65.80293103448275,8,27685
3.83364,-10.89981,1.11388,25.51788,2,65.75068965517241,8,27686
3.83364,-10.89981,1.11689,25.50665,2,65.69879310344828,8,27687
3.833,-10.89981,1.11993,25.50665,2,65.64637931034483,8,27688
3.833,-10.89898,1.12296,25.50665,2,65.59413793103448,8,27689
3.83235,-10.89981,1.12599,25.50665,2,65.54189655172414,8,27690
3.83235,-10.89981,1.12902,25.50665,2,65.48965517241379,8,27691
3.83171,-10.89898,1.13203,25.51788,2,65.43775862068965,8,27692
3.83171,-10.89898,1.13506,25.50665,2,65.3855172413793,8,27693
3.83106,-10.89981,1.13809,25.50665,2,65.33327586206897,8,27694
3.83106,-10.89898,1.14112,25.72005,2,65.28103448275863,8,27695
3.83042,-10.89981,1.14415,25.51788,2,65.22879310344828,8,27696
3.83042,-10.89898,1.14717,25.72005,2,65.17672413793103,8,27697
3.82978,-10.89898,1.1502,25.50665,2,65.12448275862069,8,27698
3.82978,-10.89898,1.15323,25.50665,2,65.07224137931034,8,27699
3.82913,-10.89981,1.15627,25.72005,2,65.01982758620689,8,27700
3.82849,-10.89981,1.15927,25.73128,2,64.96810344827585,8,27701
3.82849,-10.89898,1.16231,25.72005,2,64.91568965517241,8,27702
3.82784,-10.89898,1.16534,25.72005,2,64.86344827586207,8,27703
3.82784,-10.89898,1.16836,25.73128,2,64.81137931034483,8,27704
3.8272,-10.89898,1.1714,25.72005,2,64.75896551724138,8,27705
3.82655,-10.89981,1.17442,25.72005,2,64.70689655172413,8,27706
3.82655,-10.89981,1.17745,25.72005,2,64.65465517241378,8,27707
3.82591,-10.89981,1.18048,25.72005,2,64.60241379310344,8,27708
3.82591,-10.89898,1.1835,25.72005,2,64.5503448275862,8,27709
3.82527,-10.89898,1.18654,25.72005,2,64.49793103448276,8,27710
3.82527,-10.89898,1.18957,25.72005,2,64.44568965517242,8,27711
3.82462,-10.89981,1.19258,25.72005,2,64.39379310344826,8,27712
3.82462,-10.89898,1.19561,25.708820000000003,2,64.34155172413791,8,27713
3.82398,-10.89981,1.19865,25.72005,2,64.28913793103449,8,27714
3.82398,-10.89898,1.20167,25.72005,2,64.23706896551724,8,27715
3.82333,-10.89898,1.2047,25.72005,2,64.1848275862069,8,27716
3.82333,-10.89898,1.20773,25.72005,2,64.13258620689655,8,27717
3.82269,-10.89981,1.21075,25.708820000000003,2,64.08051724137931,8,27718
3.82269,-10.89898,1.21377,25.72005,2,64.02844827586206,8,27719
3.82205,-10.89981,1.21682,25.72005,2,63.97586206896551,8,27720
3.82205,-10.89898,1.21984,25.72005,2,63.92379310344826,8,27721
3.8214,-10.89898,1.22287,25.73128,2,63.87155172413794,8,27722
3.82076,-10.89898,1.22589,25.72005,2,63.81948275862069,8,27723
3.82076,-10.89898,1.22892,25.72005,2,63.76724137931035,8,27724
3.82076,-10.89981,1.23195,25.708820000000003,2,63.71499999999999,8,27725
3.82011,-10.89981,1.23497,25.72005,2,63.66293103448276,8,27726
3.82011,-10.89981,1.23799,25.73128,2,63.61086206896552,8,27727
3.81947,-10.89981,1.24104,25.72005,2,63.55827586206896,8,27728
3.81947,-10.89981,1.24405,25.93345,2,63.50637931034482,8,27729
3.81882,-10.89981,1.24708,25.922220000000003,2,63.45413793103448,8,27730
3.81818,-10.89898,1.25011,25.708820000000003,2,63.40189655172413,8,27731
3.81818,-10.89898,1.25314,25.93345,2,63.34965517241378,8,27732
3.81754,-10.89981,1.25617,25.922220000000003,2,63.29741379310344,8,27733
3.81754,-10.89981,1.2592,25.91099,2,63.24517241379311,8,27734
3.81689,-10.89898,1.26222,25.922220000000003,2,63.19310344827586,8,27735
3.81689,-10.89898,1.26525,25.922220000000003,2,63.14086206896552,8,27736
3.81625,-10.89898,1.26827,25.91099,2,63.08879310344828,8,27737
3.8156,-10.89981,1.2713,25.93345,2,63.03655172413793,8,27738
3.8156,-10.89898,1.27433,25.93345,2,62.984310344827584,8,27739
3.81496,-10.89981,1.27735,25.922220000000003,2,62.93224137931034,8,27740
3.81496,-10.89981,1.28039,25.922220000000003,2,62.87982758620689,8,27741
3.81432,-10.89898,1.28342,25.922220000000003,2,62.82758620689654,8,27742
3.81432,-10.89898,1.28643,25.91099,2,62.77568965517241,8,27743
3.81432,-10.89898,1.28946,25.91099,2,62.72344827586206,8,27744
3.81367,-10.89981,1.29249,25.91099,2,62.67120689655172,8,27745
3.81367,-10.89981,1.29552,25.922220000000003,2,62.61896551724138,8,27746
3.81303,-10.89898,1.29855,25.922220000000003,2,62.56672413793104,8,27747
3.81303,-10.89898,1.30158,25.922220000000003,2,62.51448275862068,8,27748
3.81238,-10.89898,1.30461,25.91099,2,62.462241379310335,8,27749
3.81238,-10.89981,1.3076299999999998,25.922220000000003,2,62.41017241379311,8,27750
3.81174,-10.89981,1.31066,25.91099,2,62.35793103448277,8,27751
3.81174,-10.89981,1.31369,25.93345,2,62.3056896551724,8,27752
3.81109,-10.89898,1.31672,25.922220000000003,2,62.25344827586206,8,27753
3.81109,-10.89981,1.31974,25.922220000000003,2,62.20137931034481,8,27754
3.81045,-10.89898,1.3227799999999998,25.922220000000003,2,62.14896551724138,8,27755
3.81045,-10.89898,1.32581,26.12438,2,62.09672413793104,8,27756
3.80981,-10.89898,1.32883,25.922220000000003,2,62.04465517241379,8,27757
3.80981,-10.89981,1.33186,25.922220000000003,2,61.992413793103445,8,27758
3.80916,-10.89981,1.33489,26.12438,2,61.9401724137931,8,27759
3.80916,-10.89898,1.33791,25.922220000000003,2,61.88810344827586,8,27760
3.80852,-10.89898,1.34095,25.93345,2,61.8356896551724,8,27761
3.80852,-10.89898,1.34396,26.12438,2,61.78379310344827,8,27762
3.80787,-10.89981,1.34699,26.12438,2,61.73155172413794,8,27763
3.80787,-10.89981,1.3500299999999998,26.12438,2,61.67913793103449,8,27764
3.80723,-10.89981,1.35304,26.12438,2,61.62724137931035,8,27765
3.80658,-10.89898,1.35608,26.12438,2,61.5748275862069,8,27766
3.80658,-10.89981,1.35911,25.922220000000003,2,61.52258620689655,8,27767
3.80594,-10.89898,1.36214,26.12438,2,61.4703448275862,8,27768
3.80594,-10.89981,1.36517,26.11315,2,61.41810344827586,8,27769
3.8053,-10.89981,1.36818,26.12438,2,61.36620689655173,8,27770
3.8053,-10.89898,1.37122,26.13562,2,61.31379310344827,8,27771
3.80465,-10.89898,1.37424,26.12438,2,61.26172413793104,8,27772
3.80465,-10.89898,1.37727,26.12438,2,61.20948275862068,8,27773
3.80401,-10.89898,1.38029,26.12438,2,61.15741379310345,8,27774
3.80401,-10.89898,1.38332,26.11315,2,61.10517241379309,8,27775
3.80336,-10.89981,1.38636,26.12438,2,61.05275862068966,8,27776
3.80336,-10.89898,1.3893799999999998,26.12438,2,61.00068965517241,8,27777
3.80336,-10.89898,1.39241,26.12438,2,60.94844827586207,8,27778
3.80272,-10.89898,1.39543,26.12438,2,60.89637931034482,8,27779
3.80208,-10.89981,1.39847,26.12438,2,60.843965517241365,8,27780
3.80208,-10.89981,1.4014799999999998,26.13562,2,60.79206896551723,8,27781
3.80143,-10.89981,1.40451,26.12438,2,60.739827586206886,8,27782
3.80143,-10.89898,1.40755,26.12438,2,60.68741379310345,8,27783
3.80079,-10.89898,1.41058,26.13562,2,60.63517241379309,8,27784
3.80079,-10.89981,1.4136,26.13562,2,60.58310344827586,8,27785
3.80014,-10.89981,1.41662,26.12438,2,60.53103448275862,8,27786
3.80014,-10.89898,1.41966,26.13562,2,60.47862068965517,8,27787
3.80014,-10.89898,1.42268,26.13562,2,60.42655172413793,8,27788
3.7995,-10.89898,1.42571,26.11315,2,60.37431034482759,8,27789
3.7995,-10.89898,1.42874,26.33778,2,60.32206896551723,8,27790
3.79885,-10.89981,1.43176,26.12438,2,60.27,8,27791
3.79885,-10.89898,1.4348,26.12438,2,60.21758620689654,8,27792
3.79821,-10.89898,1.43782,26.33778,2,60.1655172413793,8,27793
3.79821,-10.89898,1.44086,26.33778,2,60.113103448275865,8,27794
3.79757,-10.89898,1.4438799999999998,26.32655,2,60.06103448275862,8,27795
3.79757,-10.89981,1.44691,26.12438,2,60.00879310344828,8,27796
3.79692,-10.89981,1.44993,26.33778,2,59.95672413793103,8,27797
3.79692,-10.89981,1.45295,26.33778,2,59.90465517241378,8,27798
3.79628,-10.89898,1.456,26.33778,2,59.85206896551723,8,27799
3.79628,-10.89981,1.45901,26.33778,2,59.8001724137931,8,27800
3.795630000000001,-10.89981,1.46205,26.32655,2,59.747758620689645,8,27801
3.79499,-10.89981,1.46507,26.33778,2,59.69568965517241,8,27802
3.79499,-10.89898,1.4681,26.34901,2,59.64344827586207,8,27803
3.79434,-10.89898,1.4711299999999998,26.33778,2,59.59120689655173,8,27804
3.79434,-10.89898,1.47416,26.33778,2,59.538965517241365,8,27805
3.79434,-10.89898,1.47718,26.33778,2,59.486896551724136,8,27806
3.7937,-10.89981,1.4802,26.34901,2,59.43482758620689,8,27807
3.7937,-10.89898,1.48324,26.33778,2,59.38241379310345,8,27808
3.79306,-10.89898,1.48627,26.33778,2,59.3301724137931,8,27809
3.79306,-10.89898,1.48929,26.34901,2,59.27810344827586,8,27810
3.79306,-10.89981,1.49231,26.32655,2,59.22603448275861,8,27811
3.79241,-10.89981,1.49534,26.34901,2,59.17379310344828,8,27812
3.79241,-10.89898,1.49837,26.33778,2,59.12155172413792,8,27813
3.79177,-10.89898,1.50139,26.33778,2,59.06948275862069,8,27814
3.79177,-10.89981,1.50442,26.33778,2,59.01724137931033,8,27815
3.79112,-10.89981,1.50746,26.33778,2,58.964827586206894,8,27816
3.79112,-10.89981,1.5104799999999998,26.33778,2,58.91275862068965,8,27817
3.79048,-10.89898,1.51351,26.33778,2,58.860517241379306,8,27818
3.79048,-10.89898,1.51654,26.33778,2,58.80827586206896,8,27819
3.78984,-10.89898,1.51958,26.53995,2,58.75586206896551,8,27820
3.78984,-10.89981,1.5226,26.32655,2,58.70379310344827,8,27821
3.78919,-10.89981,1.5256299999999998,26.55118,2,58.65155172413794,8,27822
3.78919,-10.89898,1.52864,26.53995,2,58.59965517241378,8,27823
3.78919,-10.89898,1.53167,26.33778,2,58.54741379310344,8,27824
3.78855,-10.89898,1.53471,26.55118,2,58.495000000000005,8,27825
3.78855,-10.89898,1.53772,26.53995,2,58.443103448275856,8,27826
3.7879,-10.89981,1.54077,26.483790000000003,2,58.39051724137931,8,27827
3.7879,-10.89981,1.54379,26.55118,2,58.33844827586206,8,27828
3.78726,-10.89981,1.54681,26.53995,2,58.28637931034483,8,27829
3.78726,-10.89898,1.54985,26.55118,2,58.23396551724137,8,27830
3.78661,-10.89981,1.55288,26.53995,2,58.18172413793103,8,27831
3.78661,-10.89898,1.55589,26.53995,2,58.1298275862069,8,27832
3.78597,-10.89981,1.55892,26.53995,2,58.07758620689656,8,27833
3.78597,-10.89981,1.56195,26.55118,2,58.0253448275862,8,27834
3.78533,-10.89898,1.56498,26.53995,2,57.97310344827585,8,27835
3.78533,-10.89898,1.56802,26.53995,2,57.92068965517242,8,27836
3.78468,-10.89898,1.57104,26.55118,2,57.86862068965517,8,27837
3.78468,-10.89981,1.57406,26.55118,2,57.81655172413792,8,27838
3.78404,-10.89898,1.5771,26.53995,2,57.76413793103448,8,27839
3.78404,-10.89981,1.58012,26.53995,2,57.71206896551724,8,27840
3.78404,-10.89981,1.58314,26.55118,2,57.65999999999999,8,27841
3.78339,-10.89898,1.58617,26.55118,2,57.60775862068965,8,27842
3.78339,-10.89898,1.5892,26.55118,2,57.55551724137931,8,27843
3.78275,-10.89981,1.59223,26.56241,2,57.50327586206897,8,27844
3.78275,-10.89981,1.59526,26.55118,2,57.45103448275862,8,27845
3.78275,-10.89981,1.59828,26.53995,2,57.39896551724138,8,27846
3.7821,-10.89981,1.60132,26.56241,2,57.346551724137925,8,27847
3.7821,-10.89898,1.60435,26.56241,2,57.29431034482758,8,27848
3.78146,-10.89981,1.60736,26.53995,2,57.242413793103445,8,27849
3.78146,-10.89898,1.61039,26.55118,2,57.1901724137931,8,27850
3.78082,-10.89981,1.61343,26.56241,2,57.137758620689645,8,27851
3.78082,-10.89981,1.61644,26.55118,2,57.08586206896551,8,27852
3.78017,-10.89898,1.61947,26.55118,2,57.03362068965518,8,27853
3.78017,-10.89898,1.6225,26.55118,2,56.98137931034484,8,27854
3.78017,-10.89981,1.62553,26.53995,2,56.92913793103447,8,27855
3.77953,-10.89898,1.62856,26.55118,2,56.87689655172414,8,27856
3.77953,-10.89981,1.63158,26.76458,2,56.82482758620689,8,27857
3.778880000000001,-10.89898,1.63461,26.53995,2,56.77258620689656,8,27858
3.778880000000001,-10.89898,1.63765,26.55118,2,56.7201724137931,8,27859
3.778880000000001,-10.89981,1.6406599999999998,26.55118,2,56.66827586206897,8,27860
3.77824,-10.89981,1.6437,26.75335,2,56.61586206896551,8,27861
3.77824,-10.89981,1.6467200000000002,26.75335,2,56.56379310344827,8,27862
3.7776,-10.89898,1.64975,26.75335,2,56.51155172413792,8,27863
3.7776,-10.89898,1.6527900000000002,26.74211,2,56.45913793103447,8,27864
3.77695,-10.89898,1.65582,26.75335,2,56.40689655172413,8,27865
3.77695,-10.89981,1.65883,26.55118,2,56.355,8,27866
3.77631,-10.89981,1.6618700000000002,26.75335,2,56.30258620689654,8,27867
3.77631,-10.89898,1.6648900000000002,26.74211,2,56.2505172413793,8,27868
3.77631,-10.89898,1.6679099999999998,26.75335,2,56.19844827586206,8,27869
3.77566,-10.89981,1.67095,26.75335,2,56.14603448275861,8,27870
3.77566,-10.89981,1.6739700000000002,26.75335,2,56.09396551724138,8,27871
3.77502,-10.89981,1.677,26.75335,2,56.04172413793102,8,27872
3.77502,-10.89898,1.68002,26.75335,2,55.9896551724138,8,27873
3.77437,-10.89898,1.6830599999999998,26.76458,2,55.937241379310336,8,27874
3.77437,-10.89981,1.68609,26.76458,2,55.885,8,27875
3.773730000000001,-10.89898,1.68911,26.75335,2,55.83293103448276,8,27876
3.773730000000001,-10.89981,1.6921400000000002,26.75335,2,55.78068965517241,8,27877
3.773730000000001,-10.89898,1.69517,26.75335,2,55.728448275862064,8,27878
3.77309,-10.89898,1.69819,26.76458,2,55.67637931034482,8,27879
3.77309,-10.89898,1.70121,26.75335,2,55.62431034482758,8,27880
3.77244,-10.89981,1.7042400000000002,26.75335,2,55.57206896551723,8,27881
3.77244,-10.89898,1.70727,26.75335,2,55.51982758620689,8,27882
3.77244,-10.89981,1.7103,26.76458,2,55.46758620689654,8,27883
3.7718,-10.89898,1.71334,26.75335,2,55.41517241379311,8,27884
3.7718,-10.89898,1.71636,26.75335,2,55.363103448275865,8,27885
3.77115,-10.89981,1.71938,26.75335,2,55.311034482758615,8,27886
3.77115,-10.89981,1.72242,26.75335,2,55.25862068965517,8,27887
3.77115,-10.89981,1.72545,26.75335,2,55.20637931034483,8,27888
3.77051,-10.89898,1.72848,26.75335,2,55.15413793103448,8,27889
3.77051,-10.89898,1.7314900000000002,26.75335,2,55.10224137931034,8,27890
3.76987,-10.89898,1.73453,26.75335,2,55.04982758620689,8,27891
3.76987,-10.89981,1.73755,26.76458,2,54.99775862068966,8,27892
3.76987,-10.89981,1.7405700000000002,26.74211,2,54.94568965517241,8,27893
3.76922,-10.89981,1.7436,26.76458,2,54.89344827586207,8,27894
3.76922,-10.89898,1.7466400000000002,26.95551,2,54.841034482758616,8,27895
3.76922,-10.89898,1.74967,26.75335,2,54.78879310344827,8,27896
3.768580000000001,-10.89898,1.75269,26.75335,2,54.73672413793103,8,27897
3.768580000000001,-10.89981,1.7557200000000002,26.95551,2,54.68448275862068,8,27898
3.76793,-10.89898,1.75876,26.75335,2,54.63206896551724,8,27899
3.76793,-10.89898,1.76178,26.95551,2,54.58,8,27900
3.76793,-10.89898,1.7648,26.95551,2,54.52793103448275,8,27901
3.76729,-10.89981,1.76783,26.95551,2,54.47568965517241,8,27902
3.76729,-10.89981,1.77086,26.95551,2,54.42344827586207,8,27903
3.76664,-10.89981,1.77388,26.95551,2,54.371379310344814,8,27904
3.76664,-10.89898,1.7769099999999998,26.86566,2,54.31913793103448,8,27905
3.76664,-10.89981,1.77994,26.95551,2,54.26689655172414,8,27906
3.766,-10.89898,1.7829700000000002,26.95551,2,54.21465517241379,8,27907
3.766,-10.89981,1.7859900000000002,26.95551,2,54.16258620689655,8,27908
3.76536,-10.89981,1.78903,26.96674,2,54.1101724137931,8,27909
3.76536,-10.89898,1.79205,26.96674,2,54.05810344827586,8,27910
3.76471,-10.89898,1.79508,26.95551,2,54.00586206896553,8,27911
3.76471,-10.89898,1.79811,26.95551,2,53.95362068965516,8,27912
3.76407,-10.89898,1.8011400000000002,26.96674,2,53.901379310344815,8,27913
3.76407,-10.89981,1.80416,26.96674,2,53.84931034482758,8,27914
3.76342,-10.89898,1.80719,26.96674,2,53.79706896551723,8,27915
3.76342,-10.89898,1.81022,26.95551,2,53.744827586206895,8,27916
3.76342,-10.89898,1.81325,26.95551,2,53.69258620689655,8,27917
3.76278,-10.89898,1.81626,26.96674,2,53.640689655172416,8,27918
3.76278,-10.89898,1.81929,26.95551,2,53.58844827586207,8,27919
3.76278,-10.89981,1.82233,26.96674,2,53.536034482758616,8,27920
3.76213,-10.89898,1.82535,26.96674,2,53.48396551724137,8,27921
3.76213,-10.89981,1.82838,26.95551,2,53.43172413793103,8,27922
3.76213,-10.89898,1.83141,26.96674,2,53.37948275862069,8,27923
3.76149,-10.89898,1.83443,26.96674,2,53.32741379310344,8,27924
3.76149,-10.89981,1.83747,26.95551,2,53.275000000000006,8,27925
3.76149,-10.89898,1.84049,26.96674,2,53.22293103448276,8,27926
3.76085,-10.89981,1.84352,26.96674,2,53.17068965517241,8,27927
3.76085,-10.89981,1.84655,26.95551,2,53.11844827586207,8,27928
3.7602,-10.89898,1.84958,26.95551,2,53.066206896551726,8,27929
3.7602,-10.89898,1.85261,26.96674,2,53.01396551724137,8,27930
3.7602,-10.89898,1.85563,27.16891,2,52.96189655172414,8,27931
3.75956,-10.89898,1.85867,26.94428,2,52.90948275862068,8,27932
3.75956,-10.89981,1.86169,26.96674,2,52.85741379310344,8,27933
