Repository: uw-mad-dash/Battery-SoC-Estimation

## Data
The [LiPo 5450 mAh cell](https://maxamps.com/products/lipo-5450-1s-3-7v-battery) data can be found in <em>data</em> directory 👀. We collected 48 discharging-charging cycles for CRates 1, 2, 3, and 4. The measurements were recorded at 1 second rate. To understand data better, we provided a [Jupyter](https://jupyter.org/) notebook <em>data_visualization.ipynb</em> in <em>notebooks</em> directory. We used [Jupyter Dash](https://github.com/plotly/jupyter-dash) library which allows to create interactive plots. Names of the columns in the csv files containing data should be self-explanatory, except column 'AhStep [Ah]'. This column represents the cell capacity in Ah.

File: data/CRate2_Cycle9.csv (part 1 of 7)
Voltage [V],Current [A],AhStep [Ah],TempBottom [C],CRate [-],SOC [%],Cycle [-],Time [s]
4.04945,-10.89898,0.0030399999999999,24.2375,2,84.90189655172415,9,31221
4.04494,-10.89898,0.00606,24.24873,2,84.8498275862069,9,31222
4.04172,-10.89898,0.0091,24.2375,2,84.79741379310344,9,31223
4.03914,-10.89898,0.01212,24.24873,2,84.7453448275862,9,31224
4.03656,-10.89898,0.01516,24.2375,2,84.69293103448275,9,31225
4.03399,-10.89981,0.01818,24.24873,2,84.64086206896552,9,31226
4.03206,-10.89981,0.02121,24.24873,2,84.58862068965517,9,31227
4.03012,-10.89898,0.02423,24.24873,2,84.53655172413792,9,31228
4.02819,-10.89981,0.02725,24.4509,2,84.48448275862069,9,31229
4.0269,-10.89898,0.03028,24.4509,2,84.43224137931034,9,31230
4.02497,-10.89981,0.03331,24.2375,2,84.38,9,31231
4.023680000000001,-10.89898,0.03634,24.24873,2,84.32775862068965,9,31232
4.02175,-10.89981,0.03937,24.24873,2,84.27551724137932,9,31233
4.02046,-10.89981,0.04239,24.4509,2,84.22344827586207,9,31234
4.01917,-10.89981,0.04543,24.4509,2,84.17103448275863,9,31235
4.01788,-10.89981,0.04845,24.46213,2,84.11896551724138,9,31236
4.01724,-10.89981,0.05147,24.25996,2,84.06689655172413,9,31237
4.01595,-10.89981,0.05451,24.4509,2,84.01448275862069,9,31238
4.01466,-10.89981,0.05754,24.46213,2,83.96224137931034,9,31239
4.01337,-10.89898,0.06056,24.4509,2,83.9101724137931,9,31240
4.01208,-10.89898,0.06358,24.43966,2,83.85810344827586,9,31241
4.0108,-10.89898,0.06662,24.4509,2,83.8056896551724,9,31242
4.01015,-10.89981,0.06965,24.4509,2,83.75344827586206,9,31243
4.00951,-10.89981,0.07267,24.4509,2,83.70137931034483,9,31244
4.00822,-10.89898,0.0757,24.4509,2,83.64913793103447,9,31245
4.00758,-10.89898,0.07872,24.4509,2,83.59706896551724,9,31246
4.0069300000000005,-10.89898,0.08176,24.43966,2,83.54465517241378,9,31247
4.0056400000000005,-10.89898,0.08479,24.4509,2,83.49241379310345,9,31248
4.005,-10.89981,0.08781,24.4509,2,83.4403448275862,9,31249
4.00371,-10.89898,0.09084,24.67552,2,83.38810344827586,9,31250
4.00307,-10.89981,0.09386,24.66429,2,83.3360344827586,9,31251
4.00242,-10.89981,0.09689,24.4509,2,83.28379310344826,9,31252
4.00113,-10.89898,0.0999299999999999,24.4509,2,83.23137931034483,9,31253
4.00049,-10.89981,0.10295,24.4509,2,83.17931034482758,9,31254
3.99984,-10.89898,0.1059799999999999,24.66429,2,83.12706896551724,9,31255
3.9992,-10.89898,0.109,24.67552,2,83.075,9,31256
3.99856,-10.89981,0.1120299999999999,24.46213,2,83.02275862068966,9,31257
3.99791,-10.89898,0.11505,24.66429,2,82.97068965517241,9,31258
3.99727,-10.89981,0.11809,24.66429,2,82.91827586206897,9,31259
3.99598,-10.89898,0.12112,24.66429,2,82.86603448275861,9,31260
3.99534,-10.89981,0.1241299999999999,24.67552,2,82.81413793103448,9,31261
3.99469,-10.89898,0.12717,24.66429,2,82.76172413793103,9,31262
3.99405,-10.89898,0.1302,24.66429,2,82.70948275862068,9,31263
3.9934,-10.89898,0.13322,24.67552,2,82.65741379310346,9,31264
3.99211,-10.89981,0.13625,24.66429,2,82.60517241379308,9,31265
3.99147,-10.89898,0.13927,24.66429,2,82.55310344827586,9,31266
3.99083,-10.89981,0.1423,24.85523,2,82.50086206896552,9,31267
3.990180000000001,-10.89898,0.14533,24.67552,2,82.44862068965516,9,31268
3.98954,-10.89898,0.14837,24.67552,2,82.39620689655172,9,31269
3.98889,-10.89981,0.15138,24.87769,2,82.34431034482759,9,31270
3.98825,-10.89981,0.15442,24.67552,2,82.29189655172414,9,31271
3.98761,-10.89898,0.15745,24.87769,2,82.23965517241379,9,31272
3.98632,-10.89898,0.1604799999999999,24.87769,2,82.18741379310346,9,31273
3.98567,-10.89898,0.16351,24.87769,2,82.13517241379311,9,31274
3.98503,-10.89898,0.16652,24.87769,2,82.08327586206896,9,31275
3.98438,-10.89898,0.16955,24.86646,2,82.03103448275861,9,31276
3.98374,-10.89981,0.1725799999999999,24.86646,2,81.97879310344827,9,31277
3.98245,-10.89898,0.17561,24.87769,2,81.92655172413792,9,31278
3.98181,-10.89898,0.17864,24.87769,2,81.87431034482759,9,31279
3.98116,-10.89981,0.18166,24.86646,2,81.82224137931034,9,31280
3.98052,-10.89981,0.18469,24.87769,2,81.77,9,31281
3.97923,-10.89981,0.18772,24.87769,2,81.71775862068966,9,31282
3.97859,-10.89981,0.19075,24.87769,2,81.66551724137929,9,31283
3.97794,-10.89981,0.19378,24.87769,2,81.61327586206896,9,31284
3.9773,-10.89898,0.1968099999999999,25.07986,2,81.56103448275861,9,31285
3.97665,-10.89981,0.19983,24.87769,2,81.50896551724138,9,31286
3.97601,-10.89898,0.2028599999999999,24.86646,2,81.45672413793103,9,31287
3.97472,-10.89981,0.20589,25.07986,2,81.40448275862069,9,31288
3.97408,-10.89898,0.2089099999999999,25.09109,2,81.35241379310345,9,31289
3.973430000000001,-10.89981,0.21193,25.07986,2,81.3003448275862,9,31290
3.97214,-10.89981,0.21497,25.07986,2,81.24793103448275,9,31291
3.9715,-10.89898,0.218,25.09109,2,81.1956896551724,9,31292
3.97021,-10.89898,0.22103,25.07986,2,81.14344827586207,9,31293
3.96957,-10.89898,0.22404,25.07986,2,81.09155172413794,9,31294
3.96892,-10.89898,0.22709,25.09109,2,81.03896551724138,9,31295
3.968280000000001,-10.89898,0.2301099999999999,25.07986,2,80.98689655172414,9,31296
3.96699,-10.89898,0.23313,25.07986,2,80.9348275862069,9,31297
3.96635,-10.89898,0.2361599999999999,25.07986,2,80.88258620689655,9,31298
3.9657,-10.89898,0.23919,25.07986,2,80.8303448275862,9,31299
3.96441,-10.89981,0.2422099999999999,25.06863,2,80.77827586206897,9,31300
3.96377,-10.89898,0.24525,25.09109,2,80.72586206896551,9,31301
3.963130000000001,-10.89981,0.2482599999999999,25.07986,2,80.67396551724137,9,31302
3.96184,-10.89981,0.2513,25.09109,2,80.62155172413793,9,31303
3.96119,-10.89981,0.25434,25.07986,2,80.56913793103449,9,31304
3.9599,-10.89898,0.25735,25.07986,2,80.51724137931035,9,31305
3.95926,-10.89898,0.26038,25.16971,2,80.465,9,31306
3.95862,-10.89898,0.2634,25.29326,2,80.41293103448275,9,31307
3.95797,-10.89898,0.26643,25.29326,2,80.36068965517241,9,31308
3.95668,-10.89898,0.26948,25.29326,2,80.30810344827586,9,31309
3.95604,-10.89981,0.27249,25.07986,2,80.25620689655172,9,31310
3.9554,-10.89981,0.27553,25.29326,2,80.20379310344828,9,31311
3.95411,-10.89898,0.27855,25.29326,2,80.15172413793103,9,31312
3.95346,-10.89981,0.28158,25.29326,2,80.0994827586207,9,31313
3.95282,-10.89981,0.2846,25.29326,2,80.04741379310344,9,31314
3.95153,-10.89898,0.28763,25.29326,2,79.9951724137931,9,31315
3.95089,-10.89898,0.29066,25.29326,2,79.94293103448275,9,31316
3.9496,-10.89898,0.29369,25.29326,2,79.89068965517241,9,31317
3.94895,-10.89981,0.29672,25.29326,2,79.83844827586206,9,31318
3.94831,-10.89981,0.29973,25.29326,2,79.78655172413792,9,31319
3.94766,-10.89981,0.30277,25.29326,2,79.73413793103448,9,31320
3.94702,-10.89898,0.3058,25.30449,2,79.68189655172415,9,31321
3.94573,-10.89981,0.30882,25.30449,2,79.62982758620689,9,31322
3.94509,-10.89981,0.3118599999999999,25.29326,2,79.57741379310343,9,31323
3.94444,-10.89981,0.31488,25.29326,2,79.52534482758621,9,31324
3.9438,-10.89981,0.3179099999999999,25.29326,2,79.47310344827586,9,31325
3.94316,-10.89898,0.32093,25.29326,2,79.42103448275863,9,31326
3.94251,-10.89981,0.3239599999999999,25.282020000000003,2,79.36879310344828,9,31327
3.94122,-10.89981,0.32699,25.29326,2,79.31655172413792,9,31328
3.94058,-10.89898,0.3300099999999999,25.29326,2,79.26448275862069,9,31329
3.93993,-10.89898,0.33304,25.29326,2,79.21224137931036,9,31330
3.93929,-10.89981,0.33607,25.282020000000003,2,79.16,9,31331
3.938,-10.89981,0.33909,25.282020000000003,2,79.10793103448276,9,31332
3.938,-10.89981,0.34213,25.282020000000003,2,79.0555172413793,9,31333
3.93736,-10.89898,0.34515,25.282020000000003,2,79.00344827586206,9,31334
3.93607,-10.89981,0.34818,25.29326,2,78.95120689655172,9,31335
3.93542,-10.89981,0.3512099999999999,25.29326,2,78.89896551724138,9,31336
3.93478,-10.89898,0.35423,25.29326,2,78.84689655172413,9,31337
3.93414,-10.89898,0.3572599999999999,25.282020000000003,2,78.79465517241378,9,31338
3.93349,-10.89981,0.3603,25.282020000000003,2,78.74224137931034,9,31339
3.93285,-10.89981,0.36332,25.29326,2,78.69017241379309,9,31340
3.9322,-10.89898,0.36635,25.29326,2,78.63793103448276,9,31341
3.93156,-10.89898,0.36937,25.282020000000003,2,78.58586206896551,9,31342
3.93092,-10.89981,0.3724099999999999,25.282020000000003,2,78.53344827586207,9,31343
3.93027,-10.89981,0.37543,25.29326,2,78.48137931034483,9,31344
3.92963,-10.89898,0.37846,25.29326,2,78.42913793103449,9,31345
3.92834,-10.89898,0.38149,25.50665,2,78.37689655172413,9,31346
3.92769,-10.89981,0.38451,25.282020000000003,2,78.3248275862069,9,31347
3.92769,-10.89981,0.38755,25.4505,2,78.27241379310344,9,31348
3.92705,-10.89981,0.39057,25.51788,2,78.2203448275862,9,31349
3.92641,-10.89898,0.39359,25.282020000000003,2,78.16827586206897,9,31350
3.92576,-10.89981,0.39662,25.50665,2,78.11603448275864,9,31351
3.92512,-10.89981,0.39965,25.29326,2,78.06379310344826,9,31352
3.92447,-10.89898,0.40268,25.29326,2,78.01155172413792,9,31353
3.92383,-10.89898,0.40571,25.29326,2,77.95931034482759,9,31354
3.92319,-10.89981,0.40873,25.29326,2,77.90724137931034,9,31355
3.92254,-10.89898,0.41176,25.29326,2,77.855,9,31356
3.9219,-10.89981,0.4147899999999999,25.29326,2,77.80275862068966,9,31357
3.92125,-10.89898,0.41781,25.29326,2,77.75068965517241,9,31358
3.92061,-10.89981,0.4208399999999999,25.282020000000003,2,77.69844827586206,9,31359
3.91996,-10.89981,0.4238699999999999,25.29326,2,77.64620689655172,9,31360
3.91996,-10.89981,0.4269,25.29326,2,77.59396551724137,9,31361
3.91932,-10.89981,0.42993,25.50665,2,77.54172413793104,9,31362
3.91868,-10.89898,0.43296,25.29326,2,77.48948275862068,9,31363
3.91803,-10.89981,0.43598,25.50665,2,77.43741379310345,9,31364
3.91739,-10.89981,0.43901,25.282020000000003,2,77.3851724137931,9,31365
3.91674,-10.89898,0.44205,25.50665,2,77.33275862068966,9,31366
3.91674,-10.89981,0.4450699999999999,25.29326,2,77.28068965517241,9,31367
3.9161,-10.89981,0.44809,25.29326,2,77.22862068965517,9,31368
3.91545,-10.89981,0.4511199999999999,25.50665,2,77.17637931034483,9,31369
3.91481,-10.89981,0.45415,25.29326,2,77.12413793103447,9,31370
3.91417,-10.89898,0.45719,25.282020000000003,2,77.07172413793103,9,31371
3.91417,-10.89898,0.4602,25.50665,2,77.01982758620689,9,31372
3.91352,-10.89981,0.46324,25.50665,2,76.96741379310345,9,31373
3.91288,-10.89898,0.4662699999999999,25.29326,2,76.9151724137931,9,31374
3.91223,-10.89981,0.4693,25.50665,2,76.86293103448276,9,31375
3.91159,-10.89898,0.4723199999999999,25.29326,2,76.81086206896552,9,31376
3.91159,-10.89898,0.47534,25.29326,2,76.75879310344827,9,31377
3.91095,-10.89898,0.4783699999999999,25.282020000000003,2,76.70655172413792,9,31378
3.9103,-10.89981,0.4814,25.29326,2,76.65431034482758,9,31379
3.90966,-10.89898,0.4844199999999999,25.51788,2,76.60224137931034,9,31380
3.90901,-10.89981,0.48746,25.29326,2,76.5498275862069,9,31381
3.90837,-10.89898,0.49049,25.50665,2,76.49758620689654,9,31382
3.90772,-10.89981,0.4935199999999999,25.282020000000003,2,76.4453448275862,9,31383
3.90772,-10.89981,0.49654,25.29326,2,76.39327586206895,9,31384
3.90708,-10.89981,0.49956,25.282020000000003,2,76.34120689655172,9,31385
3.90708,-10.89981,0.50259,25.282020000000003,2,76.28896551724138,9,31386
3.90644,-10.89981,0.50562,25.495420000000003,2,76.23672413793103,9,31387
3.90644,-10.89898,0.50865,25.29326,2,76.18448275862069,9,31388
3.90579,-10.89898,0.51168,25.282020000000003,2,76.13224137931034,9,31389
3.90515,-10.89898,0.51471,25.282020000000003,2,76.08,9,31390
3.9045,-10.89981,0.51774,25.495420000000003,2,76.02775862068965,9,31391
3.9045,-10.89898,0.52075,25.282020000000003,2,75.9758620689655,9,31392
3.90386,-10.89898,0.52379,25.29326,2,75.92344827586207,9,31393
3.90321,-10.89898,0.52682,25.282020000000003,2,75.87120689655173,9,31394
3.90321,-10.89898,0.52984,25.29326,2,75.81913793103448,9,31395
3.90257,-10.89898,0.53286,25.282020000000003,2,75.76706896551724,9,31396
3.90193,-10.89981,0.53589,25.282020000000003,2,75.7148275862069,9,31397
3.90193,-10.89981,0.53892,25.29326,2,75.66258620689655,9,31398
3.90128,-10.89981,0.54195,25.495420000000003,2,75.6103448275862,9,31399
3.90064,-10.89898,0.54498,25.50665,2,75.55810344827586,9,31400
3.90064,-10.89981,0.548,25.282020000000003,2,75.50603448275861,9,31401
3.89999,-10.89898,0.55103,25.50665,2,75.45379310344826,9,31402
3.89935,-10.89981,0.55407,25.29326,2,75.40137931034482,9,31403
3.89935,-10.89898,0.55709,25.29326,2,75.34931034482759,9,31404
3.89871,-10.89898,0.56011,25.282020000000003,2,75.29724137931035,9,31405
3.89871,-10.89981,0.56314,25.29326,2,75.245,9,31406
3.89806,-10.89981,0.56617,25.29326,2,75.19275862068966,9,31407
3.89742,-10.89898,0.56921,25.29326,2,75.1403448275862,9,31408
3.89742,-10.89981,0.57223,25.29326,2,75.08827586206895,9,31409
3.89677,-10.89898,0.57526,25.282020000000003,2,75.03603448275861,9,31410
3.89677,-10.89981,0.57829,25.29326,2,74.98379310344826,9,31411
3.89613,-10.89898,0.58131,25.29326,2,74.93172413793103,9,31412
3.89613,-10.89981,0.58433,25.50665,2,74.87965517241378,9,31413
3.895480000000001,-10.89898,0.58736,25.29326,2,74.82741379310343,9,31414
3.89484,-10.89981,0.59039,25.29326,2,74.7751724137931,9,31415
3.89484,-10.89981,0.59343,25.29326,2,74.72275862068966,9,31416
3.8942,-10.89898,0.59645,25.282020000000003,2,74.67068965517241,9,31417
3.8942,-10.89981,0.59948,25.29326,2,74.61844827586206,9,31418
3.89355,-10.89981,0.6025,25.29326,2,74.56637931034483,9,31419
3.89291,-10.89981,0.60553,25.29326,2,74.51413793103448,9,31420
3.89291,-10.89898,0.60856,25.282020000000003,2,74.46189655172414,9,31421
3.89226,-10.89898,0.61158,25.282020000000003,2,74.40982758620689,9,31422
3.89226,-10.89898,0.6146199999999999,25.29326,2,74.35741379310346,9,31423
3.89162,-10.89898,0.61764,25.29326,2,74.30534482758621,9,31424
3.89162,-10.89981,0.6206699999999999,25.29326,2,74.25310344827587,9,31425
3.89097,-10.89981,0.62369,25.282020000000003,2,74.20103448275862,9,31426
3.89097,-10.89981,0.6267199999999999,25.282020000000003,2,74.14879310344827,9,31427
3.890330000000001,-10.89898,0.62976,25.282020000000003,2,74.09637931034483,9,31428
3.88969,-10.89981,0.63279,25.29326,2,74.04413793103448,9,31429
3.88969,-10.89981,0.6358,25.29326,2,73.99224137931034,9,31430
3.88904,-10.89898,0.63883,25.29326,2,73.94000000000001,9,31431
3.88904,-10.89981,0.6418699999999999,25.29326,2,73.88758620689656,9,31432
3.8884,-10.89898,0.64489,25.282020000000003,2,73.83551724137929,9,31433
3.88775,-10.89898,0.64793,25.282020000000003,2,73.78310344827587,9,31434
3.88775,-10.89898,0.65094,25.282020000000003,2,73.73120689655173,9,31435
3.88711,-10.89981,0.6539699999999999,25.29326,2,73.67896551724138,9,31436
3.88711,-10.89981,0.657,25.282020000000003,2,73.62672413793103,9,31437
3.88647,-10.89898,0.66003,25.282020000000003,2,73.57448275862069,9,31438
3.88647,-10.89898,0.66306,25.282020000000003,2,73.52224137931034,9,31439
3.88582,-10.89981,0.66609,25.282020000000003,2,73.47,9,31440
3.88582,-10.89981,0.66911,25.282020000000003,2,73.41793103448275,9,31441
3.88518,-10.89898,0.67214,25.29326,2,73.36568965517242,9,31442
3.88518,-10.89981,0.67516,25.29326,2,73.31362068965517,9,31443
3.88453,-10.89898,0.67819,25.282020000000003,2,73.26137931034484,9,31444
3.88453,-10.89981,0.68123,25.29326,2,73.20896551724138,9,31445
3.88389,-10.89898,0.68425,25.29326,2,73.15689655172415,9,31446
3.88389,-10.89981,0.68728,25.29326,2,73.10465517241379,9,31447
3.88324,-10.89981,0.6903,25.282020000000003,2,73.05258620689655,9,31448
3.88324,-10.89898,0.69334,25.29326,2,73.0001724137931,9,31449
3.8826,-10.89898,0.6963600000000001,25.29326,2,72.94810344827586,9,31450
3.8826,-10.89981,0.6994,25.282020000000003,2,72.8956896551724,9,31451
3.88196,-10.89981,0.7024100000000001,25.29326,2,72.84379310344826,9,31452
3.88131,-10.89981,0.70545,25.29326,2,72.79137931034482,9,31453
3.88131,-10.89898,0.7084600000000001,25.30449,2,72.7394827586207,9,31454
3.88067,-10.89981,0.71149,25.282020000000003,2,72.68724137931034,9,31455
3.88067,-10.89981,0.71453,25.29326,2,72.6348275862069,9,31456
3.88002,-10.89981,0.7175600000000001,25.29326,2,72.58258620689655,9,31457
3.87938,-10.89981,0.72059,25.29326,2,72.5303448275862,9,31458
3.87938,-10.89898,0.7236100000000001,25.29326,2,72.47827586206897,9,31459
3.87874,-10.89898,0.72663,25.29326,2,72.42620689655172,9,31460
3.87874,-10.89981,0.7296600000000001,25.282020000000003,2,72.37396551724137,9,31461
3.87809,-10.89981,0.73269,25.29326,2,72.32172413793104,9,31462
3.87809,-10.89898,0.73573,25.29326,2,72.26931034482757,9,31463
3.87745,-10.89981,0.73875,25.29326,2,72.21724137931032,9,31464
3.87745,-10.89981,0.7417699999999999,25.30449,2,72.1651724137931,9,31465
3.8768,-10.89981,0.7448,25.29326,2,72.11293103448276,9,31466
3.8768,-10.89981,0.7478199999999999,25.29326,2,72.06086206896552,9,31467
3.87616,-10.89981,0.7508600000000001,25.29326,2,72.00844827586207,9,31468
3.87616,-10.89981,0.75389,25.29326,2,71.95620689655172,9,31469
3.87551,-10.89981,0.75692,25.29326,2,71.90396551724137,9,31470
3.87551,-10.89898,0.75993,25.29326,2,71.85206896551723,9,31471
3.87487,-10.89898,0.76297,25.29326,2,71.79965517241378,9,31472
3.87423,-10.89898,0.76599,25.29326,2,71.74758620689656,9,31473
3.87423,-10.89898,0.7690100000000001,25.29326,2,71.6955172413793,9,31474
3.873580000000001,-10.89898,0.77205,25.282020000000003,2,71.64310344827587,9,31475
3.873580000000001,-10.89981,0.77508,25.29326,2,71.59086206896552,9,31476
3.87294,-10.89898,0.7781100000000001,25.29326,2,71.53862068965518,9,31477
3.87294,-10.89981,0.78114,25.282020000000003,2,71.48637931034483,9,31478
3.87229,-10.89981,0.7841600000000001,25.09109,2,71.43431034482758,9,31479
3.87229,-10.89898,0.78719,25.29326,2,71.38206896551723,9,31480
3.87165,-10.89981,0.79022,25.29326,2,71.3298275862069,9,31481
3.87165,-10.89981,0.79325,25.29326,2,71.27758620689656,9,31482
3.871,-10.89981,0.79627,25.29326,2,71.22551724137931,9,31483
3.871,-10.89981,0.7993,25.29326,2,71.17327586206896,9,31484
3.87036,-10.89898,0.80233,25.282020000000003,2,71.12103448275862,9,31485
3.87036,-10.89981,0.8053600000000001,25.30449,2,71.06879310344827,9,31486
3.86972,-10.89898,0.80838,25.29326,2,71.01672413793104,9,31487
3.86907,-10.89898,0.8114,25.29326,2,70.96465517241379,9,31488
3.86907,-10.89981,0.81443,25.29326,2,70.91241379310344,9,31489
3.868430000000001,-10.89981,0.8174600000000001,25.29326,2,70.86017241379311,9,31490
3.868430000000001,-10.89898,0.8205,25.09109,2,70.80775862068965,9,31491
3.86778,-10.89981,0.8235100000000001,25.282020000000003,2,70.75586206896553,9,31492
3.86714,-10.89981,0.82655,25.29326,2,70.70344827586206,9,31493
3.86714,-10.89898,0.8295899999999999,25.29326,2,70.65103448275862,9,31494
3.8665,-10.89981,0.8325899999999999,25.29326,2,70.59931034482759,9,31495
3.8665,-10.89898,0.83562,25.29326,2,70.54706896551724,9,31496
3.86585,-10.89981,0.8386600000000001,25.30449,2,70.49465517241379,9,31497
3.86585,-10.89981,0.8416799999999999,25.29326,2,70.44258620689655,9,31498
3.86521,-10.89981,0.8447100000000001,25.29326,2,70.3903448275862,9,31499
3.86521,-10.89981,0.8477399999999999,25.29326,2,70.33810344827586,9,31500
3.86456,-10.89981,0.8507600000000001,25.29326,2,70.28603448275861,9,31501
3.86456,-10.89898,0.8537899999999999,25.29326,2,70.23379310344826,9,31502
3.86392,-10.89981,0.85682,25.282020000000003,2,70.18155172413793,9,31503
3.86392,-10.89981,0.85985,25.29326,2,70.12931034482759,9,31504
3.86327,-10.89981,0.86288,25.282020000000003,2,70.07706896551724,9,31505
3.86327,-10.89981,0.8659,25.29326,2,70.025,9,31506
3.86263,-10.89981,0.8689399999999999,25.29326,2,69.97258620689655,9,31507
3.86199,-10.89898,0.8719600000000001,25.29326,2,69.9205172413793,9,31508
3.86199,-10.89898,0.8749899999999999,25.29326,2,69.86827586206897,9,31509
3.86134,-10.89898,0.87802,25.29326,2,69.81603448275861,9,31510
3.86134,-10.89981,0.8810399999999999,25.29326,2,69.76396551724139,9,31511
3.8607,-10.89981,0.88407,25.29326,2,69.71172413793103,9,31512
3.8607,-10.89981,0.8871100000000001,25.29326,2,69.65931034482759,9,31513
3.86005,-10.89981,0.89013,25.29326,2,69.60724137931034,9,31514
3.86005,-10.89898,0.89315,25.29326,2,69.5551724137931,9,31515
3.85941,-10.89981,0.8961899999999999,25.29326,2,69.50275862068966,9,31516
3.85876,-10.89981,0.89922,25.29326,2,69.45051724137932,9,31517
3.85876,-10.89981,0.90224,25.29326,2,69.39844827586207,9,31518
3.85812,-10.89981,0.90527,25.29326,2,69.34620689655172,9,31519
3.85812,-10.89981,0.90829,25.29326,2,69.29413793103447,9,31520
3.85748,-10.89898,0.91133,25.282020000000003,2,69.24172413793102,9,31521
3.85748,-10.89898,0.91434,25.29326,2,69.18982758620689,9,31522
3.85683,-10.89981,0.91737,25.282020000000003,2,69.13758620689656,9,31523
3.85619,-10.89898,0.92041,25.29326,2,69.0851724137931,9,31524
3.85619,-10.89981,0.92344,25.29326,2,69.03293103448276,9,31525
3.85554,-10.89981,0.92647,25.282020000000003,2,68.98068965517241,9,31526
3.85554,-10.89898,0.92948,25.282020000000003,2,68.92879310344827,9,31527
3.8549,-10.89981,0.93252,25.282020000000003,2,68.87637931034482,9,31528
3.8549,-10.89981,0.93555,25.29326,2,68.82413793103447,9,31529
3.85426,-10.89898,0.93857,25.29326,2,68.77206896551724,9,31530
3.85426,-10.89898,0.94161,25.29326,2,68.71965517241378,9,31531
3.85361,-10.89898,0.94462,25.282020000000003,2,68.66775862068967,9,31532
3.85361,-10.89898,0.94766,25.29326,2,68.61534482758621,9,31533
3.85297,-10.89981,0.95067,25.29326,2,68.56344827586207,9,31534
3.85297,-10.89981,0.95371,25.29326,2,68.51103448275862,9,31535
3.85232,-10.89981,0.95673,25.282020000000003,2,68.45896551724137,9,31536
3.85232,-10.89981,0.95976,25.29326,2,68.40672413793104,9,31537
3.85168,-10.89981,0.9628,25.282020000000003,2,68.35431034482758,9,31538
3.85168,-10.89981,0.96581,25.29326,2,68.30241379310344,9,31539
3.85103,-10.89981,0.96885,25.282020000000003,2,68.25,9,31540
3.85103,-10.89981,0.97187,25.29326,2,68.19793103448275,9,31541
3.85039,-10.89898,0.9749,25.29326,2,68.14568965517242,9,31542
3.84975,-10.89898,0.97794,25.29326,2,68.09327586206895,9,31543
3.84975,-10.89898,0.98095,25.29326,2,68.04137931034482,9,31544
3.8491,-10.89898,0.98399,25.29326,2,67.98896551724137,9,31545
3.8491,-10.89898,0.98701,25.29326,2,67.93689655172413,9,31546
3.84846,-10.89898,0.99005,25.282020000000003,2,67.88448275862069,9,31547
3.84781,-10.89898,0.99307,25.282020000000003,2,67.83241379310344,9,31548
3.84781,-10.89981,0.99609,25.36064,2,67.7803448275862,9,31549
3.84717,-10.89981,0.99911,25.30449,2,67.72827586206895,9,31550
3.84717,-10.89981,1.00215,25.51788,2,67.6758620689655,9,31551
3.84653,-10.89981,1.00519,25.51788,2,67.62344827586207,9,31552
3.84588,-10.89981,1.0082,25.29326,2,67.57155172413793,9,31553
3.84588,-10.89981,1.01123,25.50665,2,67.51931034482759,9,31554
3.84524,-10.89898,1.01425,25.50665,2,67.46724137931035,9,31555
3.84524,-10.89898,1.0173,25.50665,2,67.41465517241379,9,31556
3.84459,-10.89898,1.02031,25.50665,2,67.36275862068965,9,31557
3.84459,-10.89898,1.02333,25.50665,2,67.31068965517241,9,31558
3.84395,-10.89981,1.02637,25.50665,2,67.25827586206896,9,31559
3.84395,-10.89981,1.0294,25.29326,2,67.20603448275861,9,31560
3.8433,-10.89898,1.03242,25.51788,2,67.15396551724137,9,31561
3.8433,-10.89981,1.03546,25.51788,2,67.10155172413793,9,31562
3.84266,-10.89981,1.0384799999999998,25.50665,2,67.0494827586207,9,31563
3.84266,-10.89981,1.04152,25.50665,2,66.99706896551724,9,31564
3.84202,-10.89898,1.04455,25.495420000000003,2,66.9448275862069,9,31565
3.84202,-10.89981,1.04756,25.50665,2,66.89293103448276,9,31566
3.84137,-10.89898,1.05059,25.50665,2,66.84068965517241,9,31567
3.84073,-10.89898,1.05362,25.50665,2,66.78844827586207,9,31568
3.84073,-10.89898,1.05664,25.50665,2,66.73637931034483,9,31569
3.84008,-10.89898,1.05967,25.50665,2,66.68413793103448,9,31570
3.84008,-10.89898,1.0627,25.50665,2,66.63189655172413,9,31571
3.83944,-10.89981,1.0657299999999998,25.495420000000003,2,66.5796551724138,9,31572
3.83944,-10.89981,1.06876,25.50665,2,66.52741379310343,9,31573
3.83879,-10.89898,1.07179,25.51788,2,66.4751724137931,9,31574
3.83815,-10.89898,1.07482,25.495420000000003,2,66.42293103448276,9,31575
3.83815,-10.89981,1.0778299999999998,25.495420000000003,2,66.37103448275862,9,31576
3.83751,-10.89898,1.08086,25.50665,2,66.31879310344827,9,31577
3.83751,-10.89981,1.08389,25.50665,2,66.26655172413793,9,31578
3.83686,-10.89981,1.08692,25.50665,2,66.21431034482758,9,31579
3.83686,-10.89981,1.08994,25.495420000000003,2,66.16224137931036,9,31580
3.83622,-10.89981,1.09297,25.51788,2,66.10999999999999,9,31581
3.83557,-10.89898,1.09601,25.50665,2,66.05758620689656,9,31582
3.83557,-10.89898,1.09903,25.50665,2,66.00551724137931,9,31583
3.83493,-10.89898,1.10206,25.50665,2,65.95327586206896,9,31584
3.83493,-10.89981,1.10509,25.50665,2,65.90103448275862,9,31585
3.83493,-10.89981,1.10811,25.72005,2,65.84896551724138,9,31586
3.83429,-10.89981,1.11115,25.50665,2,65.79655172413793,9,31587
3.83429,-10.89981,1.11417,25.73128,2,65.74448275862068,9,31588
3.83364,-10.89981,1.11719,25.50665,2,65.69241379310344,9,31589
3.833,-10.89898,1.1202299999999998,25.72005,2,65.63999999999999,9,31590
3.833,-10.89898,1.12326,25.72005,2,65.58775862068964,9,31591
3.83235,-10.89898,1.12629,25.72005,2,65.53551724137931,9,31592
3.83235,-10.89981,1.12931,25.708820000000003,2,65.48344827586206,9,31593
3.83171,-10.89981,1.13234,25.708820000000003,2,65.43120689655173,9,31594
3.83171,-10.89981,1.13537,25.72005,2,65.37896551724138,9,31595
3.83106,-10.89981,1.13838,25.708820000000003,2,65.32706896551724,9,31596
3.83106,-10.89898,1.14142,25.708820000000003,2,65.27465517241379,9,31597
3.83042,-10.89898,1.14445,25.72005,2,65.22241379310344,9,31598
3.83042,-10.89898,1.14747,25.72005,2,65.1703448275862,9,31599
3.82978,-10.89981,1.1505,25.72005,2,65.11810344827586,9,31600
3.82978,-10.89981,1.15352,25.72005,2,65.06603448275861,9,31601
3.82913,-10.89981,1.15656,25.72005,2,65.01362068965517,9,31602
3.82913,-10.89981,1.15959,25.72005,2,64.96137931034482,9,31603
3.82849,-10.89898,1.16261,25.73128,2,64.90931034482759,9,31604
3.82784,-10.89898,1.16564,25.72005,2,64.85706896551724,9,31605
3.82784,-10.89981,1.16867,25.708820000000003,2,64.8048275862069,9,31606
3.8272,-10.89981,1.17171,25.72005,2,64.75241379310344,9,31607
3.8272,-10.89981,1.1747299999999998,25.708820000000003,2,64.70034482758622,9,31608
3.82655,-10.89981,1.17776,25.72005,2,64.64810344827586,9,31609
3.82591,-10.89981,1.18079,25.708820000000003,2,64.59586206896552,9,31610
3.82591,-10.89981,1.18382,25.72005,2,64.54362068965517,9,31611
3.82527,-10.89898,1.1868299999999998,25.708820000000003,2,64.49172413793104,9,31612
3.82527,-10.89898,1.18987,25.72005,2,64.43931034482759,9,31613
3.82462,-10.89898,1.19288,25.708820000000003,2,64.38741379310345,9,31614
3.82462,-10.89898,1.19592,25.72005,2,64.335,9,31615
3.82398,-10.89898,1.19894,25.72005,2,64.28293103448276,9,31616
3.82398,-10.89898,1.2019799999999998,25.72005,2,64.2305172413793,9,31617
3.82398,-10.89898,1.205,25.91099,2,64.17844827586207,9,31618
3.82333,-10.89981,1.20804,25.91099,2,64.12603448275863,9,31619
3.82269,-10.89981,1.21106,25.72005,2,64.07396551724138,9,31620
3.82269,-10.89981,1.2140799999999998,25.922220000000003,2,64.02189655172413,9,31621
3.82205,-10.89898,1.21712,25.922220000000003,2,63.96948275862068,9,31622
3.82205,-10.89898,1.22014,25.922220000000003,2,63.91741379310345,9,31623
3.8214,-10.89898,1.22317,25.922220000000003,2,63.86517241379309,9,31624
3.8214,-10.89898,1.22619,25.922220000000003,2,63.81310344827586,9,31625
3.82076,-10.89981,1.22922,25.922220000000003,2,63.76086206896552,9,31626
3.82076,-10.89981,1.23226,25.91099,2,63.70844827586206,9,31627
3.82011,-10.89981,1.23527,25.91099,2,63.65655172413793,9,31628
3.82011,-10.89981,1.2383,25.922220000000003,2,63.60431034482758,9,31629
3.81947,-10.89981,1.2413299999999998,25.91099,2,63.55206896551725,9,31630
3.81947,-10.89898,1.24435,25.922220000000003,2,63.49999999999999,9,31631
3.81882,-10.89898,1.24739,25.922220000000003,2,63.44758620689654,9,31632
3.81882,-10.89981,1.25042,25.91099,2,63.39534482758621,9,31633
3.81818,-10.89898,1.25345,25.922220000000003,2,63.34310344827586,9,31634
3.81754,-10.89981,1.25646,25.91099,2,63.29120689655173,9,31635
3.81754,-10.89981,1.25951,25.922220000000003,2,63.23862068965517,9,31636
3.81689,-10.89981,1.26252,25.922220000000003,2,63.18672413793103,9,31637
3.81689,-10.89898,1.26554,25.922220000000003,2,63.13465517241378,9,31638
3.81625,-10.89898,1.26857,25.91099,2,63.082413793103456,9,31639
3.81625,-10.89981,1.27161,25.922220000000003,2,63.03,9,31640
3.8156,-10.89981,1.27463,25.922220000000003,2,62.97793103448275,9,31641
3.81496,-10.89981,1.27766,25.922220000000003,2,62.925689655172405,9,31642
3.81496,-10.89981,1.28069,25.922220000000003,2,62.87344827586207,9,31643
3.81496,-10.89981,1.28371,25.93345,2,62.82137931034482,9,31644
3.81432,-10.89898,1.28675,25.922220000000003,2,62.76896551724137,9,31645
3.81432,-10.89898,1.28977,25.91099,2,62.71689655172413,9,31646
3.81367,-10.89981,1.29281,25.922220000000003,2,62.664482758620686,9,31647
3.81367,-10.89981,1.29583,25.922220000000003,2,62.61241379310345,9,31648
3.81303,-10.89898,1.29886,25.922220000000003,2,62.5601724137931,9,31649
3.81303,-10.89981,1.30189,26.13562,2,62.50793103448275,9,31650
3.81238,-10.89981,1.30492,25.922220000000003,2,62.45568965517241,9,31651
3.81238,-10.89981,1.30794,26.12438,2,62.40362068965516,9,31652
3.81174,-10.89981,1.31097,26.12438,2,62.35137931034482,9,31653
3.81174,-10.89981,1.31399,26.13562,2,62.29931034482759,9,31654
3.81109,-10.89898,1.31703,25.91099,2,62.24689655172413,9,31655
3.81109,-10.89898,1.32005,26.11315,2,62.19482758620689,9,31656
3.81045,-10.89898,1.32307,26.13562,2,62.14275862068965,9,31657
3.81045,-10.89898,1.32611,26.12438,2,62.0903448275862,9,31658
3.80981,-10.89898,1.32913,26.12438,2,62.03827586206896,9,31659
3.80981,-10.89898,1.33216,26.12438,2,61.98603448275861,9,31660
3.80916,-10.89898,1.33518,26.12438,2,61.93396551724137,9,31661
3.80916,-10.89981,1.33822,26.12438,2,61.881551724137935,9,31662
3.80852,-10.89981,1.34124,26.13562,2,61.82948275862069,9,31663
3.80852,-10.89981,1.34427,26.13562,2,61.77724137931035,9,31664
3.80787,-10.89898,1.34729,26.12438,2,61.7251724137931,9,31665
3.80787,-10.89981,1.35033,26.12438,2,61.67275862068965,9,31666
3.80723,-10.89981,1.35335,26.13562,2,61.62068965517241,9,31667
3.80723,-10.89898,1.35638,26.12438,2,61.56844827586207,9,31668
3.80658,-10.89898,1.35942,26.13562,2,61.51603448275861,9,31669
3.80658,-10.89898,1.36243,26.13562,2,61.46413793103448,9,31670
3.80594,-10.89898,1.36546,26.12438,2,61.41189655172414,9,31671
3.8053,-10.89898,1.36849,26.12438,2,61.35965517241378,9,31672
3.8053,-10.89898,1.37151,26.13562,2,61.30758620689655,9,31673
3.80465,-10.89981,1.37455,26.12438,2,61.2551724137931,9,31674
3.80465,-10.89898,1.37758,26.12438,2,61.20293103448276,9,31675
3.80401,-10.89981,1.3806,26.12438,2,61.15086206896551,9,31676
3.80401,-10.89981,1.38363,26.12438,2,61.09862068965517,9,31677
3.80401,-10.89981,1.38666,26.12438,2,61.046379310344825,9,31678
3.80336,-10.89981,1.38968,26.33778,2,60.994310344827575,9,31679
3.80336,-10.89898,1.39271,26.33778,2,60.94206896551724,9,31680
3.80272,-10.89898,1.39574,26.12438,2,60.88982758620689,9,31681
3.80272,-10.89898,1.39877,26.12438,2,60.83758620689655,9,31682
3.80208,-10.89898,1.4018,26.33778,2,60.78534482758621,9,31683
3.80208,-10.89981,1.4048200000000002,26.32655,2,60.733275862068965,9,31684
3.80143,-10.89981,1.40785,26.34901,2,60.68103448275862,9,31685
3.80143,-10.89981,1.41087,26.33778,2,60.628965517241376,9,31686
3.80079,-10.89898,1.41391,26.32655,2,60.57655172413792,9,31687
3.80079,-10.89981,1.41693,26.32655,2,60.524482758620685,9,31688
3.80014,-10.89981,1.4199700000000002,26.33778,2,60.47206896551723,9,31689
3.80014,-10.89981,1.42299,26.33778,2,60.42000000000001,9,31690
3.7995,-10.89898,1.42601,26.33778,2,60.367931034482766,9,31691
3.7995,-10.89898,1.42904,26.33778,2,60.31568965517242,9,31692
3.79885,-10.89898,1.43208,26.33778,2,60.263275862068966,9,31693
3.79885,-10.89981,1.43509,26.33778,2,60.21137931034483,9,31694
3.79821,-10.89898,1.43813,26.33778,2,60.15896551724138,9,31695
3.79821,-10.89981,1.44115,26.33778,2,60.10689655172414,9,31696
3.79757,-10.89898,1.44418,26.33778,2,60.05465517241379,9,31697
3.79757,-10.89981,1.4472,26.32655,2,60.00258620689655,9,31698
3.79692,-10.89981,1.45024,26.34901,2,59.9501724137931,9,31699
3.79692,-10.89898,1.45327,26.33778,2,59.89793103448275,9,31700
3.79628,-10.89898,1.45629,26.33778,2,59.84586206896551,9,31701
3.79628,-10.89898,1.4593200000000002,26.33778,2,59.79362068965517,9,31702
3.795630000000001,-10.89898,1.46235,26.33778,2,59.74137931034483,9,31703
3.795630000000001,-10.89981,1.46537,26.33778,2,59.68931034482758,9,31704
3.79499,-10.89898,1.4684,26.33778,2,59.63706896551724,9,31705
3.79499,-10.89981,1.47143,26.33778,2,59.5848275862069,9,31706
3.79434,-10.89981,1.47446,26.33778,2,59.53258620689655,9,31707
3.79434,-10.89981,1.47749,26.34901,2,59.480344827586194,9,31708
3.7937,-10.89981,1.48051,26.32655,2,59.428275862068965,9,31709
3.7937,-10.89981,1.48355,26.33778,2,59.37586206896551,9,31710
3.7937,-10.89981,1.4865700000000002,26.33778,2,59.32379310344826,9,31711
3.79306,-10.89898,1.48959,26.33778,2,59.27172413793104,9,31712
3.79306,-10.89898,1.49262,26.33778,2,59.21948275862069,9,31713
3.79241,-10.89898,1.49566,26.33778,2,59.16706896551724,9,31714
3.79241,-10.89981,1.49868,26.33778,2,59.115,9,31715
3.79177,-10.89981,1.50171,26.55118,2,59.06275862068965,9,31716
3.79177,-10.89981,1.50473,26.33778,2,59.01068965517241,9,31717
3.79112,-10.89898,1.50776,26.32655,2,58.95844827586206,9,31718
3.79112,-10.89981,1.5108,26.55118,2,58.90603448275862,9,31719
3.79048,-10.89981,1.5138200000000002,26.55118,2,58.85396551724137,9,31720
3.79048,-10.89981,1.51686,26.55118,2,58.80155172413792,9,31721
3.79048,-10.89898,1.51987,26.53995,2,58.74965517241378,9,31722
3.78984,-10.89898,1.52291,26.55118,2,58.69724137931033,9,31723
3.78984,-10.89981,1.52593,26.55118,2,58.64517241379311,9,31724
3.78919,-10.89898,1.52895,26.53995,2,58.59310344827586,9,31725
3.78919,-10.89981,1.53198,26.55118,2,58.54086206896552,9,31726
3.78855,-10.89981,1.53501,26.53995,2,58.48862068965517,9,31727
3.78855,-10.89981,1.53804,26.53995,2,58.436379310344826,9,31728
3.7879,-10.89898,1.54106,26.55118,2,58.38431034482758,9,31729
3.7879,-10.89981,1.54409,26.55118,2,58.33206896551725,9,31730
3.78726,-10.89898,1.54713,26.55118,2,58.27965517241378,9,31731
3.78726,-10.89898,1.55015,26.55118,2,58.22758620689656,9,31732
3.78661,-10.89898,1.55318,26.53995,2,58.175344827586194,9,31733
3.78661,-10.89981,1.55621,26.53995,2,58.12310344827586,9,31734
3.78597,-10.89981,1.55923,26.55118,2,58.07103448275861,9,31735
3.78597,-10.89898,1.56226,26.53995,2,58.01879310344827,9,31736
3.78597,-10.89898,1.56528,26.53995,2,57.966724137931024,9,31737
3.78533,-10.89898,1.5683200000000002,26.53995,2,57.914310344827584,9,31738
3.78533,-10.89898,1.57135,26.53995,2,57.86206896551724,9,31739
3.78468,-10.89981,1.57437,26.55118,2,57.81,9,31740
3.78468,-10.89981,1.5774,26.53995,2,57.75775862068966,9,31741
3.78404,-10.89981,1.5804200000000002,26.55118,2,57.7056896551724,9,31742
3.78404,-10.89898,1.58345,26.55118,2,57.65344827586207,9,31743
3.78339,-10.89898,1.58649,26.55118,2,57.60103448275861,9,31744
3.78339,-10.89898,1.58951,26.75335,2,57.54896551724138,9,31745
3.78339,-10.89981,1.59253,26.53995,2,57.49689655172413,9,31746
3.78275,-10.89981,1.5955700000000002,26.53995,2,57.44448275862068,9,31747
3.78275,-10.89981,1.59858,26.53995,2,57.39258620689655,9,31748
3.7821,-10.89981,1.60163,26.53995,2,57.33999999999999,9,31749
3.7821,-10.89898,1.60464,26.75335,2,57.288103448275855,9,31750
3.78146,-10.89898,1.60768,26.76458,2,57.2356896551724,9,31751
3.78146,-10.89981,1.6107,26.75335,2,57.18362068965516,9,31752
3.78082,-10.89898,1.61373,26.75335,2,57.13137931034481,9,31753
3.78082,-10.89981,1.61676,26.75335,2,57.07913793103448,9,31754
3.78082,-10.89981,1.61979,26.75335,2,57.026896551724136,9,31755
3.78017,-10.89898,1.62281,26.75335,2,56.97482758620689,9,31756
3.78017,-10.89981,1.62585,26.74211,2,56.922413793103445,9,31757
3.77953,-10.89981,1.62887,26.75335,2,56.8703448275862,9,31758
3.77953,-10.89981,1.6319,26.75335,2,56.818103448275856,9,31759
3.77953,-10.89898,1.6349200000000002,26.75335,2,56.76603448275861,9,31760
3.778880000000001,-10.89981,1.63794,26.75335,2,56.71396551724138,9,31761
3.778880000000001,-10.89898,1.64097,26.74211,2,56.661724137931024,9,31762
3.77824,-10.89898,1.644,26.74211,2,56.609482758620686,9,31763
3.77824,-10.89981,1.64704,26.75335,2,56.557068965517246,9,31764
3.7776,-10.89981,1.65006,26.75335,2,56.505,9,31765
3.7776,-10.89898,1.6530900000000002,26.75335,2,56.45275862068966,9,31766
3.7776,-10.89981,1.6561099999999995,26.75335,2,56.40068965517243,9,31767
3.77695,-10.89898,1.65915,26.75335,2,56.348275862068974,9,31768
3.77695,-10.89898,1.66218,26.75335,2,56.29603448275861,9,31769
3.77631,-10.89981,1.6652,26.75335,2,56.243965517241385,9,31770
3.77631,-10.89981,1.66823,26.76458,2,56.19172413793103,9,31771
3.77566,-10.89981,1.67125,26.75335,2,56.1396551724138,9,31772
3.77566,-10.89898,1.67428,26.75335,2,56.08741379310343,9,31773
3.77502,-10.89898,1.67731,26.75335,2,56.0351724137931,9,31774
3.77502,-10.89981,1.6803400000000002,26.75335,2,55.98293103448275,9,31775
3.77437,-10.89981,1.6833599999999995,26.75335,2,55.93086206896552,9,31776
3.77437,-10.89898,1.6864,26.74211,2,55.87844827586206,9,31777
3.77437,-10.89981,1.68942,26.75335,2,55.82637931034482,9,31778
3.773730000000001,-10.89981,1.69245,26.95551,2,55.77413793103448,9,31779
3.773730000000001,-10.89898,1.69548,26.74211,2,55.72189655172413,9,31780
3.77309,-10.89981,1.69851,26.75335,2,55.6696551724138,9,31781
3.77309,-10.89981,1.70154,26.76458,2,55.61741379310343,9,31782
3.77309,-10.89898,1.70456,26.75335,2,55.56534482758621,9,31783
3.77244,-10.89898,1.70758,26.75335,2,55.513275862068966,9,31784
3.77244,-10.89981,1.71062,26.74211,2,55.46086206896552,9,31785
3.77244,-10.89898,1.71364,26.76458,2,55.40879310344828,9,31786
3.7718,-10.89981,1.71668,26.75335,2,55.35637931034482,9,31787
3.7718,-10.89898,1.7196900000000002,26.75335,2,55.304482758620686,9,31788
3.77115,-10.89981,1.72272,26.95551,2,55.25224137931034,9,31789
3.77115,-10.89981,1.72574,26.95551,2,55.2001724137931,9,31790
3.77051,-10.89981,1.72878,26.75335,2,55.14775862068967,9,31791
3.77051,-10.89981,1.7318099999999998,26.95551,2,55.0955172413793,9,31792
3.77051,-10.89981,1.73483,26.96674,2,55.04344827586207,9,31793
3.76987,-10.89981,1.73786,26.96674,2,54.99120689655172,9,31794
3.76987,-10.89981,1.74088,26.96674,2,54.93913793103448,9,31795
3.76922,-10.89898,1.74393,26.95551,2,54.88655172413793,9,31796
3.76922,-10.89898,1.7469400000000002,26.95551,2,54.83465517241378,9,31797
3.76922,-10.89981,1.74997,26.96674,2,54.78241379310344,9,31798
3.768580000000001,-10.89981,1.75301,26.95551,2,54.73,9,31799
3.768580000000001,-10.89898,1.75603,26.95551,2,54.677931034482754,9,31800
3.768580000000001,-10.89898,1.7590599999999998,26.96674,2,54.625689655172415,9,31801
3.76793,-10.89898,1.76208,26.95551,2,54.573620689655165,9,31802
3.76793,-10.89981,1.76511,26.96674,2,54.52137931034483,9,31803
3.76729,-10.89981,1.76814,26.96674,2,54.46913793103448,9,31804
3.76729,-10.89981,1.7711599999999998,26.96674,2,54.41706896551724,9,31805
3.76664,-10.89981,1.7742,26.95551,2,54.3646551724138,9,31806
3.76664,-10.89981,1.77722,26.94428,2,54.31258620689655,9,31807
3.76664,-10.89981,1.78024,26.94428,2,54.2605172413793,9,31808
3.766,-10.89981,1.78328,26.95551,2,54.20810344827585,9,31809
3.766,-10.89981,1.7863,26.95551,2,54.15603448275863,9,31810
3.766,-10.89981,1.78932,26.95551,2,54.10396551724137,9,31811
3.76536,-10.89981,1.79235,26.95551,2,54.05172413793104,9,31812
3.76536,-10.89981,1.79538,26.96674,2,53.99948275862069,9,31813
3.76471,-10.89898,1.7984099999999998,26.95551,2,53.94724137931035,9,31814
3.76471,-10.89981,1.80145,26.95551,2,53.894827586206894,9,31815
3.76407,-10.89898,1.80447,26.94428,2,53.84275862068965,9,31816
3.76407,-10.89898,1.8075,26.96674,2,53.790517241379305,9,31817
3.76342,-10.89898,1.81052,26.95551,2,53.73844827586207,9,31818
3.76342,-10.89898,1.81355,26.95551,2,53.68620689655172,9,31819
3.76342,-10.89981,1.81658,26.95551,2,53.63396551724137,9,31820
3.76278,-10.89898,1.8196,26.96674,2,53.58189655172413,9,31821
3.76278,-10.89898,1.82263,26.95551,2,53.52965517241378,9,31822
3.76278,-10.89981,1.82565,26.95551,2,53.47758620689655,9,31823
