Repository: uw-mad-dash/Battery-SoC-Estimation

## Data
The [LiPo 5450 mAh cell](https://maxamps.com/products/lipo-5450-1s-3-7v-battery) data can be found in <em>data</em> directory 👀. We collected 48 discharging-charging cycles for CRates 1, 2, 3, and 4. The measurements were recorded at 1 second rate. To understand data better, we provided a [Jupyter](https://jupyter.org/) notebook <em>data_visualization.ipynb</em> in <em>notebooks</em> directory. We used [Jupyter Dash](https://github.com/plotly/jupyter-dash) library which allows to create interactive plots. Names of the columns in the csv files containing data should be self-explanatory, except column 'AhStep [Ah]'. This column represents the cell capacity in Ah.

File: data/CRate3_Cycle13.csv (part 1 of 5)
Voltage [V],Current [A],AhStep [Ah],TempBottom [C],CRate [-],SOC [%],Cycle [-],Time [s]
4.0385,-16.34971,0.00452,28.22467,3,86.04999999999998,13,33605
4.0327,-16.34889,0.00908,28.22467,3,85.97137931034483,13,33606
4.02883,-16.34971,0.0136199999999999,28.22467,3,85.89310344827585,13,33607
4.02497,-16.34971,0.01816,28.22467,3,85.81482758620689,13,33608
4.0211,-16.34971,0.02269,28.22467,3,85.73672413793103,13,33609
4.01853,-16.34971,0.0272399999999999,28.22467,3,85.65827586206896,13,33610
4.01531,-16.34889,0.03179,28.21344,3,85.57982758620689,13,33611
4.01273,-16.34889,0.03632,28.2022,3,85.50172413793103,13,33612
4.01015,-16.34971,0.04087,28.22467,3,85.42327586206896,13,33613
4.00822,-16.34971,0.0454,28.22467,3,85.3451724137931,13,33614
4.00629,-16.34971,0.04996,28.22467,3,85.26655172413793,13,33615
4.00435,-16.34889,0.0545,28.22467,3,85.18827586206895,13,33616
4.00242,-16.34889,0.0590299999999999,28.21344,3,85.1101724137931,13,33617
4.00049,-16.34889,0.06355,28.22467,3,85.03224137931034,13,33618
3.99856,-16.34889,0.06811,28.22467,3,84.95362068965517,13,33619
3.99727,-16.34889,0.07265,28.42683,3,84.87534482758619,13,33620
3.99598,-16.34971,0.07719,28.42683,3,84.79706896551723,13,33621
3.99405,-16.34971,0.08172,28.22467,3,84.71896551724137,13,33622
3.99276,-16.34971,0.08626,28.22467,3,84.6406896551724,13,33623
3.99147,-16.34971,0.09082,28.42683,3,84.56206896551723,13,33624
3.98954,-16.34971,0.09537,28.42683,3,84.48362068965517,13,33625
3.98889,-16.34971,0.0998899999999999,28.4156,3,84.4056896551724,13,33626
3.98761,-16.34889,0.10444,28.42683,3,84.32724137931034,13,33627
3.98632,-16.34889,0.109,28.42683,3,84.24862068965517,13,33628
3.98503,-16.34971,0.11354,28.4156,3,84.17034482758619,13,33629
3.98374,-16.34971,0.1180599999999999,28.42683,3,84.09241379310343,13,33630
3.98245,-16.34889,0.12262,28.42683,3,84.01379310344826,13,33631
3.98116,-16.34971,0.12715,28.42683,3,83.9356896551724,13,33632
3.97987,-16.34889,0.13169,28.42683,3,83.85741379310343,13,33633
3.97923,-16.34889,0.13622,28.4156,3,83.77931034482758,13,33634
3.97794,-16.34889,0.14077,28.42683,3,83.7008620689655,13,33635
3.9773,-16.34889,0.1453,28.629,3,83.62275862068965,13,33636
3.97601,-16.34971,0.14986,28.629,3,83.54413793103447,13,33637
3.97472,-16.34971,0.1544,28.629,3,83.4658620689655,13,33638
3.97408,-16.34971,0.15893,28.64023,3,83.38775862068965,13,33639
3.97279,-16.34971,0.1635,28.64023,3,83.30896551724138,13,33640
3.9715,-16.34889,0.16801,28.629,3,83.23120689655171,13,33641
3.97021,-16.34889,0.17255,28.629,3,83.15293103448275,13,33642
3.96957,-16.34889,0.1771,28.64023,3,83.07448275862068,13,33643
3.968280000000001,-16.34889,0.18164,28.629,3,82.99620689655171,13,33644
3.96763,-16.34889,0.18617,28.64023,3,82.91810344827586,13,33645
3.96635,-16.34889,0.19074,28.8424,3,82.83931034482758,13,33646
3.9657,-16.34971,0.19528,28.85363,3,82.7610344827586,13,33647
3.96441,-16.34971,0.19982,28.85363,3,82.68275862068965,13,33648
3.963130000000001,-16.34889,0.20437,28.85363,3,82.60431034482758,13,33649
3.96248,-16.34889,0.20889,28.85363,3,82.52637931034481,13,33650
3.96119,-16.34889,0.21345,28.8424,3,82.44775862068965,13,33651
3.9599,-16.34889,0.21799,28.85363,3,82.36948275862068,13,33652
3.95862,-16.34889,0.2225099999999999,28.8424,3,82.29155172413792,13,33653
3.95797,-16.34971,0.2270599999999999,28.85363,3,82.21310344827586,13,33654
3.95668,-16.34971,0.23159,29.0558,3,82.135,13,33655
3.95604,-16.34971,0.2361599999999999,28.85363,3,82.05620689655171,13,33656
3.95475,-16.34889,0.24067,29.0558,3,81.97844827586206,13,33657
3.95346,-16.34889,0.2452099999999999,29.04456,3,81.90017241379309,13,33658
3.95217,-16.34889,0.24977,29.0558,3,81.82155172413792,13,33659
3.95089,-16.34889,0.25431,29.0558,3,81.74327586206894,13,33660
3.9496,-16.34971,0.25886,29.06703,3,81.66482758620688,13,33661
3.94831,-16.34971,0.26339,29.0558,3,81.58672413793103,13,33662
3.94766,-16.34971,0.26794,29.0558,3,81.50827586206894,13,33663
3.94638,-16.34971,0.27248,29.26919,3,81.42999999999999,13,33664
3.94509,-16.34889,0.27701,29.04456,3,81.35189655172414,13,33665
3.94444,-16.34889,0.28155,29.0558,3,81.27362068965516,13,33666
3.94316,-16.34889,0.28609,29.26919,3,81.1953448275862,13,33667
3.94187,-16.34971,0.29066,29.2018,3,81.11655172413792,13,33668
3.94058,-16.34971,0.29519,29.0558,3,81.03844827586207,13,33669
3.93929,-16.34971,0.29972,29.25796,3,80.9603448275862,13,33670
3.938,-16.34971,0.30426,29.26919,3,80.88206896551723,13,33671
3.93736,-16.34971,0.3088,29.26919,3,80.80379310344827,13,33672
3.93607,-16.34971,0.31335,29.26919,3,80.7253448275862,13,33673
3.93478,-16.34971,0.31789,29.25796,3,80.64706896551724,13,33674
3.93349,-16.34889,0.32243,29.25796,3,80.56879310344827,13,33675
3.9322,-16.34889,0.32696,29.25796,3,80.4906896551724,13,33676
3.93156,-16.34889,0.33152,29.26919,3,80.41206896551724,13,33677
3.93027,-16.34889,0.3360599999999999,29.25796,3,80.33379310344826,13,33678
3.92898,-16.34889,0.34059,29.47136,3,80.2556896551724,13,33679
3.92769,-16.34971,0.34513,29.25796,3,80.17741379310344,13,33680
3.92705,-16.34889,0.34969,29.25796,3,80.09879310344826,13,33681
3.92576,-16.34971,0.35423,29.26919,3,80.0205172413793,13,33682
3.92447,-16.34971,0.3587599999999999,29.47136,3,79.94241379310344,13,33683
3.92319,-16.34971,0.3633099999999999,29.25796,3,79.86396551724137,13,33684
3.92254,-16.34889,0.36783,29.47136,3,79.78603448275861,13,33685
3.92125,-16.34889,0.37238,29.46013,3,79.70758620689655,13,33686
3.92061,-16.34889,0.37694,29.47136,3,79.62896551724137,13,33687
3.91932,-16.34889,0.3814599999999999,29.47136,3,79.55103448275861,13,33688
3.91803,-16.34889,0.38602,29.47136,3,79.47241379310343,13,33689
3.91739,-16.34889,0.39057,29.47136,3,79.39396551724137,13,33690
3.9161,-16.34971,0.3951,29.47136,3,79.3158620689655,13,33691
3.91545,-16.34971,0.39963,29.47136,3,79.23775862068963,13,33692
3.91417,-16.34971,0.40418,29.47136,3,79.15931034482757,13,33693
3.91352,-16.34971,0.40871,29.47136,3,79.08120689655172,13,33694
3.91288,-16.34889,0.41325,29.47136,3,79.00293103448276,13,33695
3.91159,-16.34889,0.4178199999999999,29.47136,3,78.92413793103448,13,33696
3.9103,-16.34889,0.4223399999999999,29.46013,3,78.84620689655172,13,33697
3.90966,-16.34889,0.42688,29.47136,3,78.76793103448276,13,33698
3.90837,-16.34889,0.43144,29.47136,3,78.68931034482758,13,33699
3.90772,-16.34971,0.43596,29.48259,3,78.61137931034483,13,33700
3.90708,-16.34971,0.4405,29.4489,3,78.53310344827585,13,33701
3.90644,-16.34971,0.44506,29.47136,3,78.45448275862068,13,33702
3.90515,-16.34971,0.4496,29.47136,3,78.37620689655171,13,33703
3.9045,-16.34889,0.45414,29.47136,3,78.29793103448274,13,33704
3.90386,-16.34889,0.4586699999999999,29.47136,3,78.21982758620689,13,33705
3.90321,-16.34889,0.46323,29.47136,3,78.14120689655171,13,33706
3.90193,-16.34889,0.46776,29.47136,3,78.06310344827585,13,33707
3.90128,-16.34889,0.4723,29.47136,3,77.98482758620689,13,33708
3.90064,-16.34889,0.47684,29.47136,3,77.90655172413791,13,33709
3.89935,-16.34889,0.4814,29.47136,3,77.82793103448275,13,33710
3.89871,-16.34889,0.4859199999999999,29.47136,3,77.74999999999999,13,33711
3.89806,-16.34971,0.49048,29.47136,3,77.67137931034482,13,33712
3.89742,-16.34971,0.49501,29.47136,3,77.59327586206896,13,33713
3.89677,-16.34971,0.49954,29.46013,3,77.5151724137931,13,33714
3.89613,-16.34971,0.50408,29.48259,3,77.43689655172412,13,33715
3.895480000000001,-16.34971,0.50863,29.47136,3,77.35844827586206,13,33716
3.8942,-16.34889,0.51317,29.46013,3,77.2801724137931,13,33717
3.8942,-16.34971,0.51772,29.47136,3,77.20172413793104,13,33718
3.89291,-16.34889,0.52227,29.46013,3,77.12327586206895,13,33719
3.89226,-16.34889,0.52679,29.47136,3,77.0453448275862,13,33720
3.89162,-16.34971,0.53135,29.48259,3,76.96672413793102,13,33721
3.89097,-16.34889,0.5359,29.46013,3,76.88827586206895,13,33722
3.890330000000001,-16.34889,0.5404100000000001,29.47136,3,76.81051724137929,13,33723
3.88969,-16.34889,0.54496,29.47136,3,76.73206896551723,13,33724
3.88904,-16.34971,0.54951,29.47136,3,76.65362068965517,13,33725
3.8884,-16.34971,0.55406,29.47136,3,76.5751724137931,13,33726
3.88775,-16.34971,0.55858,29.47136,3,76.49724137931034,13,33727
3.88711,-16.34889,0.56314,29.48259,3,76.41862068965517,13,33728
3.88647,-16.34971,0.56767,29.47136,3,76.3405172413793,13,33729
3.88582,-16.34971,0.57222,29.47136,3,76.26206896551723,13,33730
3.88518,-16.34971,0.57675,29.47136,3,76.18396551724138,13,33731
3.88453,-16.34889,0.58129,29.47136,3,76.1056896551724,13,33732
3.88389,-16.34889,0.58585,29.47136,3,76.02706896551723,13,33733
3.88324,-16.34971,0.59038,29.47136,3,75.94896551724138,13,33734
3.8826,-16.34889,0.59492,29.47136,3,75.8706896551724,13,33735
3.8826,-16.34971,0.59945,29.47136,3,75.79258620689654,13,33736
3.88196,-16.34971,0.60402,29.47136,3,75.71379310344827,13,33737
3.88131,-16.34971,0.60854,29.47136,3,75.63586206896552,13,33738
3.88067,-16.34889,0.61307,29.47136,3,75.55775862068965,13,33739
3.88002,-16.34889,0.61763,29.48259,3,75.47913793103447,13,33740
3.87938,-16.34889,0.62217,29.47136,3,75.40086206896552,13,33741
3.87874,-16.34971,0.62671,29.47136,3,75.32258620689655,13,33742
3.87809,-16.34889,0.63127,29.47136,3,75.24396551724138,13,33743
3.87745,-16.34971,0.6358,29.47136,3,75.16586206896552,13,33744
3.8768,-16.34971,0.6403399999999999,29.47136,3,75.08758620689655,13,33745
3.87616,-16.34889,0.64488,29.48259,3,75.00931034482758,13,33746
3.87616,-16.34971,0.64942,29.48259,3,74.9310344827586,13,33747
3.87551,-16.34971,0.65396,29.47136,3,74.85275862068966,13,33748
3.87487,-16.34889,0.6584899999999999,29.48259,3,74.77465517241379,13,33749
3.87423,-16.34971,0.66304,29.47136,3,74.69620689655171,13,33750
3.873580000000001,-16.34889,0.6675800000000001,29.48259,3,74.61793103448275,13,33751
3.87294,-16.34889,0.67213,29.47136,3,74.53948275862068,13,33752
3.87229,-16.34971,0.67669,29.47136,3,74.46086206896551,13,33753
3.87229,-16.34971,0.6812,29.47136,3,74.38310344827586,13,33754
3.87165,-16.34971,0.68575,29.48259,3,74.30465517241379,13,33755
3.871,-16.34889,0.69028,29.47136,3,74.22655172413792,13,33756
3.87036,-16.34971,0.69484,29.47136,3,74.14793103448275,13,33757
3.86972,-16.34889,0.69938,29.47136,3,74.06965517241379,13,33758
3.86907,-16.34889,0.7039300000000001,29.47136,3,73.99120689655172,13,33759
3.868430000000001,-16.34889,0.70845,29.47136,3,73.91327586206896,13,33760
3.86778,-16.34889,0.71299,29.48259,3,73.83499999999998,13,33761
3.86714,-16.34889,0.71754,29.48259,3,73.75655172413792,13,33762
3.8665,-16.34971,0.7221,29.48259,3,73.67793103448275,13,33763
3.8665,-16.34889,0.7266100000000001,29.48259,3,73.60017241379309,13,33764
3.86585,-16.34889,0.73116,29.48259,3,73.52172413793103,13,33765
3.86521,-16.34889,0.7357199999999999,29.47136,3,73.44310344827586,13,33766
3.86456,-16.34889,0.74025,29.48259,3,73.365,13,33767
3.86456,-16.34971,0.74478,29.48259,3,73.28689655172414,13,33768
3.86392,-16.34971,0.74932,29.47136,3,73.20862068965516,13,33769
3.86327,-16.34889,0.7538600000000001,29.48259,3,73.13034482758619,13,33770
3.86263,-16.34889,0.7584,29.47136,3,73.05206896551724,13,33771
3.86199,-16.34889,0.76295,29.47136,3,72.97362068965516,13,33772
3.86134,-16.34889,0.76751,29.48259,3,72.895,13,33773
3.86134,-16.34889,0.77203,29.47136,3,72.81706896551724,13,33774
3.8607,-16.34889,0.77657,29.47136,3,72.73879310344826,13,33775
3.86005,-16.34889,0.78112,29.47136,3,72.66034482758619,13,33776
3.85941,-16.34971,0.78567,29.47136,3,72.58189655172413,13,33777
3.85876,-16.34889,0.7902,29.48259,3,72.50379310344827,13,33778
3.85812,-16.34971,0.79476,29.47136,3,72.42517241379309,13,33779
3.85748,-16.34971,0.7993,29.26919,3,72.34689655172413,13,33780
3.85683,-16.34971,0.80381,29.46013,3,72.26913793103446,13,33781
3.85683,-16.34889,0.8083600000000001,29.47136,3,72.1906896551724,13,33782
3.85619,-16.34889,0.81292,29.47136,3,72.11206896551724,13,33783
3.85554,-16.34889,0.81745,29.48259,3,72.03396551724137,13,33784
3.8549,-16.34971,0.82199,29.47136,3,71.95568965517239,13,33785
3.8549,-16.34889,0.82655,29.47136,3,71.87706896551724,13,33786
3.85426,-16.34971,0.8310700000000001,29.48259,3,71.79913793103447,13,33787
3.85361,-16.34971,0.8356299999999999,29.47136,3,71.7205172413793,13,33788
3.85297,-16.34971,0.84015,29.47136,3,71.64258620689654,13,33789
3.85232,-16.34889,0.8447,29.47136,3,71.56413793103447,13,33790
3.85168,-16.34971,0.84926,29.47136,3,71.4855172413793,13,33791
3.85168,-16.34971,0.85377,29.48259,3,71.40775862068965,13,33792
3.85103,-16.34889,0.85831,29.46013,3,71.32948275862067,13,33793
3.85039,-16.34889,0.86287,29.48259,3,71.2508620689655,13,33794
3.84975,-16.34889,0.86741,29.48259,3,71.17258620689653,13,33795
3.8491,-16.34889,0.8719600000000001,29.47136,3,71.09413793103447,13,33796
3.84846,-16.34889,0.8764799999999999,29.47136,3,71.01620689655172,13,33797
3.84781,-16.34889,0.8810399999999999,29.48259,3,70.93758620689655,13,33798
3.84781,-16.34971,0.8855799999999999,29.48259,3,70.85931034482758,13,33799
3.84717,-16.34889,0.89012,29.47136,3,70.7810344827586,13,33800
3.84653,-16.34971,0.89466,29.47136,3,70.70275862068964,13,33801
3.84588,-16.34971,0.8991899999999999,29.48259,3,70.62465517241378,13,33802
3.84524,-16.34971,0.90373,29.47136,3,70.5463793103448,13,33803
3.84524,-16.34889,0.90827,29.48259,3,70.46810344827585,13,33804
3.84459,-16.34971,0.91283,29.47136,3,70.38948275862067,13,33805
3.84395,-16.34971,0.91737,29.48259,3,70.31120689655172,13,33806
3.8433,-16.34971,0.9219,29.47136,3,70.23310344827586,13,33807
3.84266,-16.34971,0.92643,29.47136,3,70.15499999999999,13,33808
3.84202,-16.34971,0.931,29.48259,3,70.07620689655172,13,33809
3.84202,-16.34971,0.93552,29.47136,3,69.99827586206895,13,33810
3.84137,-16.34971,0.94007,29.47136,3,69.91982758620689,13,33811
3.84073,-16.34971,0.94461,29.47136,3,69.84155172413793,13,33812
3.84008,-16.34889,0.94916,29.47136,3,69.76310344827586,13,33813
3.84008,-16.34889,0.95369,29.47136,3,69.68499999999999,13,33814
3.83944,-16.34889,0.95823,29.47136,3,69.60672413793101,13,33815
3.83879,-16.34971,0.96278,29.47136,3,69.52827586206897,13,33816
3.83815,-16.34971,0.96733,29.46013,3,69.4498275862069,13,33817
3.83751,-16.34971,0.97188,29.47136,3,69.37137931034482,13,33818
3.83686,-16.34971,0.97642,29.47136,3,69.29310344827584,13,33819
3.83622,-16.34889,0.98094,29.47136,3,69.21517241379308,13,33820
3.83557,-16.34971,0.98549,29.48259,3,69.13672413793104,13,33821
3.83557,-16.34889,0.99002,29.68476,3,69.05862068965516,13,33822
3.83493,-16.34971,0.99456,29.69599,3,68.98034482758621,13,33823
3.83429,-16.34971,0.99912,29.47136,3,68.90172413793101,13,33824
3.83364,-16.34889,1.00365,29.47136,3,68.82362068965517,13,33825
3.83364,-16.34971,1.0082,29.69599,3,68.7451724137931,13,33826
3.833,-16.34971,1.01275,29.68476,3,68.66672413793104,13,33827
3.83235,-16.34889,1.01727,29.68476,3,68.58879310344827,13,33828
3.83171,-16.34971,1.02183,29.69599,3,68.51017241379309,13,33829
3.83106,-16.34889,1.02637,29.68476,3,68.43189655172412,13,33830
3.83106,-16.34889,1.03092,29.68476,3,68.35344827586206,13,33831
3.83042,-16.34889,1.03543,29.68476,3,68.27568965517241,13,33832
3.82978,-16.34889,1.03998,29.68476,3,68.19724137931033,13,33833
3.82978,-16.34889,1.04454,29.68476,3,68.11862068965516,13,33834
3.82913,-16.34889,1.04906,29.68476,3,68.04068965517241,13,33835
3.82849,-16.34889,1.05362,29.69599,3,67.96206896551723,13,33836
3.82784,-16.34889,1.05817,29.68476,3,67.88362068965517,13,33837
3.8272,-16.34889,1.06269,29.68476,3,67.8056896551724,13,33838
3.82655,-16.34971,1.06724,29.67353,3,67.72724137931033,13,33839
3.82591,-16.34971,1.07177,29.69599,3,67.64913793103447,13,33840
3.82527,-16.34971,1.0763,29.69599,3,67.5710344827586,13,33841
3.82527,-16.34971,1.08085,29.68476,3,67.49258620689655,13,33842
3.82462,-16.34889,1.08539,29.68476,3,67.41431034482757,13,33843
3.82398,-16.34889,1.08995,29.90939,3,67.3356896551724,13,33844
3.82333,-16.34889,1.09449,29.68476,3,67.25741379310344,13,33845
3.82333,-16.34971,1.09903,29.68476,3,67.17913793103448,13,33846
3.82269,-16.34971,1.10356,29.88692,3,67.1010344827586,13,33847
3.82205,-16.34971,1.1081,29.89816,3,67.02275862068964,13,33848
3.8214,-16.34971,1.11265,29.88692,3,66.94431034482758,13,33849
3.82076,-16.34971,1.11719,29.89816,3,66.86603448275861,13,33850
3.82076,-16.34889,1.12172,29.89816,3,66.78793103448275,13,33851
3.82011,-16.34889,1.12627,29.88692,3,66.70948275862068,13,33852
3.81947,-16.34889,1.1308,29.89816,3,66.63137931034481,13,33853
3.81882,-16.34971,1.13535,29.88692,3,66.55293103448275,13,33854
3.81882,-16.34971,1.1399,29.89816,3,66.47448275862068,13,33855
3.81818,-16.34971,1.14444,29.88692,3,66.3962068965517,13,33856
3.81754,-16.34971,1.14897,29.88692,3,66.31810344827585,13,33857
3.81689,-16.34889,1.15352,29.88692,3,66.23965517241378,13,33858
3.81625,-16.34889,1.15805,29.88692,3,66.16155172413792,13,33859
3.8156,-16.34971,1.1626,29.89816,3,66.08310344827585,13,33860
3.81496,-16.34971,1.16714,29.88692,3,66.0048275862069,13,33861
3.81496,-16.34971,1.17169,29.89816,3,65.92637931034481,13,33862
3.81432,-16.34971,1.17623,30.10032,3,65.84810344827584,13,33863
3.81367,-16.34889,1.18078,30.10032,3,65.76965517241379,13,33864
3.81367,-16.34889,1.18531,29.88692,3,65.69155172413792,13,33865
3.81303,-16.34889,1.18986,29.89816,3,65.61310344827584,13,33866
3.81238,-16.34889,1.19438,30.11155,3,65.53517241379309,13,33867
3.81174,-16.34971,1.19892,30.10032,3,65.45689655172413,13,33868
3.81174,-16.34971,1.20349,29.90939,3,65.37810344827587,13,33869
3.81109,-16.34971,1.20801,30.10032,3,65.30017241379309,13,33870
3.81045,-16.34889,1.21256,30.10032,3,65.22172413793103,13,33871
3.80981,-16.34889,1.21709,30.10032,3,65.14362068965517,13,33872
3.80981,-16.34971,1.22165,30.11155,3,65.065,13,33873
3.80916,-16.34971,1.22617,30.10032,3,64.98706896551724,13,33874
3.80852,-16.34971,1.23072,30.10032,3,64.90862068965517,13,33875
3.80787,-16.34889,1.23528,30.11155,3,64.82999999999998,13,33876
3.80723,-16.34889,1.23981,30.10032,3,64.75189655172413,13,33877
3.80723,-16.34889,1.24435,30.10032,3,64.67362068965517,13,33878
3.80658,-16.34971,1.24889,30.10032,3,64.59534482758619,13,33879
3.80594,-16.34971,1.25344,30.10032,3,64.51689655172413,13,33880
3.8053,-16.34889,1.25796,30.08909,3,64.43896551724137,13,33881
3.80465,-16.34889,1.26253,30.10032,3,64.3601724137931,13,33882
3.80401,-16.34971,1.26708,30.31372,3,64.28172413793102,13,33883
3.80401,-16.34971,1.2716,30.30249,3,64.20379310344826,13,33884
3.80336,-16.34889,1.27614,30.31372,3,64.1255172413793,13,33885
3.80336,-16.34889,1.28069,30.30249,3,64.04706896551724,13,33886
3.80272,-16.34889,1.28524,30.31372,3,63.96862068965516,13,33887
3.80208,-16.34971,1.28978,30.30249,3,63.890344827586205,13,33888
3.80143,-16.34971,1.2943,30.30249,3,63.812413793103445,13,33889
3.80079,-16.34889,1.29884,30.30249,3,63.73413793103447,13,33890
3.80079,-16.34889,1.30339,30.30249,3,63.6556896551724,13,33891
3.80014,-16.34971,1.30792,30.30249,3,63.57758620689653,13,33892
3.7995,-16.34971,1.31246,30.30249,3,63.49931034482758,13,33893
3.7995,-16.34889,1.31701,30.31372,3,63.42086206896551,13,33894
3.79885,-16.34889,1.32156,30.31372,3,63.34241379310345,13,33895
3.79821,-16.34971,1.32608,30.32495,3,63.26448275862067,13,33896
3.79757,-16.34971,1.33064,30.30249,3,63.18586206896551,13,33897
3.79692,-16.34889,1.3352,30.30249,3,63.107241379310345,13,33898
3.79628,-16.34889,1.33974,30.30249,3,63.02896551724137,13,33899
3.79628,-16.34889,1.34426,30.51589,3,62.95103448275861,13,33900
3.795630000000001,-16.34971,1.34881,30.31372,3,62.872586206896536,13,33901
3.79499,-16.34971,1.35336,30.52712,3,62.79413793103448,13,33902
3.79434,-16.34889,1.35788,30.52712,3,62.71620689655172,13,33903
3.79434,-16.34889,1.36244,30.52712,3,62.637586206896536,13,33904
3.7937,-16.34889,1.36698,30.51589,3,62.55931034482758,13,33905
3.79306,-16.34971,1.3715,30.52712,3,62.48137931034482,13,33906
3.79306,-16.34971,1.37605,30.51589,3,62.40293103448274,13,33907
3.79241,-16.34889,1.38059,30.52712,3,62.32465517241378,13,33908
3.79177,-16.34889,1.38514,30.51589,3,62.24620689655172,13,33909
3.79112,-16.34971,1.3896700000000002,30.52712,3,62.16810344827585,13,33910
3.79112,-16.34889,1.39423,30.51589,3,62.08948275862068,13,33911
3.79048,-16.34971,1.39876,30.51589,3,62.01137931034481,13,33912
3.78984,-16.34971,1.40329,30.52712,3,61.93327586206895,13,33913
3.78984,-16.34889,1.40783,30.51589,3,61.855,13,33914
3.78919,-16.34889,1.4124,30.51589,3,61.77620689655172,13,33915
3.78855,-16.34971,1.41694,30.72928,3,61.69793103448274,13,33916
3.7879,-16.34971,1.42146,30.51589,3,61.62,13,33917
3.7879,-16.34971,1.42602,30.52712,3,61.54137931034481,13,33918
3.78726,-16.34889,1.43054,30.52712,3,61.46344827586206,13,33919
3.78661,-16.34889,1.43511,30.72928,3,61.38465517241379,13,33920
3.78597,-16.34889,1.43965,30.72928,3,61.30637931034481,13,33921
3.78597,-16.34971,1.4441700000000002,30.72928,3,61.22844827586205,13,33922
3.78533,-16.34971,1.44873,30.72928,3,61.14982758620688,13,33923
3.78468,-16.34971,1.45325,30.72928,3,61.07189655172414,13,33924
3.78404,-16.34889,1.4578,30.72928,3,60.99344827586207,13,33925
3.78404,-16.34889,1.46233,30.72928,3,60.9153448275862,13,33926
3.78339,-16.34889,1.46687,30.72928,3,60.837068965517226,13,33927
3.78275,-16.34971,1.4714200000000002,30.72928,3,60.75862068965516,13,33928
3.78275,-16.34971,1.47599,30.72928,3,60.67982758620688,13,33929
3.7821,-16.34889,1.48051,30.74052,3,60.60189655172413,13,33930
3.78146,-16.34889,1.48506,30.74052,3,60.52344827586206,13,33931
3.78082,-16.34971,1.48958,30.72928,3,60.44551724137931,13,33932
3.78082,-16.34889,1.49412,30.72928,3,60.367241379310336,13,33933
3.78017,-16.34971,1.49869,30.72928,3,60.28844827586206,13,33934
3.77953,-16.34889,1.5032299999999998,30.72928,3,60.2101724137931,13,33935
3.77953,-16.34889,1.50775,30.94268,3,60.13224137931034,13,33936
3.778880000000001,-16.34889,1.51231,30.74052,3,60.05362068965516,13,33937
3.778880000000001,-16.34971,1.51685,30.94268,3,59.975344827586206,13,33938
3.77824,-16.34971,1.52139,30.71805,3,59.89706896551723,13,33939
3.7776,-16.34971,1.5259200000000002,30.94268,3,59.81896551724137,13,33940
3.77695,-16.34971,1.53047,30.93145,3,59.740517241379294,13,33941
3.77631,-16.34889,1.53499,30.94268,3,59.66258620689654,13,33942
3.77631,-16.34889,1.5395299999999998,30.95391,3,59.58431034482758,13,33943
3.77566,-16.34971,1.5441,30.94268,3,59.505517241379295,13,33944
3.77502,-16.34971,1.54864,30.94268,3,59.42724137931034,13,33945
3.77502,-16.34971,1.55318,30.94268,3,59.34896551724137,13,33946
3.77437,-16.34889,1.55772,30.94268,3,59.27068965517241,13,33947
3.773730000000001,-16.34889,1.56225,30.94268,3,59.19258620689654,13,33948
3.77309,-16.34971,1.56681,30.94268,3,59.11396551724136,13,33949
3.77309,-16.34971,1.57135,30.94268,3,59.035689655172405,13,33950
3.77244,-16.34971,1.57589,30.95391,3,58.95741379310344,13,33951
3.77244,-16.34889,1.58041,30.94268,3,58.87948275862069,13,33952
3.7718,-16.34889,1.58496,30.94268,3,58.80103448275861,13,33953
3.77115,-16.34971,1.58952,30.95391,3,58.72241379310344,13,33954
3.77115,-16.34971,1.5940299999999998,30.93145,3,58.64465517241378,13,33955
3.77051,-16.34971,1.59859,30.94268,3,58.56603448275861,13,33956
3.76987,-16.34889,1.60312,30.94268,3,58.48793103448276,13,33957
3.76987,-16.34889,1.60766,30.94268,3,58.40965517241378,13,33958
3.76922,-16.34971,1.6122,31.14485,3,58.33137931034481,13,33959
3.768580000000001,-16.34971,1.61675,31.14485,3,58.25293103448276,13,33960
3.768580000000001,-16.34971,1.62129,31.14485,3,58.17465517241378,13,33961
3.76793,-16.34889,1.62585,31.14485,3,58.09603448275861,13,33962
3.76793,-16.34889,1.63039,31.14485,3,58.01775862068965,13,33963
3.76729,-16.34889,1.63493,31.14485,3,57.93948275862069,13,33964
3.76664,-16.34971,1.63946,31.14485,3,57.86137931034482,13,33965
3.766,-16.34971,1.64399,31.15608,3,57.78327586206896,13,33966
3.766,-16.34971,1.6485299999999998,31.14485,3,57.704999999999984,13,33967
3.76536,-16.34889,1.6530900000000002,31.15608,3,57.62637931034482,13,33968
3.76471,-16.34889,1.6576099999999998,31.14485,3,57.548448275862064,13,33969
3.76471,-16.34889,1.66215,31.14485,3,57.47017241379311,13,33970
3.76407,-16.34971,1.66672,31.13362,3,57.39137931034482,13,33971
3.76342,-16.34971,1.6712599999999995,31.14485,3,57.31310344827586,13,33972
3.76342,-16.34889,1.6757799999999998,31.36948,3,57.23517241379309,13,33973
3.76278,-16.34889,1.68033,31.15608,3,57.15672413793102,13,33974
3.76213,-16.34889,1.68487,31.36948,3,57.07844827586207,13,33975
3.76213,-16.34971,1.68943,31.35825,3,56.99982758620688,13,33976
3.76149,-16.34971,1.69396,31.15608,3,56.92172413793103,13,33977
3.76149,-16.34889,1.69849,31.35825,3,56.843620689655154,13,33978
3.76085,-16.34889,1.7030299999999998,31.35825,3,56.7653448275862,13,33979
3.7602,-16.34971,1.7075900000000002,31.36948,3,56.68672413793101,13,33980
3.7602,-16.34971,1.7121099999999998,31.35825,3,56.60879310344826,13,33981
3.75956,-16.34971,1.71667,31.35825,3,56.530172413793096,13,33982
3.75956,-16.34889,1.72123,31.35825,3,56.45155172413792,13,33983
3.75891,-16.34889,1.72575,31.36948,3,56.37362068965517,13,33984
3.75827,-16.34889,1.7302799999999998,31.36948,3,56.2955172413793,13,33985
3.75827,-16.34971,1.7348400000000002,31.35825,3,56.216896551724126,13,33986
3.75763,-16.34971,1.73938,31.35825,3,56.13862068965517,13,33987
3.75763,-16.34889,1.7439099999999998,31.36948,3,56.0605172413793,13,33988
3.75698,-16.34889,1.7484400000000002,31.36948,3,55.98241379310343,13,33989
3.75634,-16.34971,1.753,31.35825,3,55.90379310344826,13,33990
3.75569,-16.34971,1.7575599999999998,31.35825,3,55.8251724137931,13,33991
3.75569,-16.34971,1.76208,31.36948,3,55.74724137931034,13,33992
3.75505,-16.34889,1.7666099999999998,31.57164,3,55.66913793103447,13,33993
3.7544,-16.34889,1.77118,31.35825,3,55.59034482758619,13,33994
3.7544,-16.34889,1.7757,31.35825,3,55.51241379310345,13,33995
3.75376,-16.34971,1.78024,31.36948,3,55.43413793103447,13,33996
3.75312,-16.34971,1.7848,31.57164,3,55.3555172413793,13,33997
3.75312,-16.34889,1.78932,31.57164,3,55.27758620689654,13,33998
3.75247,-16.34889,1.79387,31.57164,3,55.19913793103447,13,33999
3.75247,-16.34889,1.7984,31.57164,3,55.12103448275861,13,34000
3.75183,-16.34971,1.80296,31.57164,3,55.04241379310345,13,34001
3.75183,-16.34971,1.8075,31.57164,3,54.96413793103447,13,34002
3.75118,-16.34889,1.81205,31.57164,3,54.885689655172406,13,34003
3.75118,-16.34889,1.8166,31.56041,3,54.80724137931033,13,34004
3.75054,-16.34889,1.82113,31.57164,3,54.72913793103447,13,34005
3.74989,-16.34971,1.82567,31.57164,3,54.65086206896552,13,34006
3.74989,-16.34971,1.83022,31.57164,3,54.57241379310344,13,34007
3.74925,-16.34971,1.83476,31.57164,3,54.49413793103447,13,34008
3.74925,-16.34889,1.83927,31.57164,3,54.41637931034482,13,34009
3.74861,-16.34889,1.84384,31.57164,3,54.33758620689654,13,34010
3.74796,-16.34889,1.84835,31.58287,3,54.25982758620689,13,34011
3.74796,-16.34971,1.85291,31.57164,3,54.181206896551714,13,34012
3.74732,-16.34971,1.85744,31.57164,3,54.10310344827585,13,34013
3.74732,-16.34971,1.8619900000000005,31.57164,3,54.02465517241378,13,34014
3.74667,-16.34889,1.86652,31.61657,3,53.94655172413792,13,34015
3.74667,-16.34889,1.87106,31.78504,3,53.86827586206896,13,34016
3.74603,-16.34971,1.87562,31.78504,3,53.78965517241378,13,34017
3.74539,-16.34971,1.88017,31.78504,3,53.71120689655172,13,34018
3.74474,-16.34971,1.8847,31.78504,3,53.633103448275854,13,34019
3.74474,-16.34971,1.88923,31.79627,3,53.55499999999999,13,34020
3.7441,-16.34889,1.89379,31.78504,3,53.47637931034481,13,34021
3.74345,-16.34889,1.89832,31.77381,3,53.39827586206896,13,34022
3.74345,-16.34889,1.90287,31.77381,3,53.31982758620689,13,34023
3.74281,-16.34889,1.90742,31.78504,3,53.24137931034481,13,34024
3.74281,-16.34971,1.91196,31.78504,3,53.163103448275855,13,34025
3.74216,-16.34971,1.91648,31.78504,3,53.085172413793096,13,34026
3.74216,-16.34971,1.92104,31.77381,3,53.00655172413792,13,34027
3.74152,-16.34889,1.92556,31.77381,3,52.92862068965516,13,34028
3.74152,-16.34889,1.93012,31.78504,3,52.84999999999999,13,34029
3.74152,-16.34889,1.93464,31.78504,3,52.77206896551723,13,34030
3.74088,-16.34971,1.93922,31.78504,3,52.693103448275856,13,34031
3.74023,-16.34889,1.94373,31.78504,3,52.6153448275862,13,34032
3.74023,-16.34971,1.94828,31.77381,3,52.536896551724126,13,34033
3.73959,-16.34971,1.95281,31.77381,3,52.458793103448265,13,34034
3.73959,-16.34971,1.95737,31.99844,3,52.3801724137931,13,34035
3.73894,-16.34971,1.9619,31.98721,3,52.30206896551723,13,34036
3.73894,-16.34889,1.96644,31.99844,3,52.223793103448266,13,34037
3.7383,-16.34889,1.97099,31.98721,3,52.14534482758619,13,34038
3.7383,-16.34889,1.97552,31.98721,3,52.06724137931034,13,34039
3.73766,-16.34889,1.98008,31.98721,3,51.98862068965517,13,34040
3.73766,-16.34889,1.98463,31.97598,3,51.91017241379309,13,34041
3.73701,-16.34889,1.98915,31.98721,3,51.83224137931034,13,34042
3.73701,-16.34971,1.99372,31.98721,3,51.75344827586206,13,34043
3.73637,-16.34971,1.99822,31.99844,3,51.6758620689655,13,34044
3.73637,-16.34971,2.00276,31.98721,3,51.597586206896544,13,34045
3.73572,-16.34971,2.00732,31.99844,3,51.51896551724137,13,34046
3.73508,-16.34971,2.01185,31.97598,3,51.4408620689655,13,34047
3.73508,-16.34971,2.01642,31.98721,3,51.36206896551723,13,34048
3.73443,-16.34971,2.02096,31.98721,3,51.28379310344826,13,34049
3.73443,-16.34889,2.02547,31.97598,3,51.20603448275861,13,34050
3.73379,-16.34889,2.03002,31.97598,3,51.12758620689655,13,34051
3.73379,-16.34971,2.03459,31.98721,3,51.04879310344826,13,34052
3.73315,-16.34971,2.03911,31.98721,3,50.9708620689655,13,34053
3.7325,-16.34971,2.0436400000000003,31.98721,3,50.892758620689634,13,34054
3.7325,-16.34971,2.0482,31.98721,3,50.81413793103447,13,34055
3.73186,-16.34971,2.05275,32.21184,3,50.73568965517241,13,34056
3.73186,-16.34971,2.05729,31.99844,3,50.65741379310344,13,34057
3.73186,-16.34889,2.06183,32.20061,3,50.57913793103448,13,34058
3.73121,-16.34889,2.06637,32.20061,3,50.5008620689655,13,34059
3.73121,-16.34889,2.0709,32.21184,3,50.42275862068965,13,34060
3.73057,-16.34971,2.07546,31.98721,3,50.34413793103448,13,34061
3.73057,-16.34971,2.07998,32.20061,3,50.26620689655172,13,34062
3.72992,-16.34971,2.08452,32.20061,3,50.187931034482745,13,34063
3.72928,-16.34971,2.08907,32.20061,3,50.10948275862068,13,34064
3.72928,-16.34889,2.09361,32.21184,3,50.03120689655172,13,34065
3.72864,-16.34889,2.09816,32.20061,3,49.95275862068965,13,34066
3.72864,-16.34889,2.1027,32.21184,3,49.87448275862068,13,34067
3.72864,-16.34889,2.10724,32.21184,3,49.79620689655172,13,34068
3.72799,-16.34889,2.11176,32.20061,3,49.71827586206896,13,34069
3.72799,-16.34889,2.11632,32.20061,3,49.63965517241378,13,34070
3.72735,-16.34889,2.12087,32.21184,3,49.56120689655171,13,34071
3.72735,-16.34971,2.1254,32.20061,3,49.483103448275855,13,34072
3.7267,-16.34971,2.12994,32.189370000000004,3,49.40482758620689,13,34073
3.7267,-16.34971,2.13447,32.20061,3,49.32672413793103,13,34074
3.72606,-16.34971,2.13902,32.189370000000004,3,49.24827586206896,13,34075
3.72606,-16.34971,2.14355,32.20061,3,49.1701724137931,13,34076
3.72542,-16.34971,2.14811,32.21184,3,49.09155172413792,13,34077
3.72542,-16.34889,2.15265,32.21184,3,49.01327586206895,13,34078
3.72477,-16.34889,2.15719,32.20061,3,48.93499999999999,13,34079
3.72477,-16.34889,2.16174,32.20061,3,48.85655172413792,13,34080
3.72413,-16.34971,2.16627,32.414,3,48.77844827586206,13,34081
3.72413,-16.34971,2.17082,32.414,3,48.69999999999999,13,34082
3.72348,-16.34971,2.17536,32.414,3,48.62172413793102,13,34083
3.72284,-16.34971,2.17988,32.414,3,48.54379310344827,13,34084
3.72284,-16.34971,2.18444,32.42523,3,48.4651724137931,13,34085
3.72219,-16.34971,2.18898,32.414,3,48.38689655172413,13,34086
3.72219,-16.34971,2.19351,32.414,3,48.30879310344827,13,34087
3.72155,-16.34971,2.19805,32.414,3,48.2305172413793,13,34088
3.72155,-16.34889,2.20261,32.414,3,48.15189655172413,13,34089
3.72155,-16.34971,2.20713,32.414,3,48.07396551724137,13,34090
3.72091,-16.34889,2.21169,32.402770000000004,3,47.995344827586194,13,34091
3.72091,-16.34889,2.21622,32.402770000000004,3,47.91724137931034,13,34092
3.72026,-16.34971,2.22078,32.414,3,47.838620689655166,13,34093
3.72026,-16.34889,2.22531,32.414,3,47.7605172413793,13,34094
3.71962,-16.34889,2.2298400000000003,32.414,3,47.68241379310343,13,34095
3.71962,-16.34889,2.23438,32.402770000000004,3,47.60413793103447,13,34096
3.71962,-16.34971,2.23894,32.402770000000004,3,47.5255172413793,13,34097
3.71897,-16.34889,2.24347,32.414,3,47.44741379310344,13,34098
3.71897,-16.34889,2.24801,32.414,3,47.36913793103447,13,34099
3.71833,-16.34971,2.25256,32.616170000000004,3,47.29068965517241,13,34100
3.71833,-16.34889,2.2570900000000003,32.414,3,47.21258620689654,13,34101
3.71768,-16.34971,2.26163,32.42523,3,47.13431034482758,13,34102
3.71768,-16.34889,2.26618,32.6274,3,47.0558620689655,13,34103
3.71704,-16.34889,2.2707200000000003,32.6274,3,46.97758620689654,13,34104
3.71704,-16.34889,2.27527,32.616170000000004,3,46.89913793103448,13,34105
3.71704,-16.34889,2.2798,32.6274,3,46.82103448275861,13,34106
3.7164,-16.34889,2.28435,32.616170000000004,3,46.74258620689655,13,34107
3.7164,-16.34889,2.2888900000000003,32.402770000000004,3,46.66431034482757,13,34108
3.71575,-16.34889,2.29343,32.616170000000004,3,46.58603448275861,13,34109
3.71575,-16.34889,2.2979700000000003,32.6274,3,46.50775862068964,13,34110
3.71511,-16.34971,2.30251,32.63863,3,46.42948275862068,13,34111
3.71511,-16.34971,2.30706,32.616170000000004,3,46.35103448275861,13,34112
3.71446,-16.34971,2.31161,32.6274,3,46.27258620689654,13,34113
3.71446,-16.34971,2.31615,32.616170000000004,3,46.19431034482759,13,34114
3.71382,-16.34971,2.3206900000000004,32.6274,3,46.11603448275861,13,34115
3.71382,-16.34971,2.32521,32.616170000000004,3,46.03810344827585,13,34116
3.71318,-16.34889,2.32977,32.616170000000004,3,45.95948275862068,13,34117
3.71318,-16.34889,2.33432,32.616170000000004,3,45.881034482758615,13,34118
3.71253,-16.34889,2.33886,32.616170000000004,3,45.80275862068965,13,34119
3.71253,-16.34889,2.34338,32.6274,3,45.72482758620689,13,34120
3.71189,-16.34889,2.3479400000000004,32.616170000000004,3,45.6462068965517,13,34121
3.71189,-16.34889,2.35248,32.6274,3,45.56793103448275,13,34122
3.71124,-16.34971,2.35702,32.6274,3,45.48965517241378,13,34123
3.71124,-16.34971,2.36156,32.6274,3,45.41137931034482,13,34124
3.71124,-16.34971,2.36611,32.6274,3,45.33293103448275,13,34125
3.7106,-16.34889,2.3706400000000003,32.6274,3,45.25482758620688,13,34126
3.7106,-16.34889,2.37517,32.616170000000004,3,45.17672413793103,13,34127
3.7106,-16.34889,2.3797200000000003,32.6274,3,45.09827586206895,13,34128
3.70995,-16.34971,2.38425,32.829570000000004,3,45.02017241379309,13,34129
3.70995,-16.34971,2.3888,32.829570000000004,3,44.94172413793103,13,34130
3.70931,-16.34971,2.39334,32.8408,3,44.86344827586206,13,34131
3.70931,-16.34971,2.3978900000000003,32.829570000000004,3,44.78499999999999,13,34132
3.70867,-16.34971,2.4024400000000004,32.81834,3,44.70655172413791,13,34133
3.70867,-16.34889,2.4069700000000003,32.829570000000004,3,44.628448275862056,13,34134
3.70867,-16.34889,2.41151,32.829570000000004,3,44.5501724137931,13,34135
3.70802,-16.34889,2.41606,32.829570000000004,3,44.47172413793102,13,34136
3.70802,-16.34889,2.42059,32.829570000000004,3,44.393620689655165,13,34137
3.70738,-16.34971,2.42513,32.829570000000004,3,44.3153448275862,13,34138
3.70738,-16.34971,2.42966,32.829570000000004,3,44.23724137931033,13,34139
3.70738,-16.34971,2.4342200000000003,32.8408,3,44.15862068965515,13,34140
3.70673,-16.34971,2.43875,32.829570000000004,3,44.0805172413793,13,34141
3.70673,-16.34889,2.4433,32.8408,3,44.00206896551724,13,34142
3.70673,-16.34889,2.44783,32.829570000000004,3,43.92396551724136,13,34143
3.70609,-16.34889,2.45238,32.829570000000004,3,43.845517241379305,13,34144
3.70609,-16.34889,2.45692,32.829570000000004,3,43.76724137931033,13,34145
3.70545,-16.34889,2.46146,32.829570000000004,3,43.68896551724136,13,34146
3.70545,-16.34971,2.466,32.829570000000004,3,43.6106896551724,13,34147
3.7048,-16.34971,2.47056,32.829570000000004,3,43.53206896551723,13,34148
3.7048,-16.34971,2.47508,33.042970000000004,3,43.45413793103447,13,34149
3.7048,-16.34889,2.47965,33.03173,3,43.3753448275862,13,34150
3.70416,-16.34889,2.48417,33.03173,3,43.29741379310344,13,34151
3.70416,-16.34889,2.4887200000000003,33.042970000000004,3,43.218965517241365,13,34152
3.70351,-16.34889,2.49324,33.042970000000004,3,43.141034482758606,13,34153
3.70351,-16.34971,2.49779,33.042970000000004,3,43.06258620689654,13,34154
3.70287,-16.34971,2.50234,33.042970000000004,3,42.98413793103448,13,34155
3.70287,-16.34971,2.5068900000000003,33.042970000000004,3,42.9056896551724,13,34156
3.70222,-16.34971,2.51142,33.03173,3,42.82758620689654,13,34157
3.70222,-16.34889,2.51596,33.042970000000004,3,42.74931034482757,13,34158
3.70222,-16.34971,2.52051,33.042970000000004,3,42.67086206896551,13,34159
3.70158,-16.34971,2.52506,33.03173,3,42.59241379310344,13,34160
3.70158,-16.34971,2.52958,33.042970000000004,3,42.51448275862068,13,34161
3.70094,-16.34889,2.5341400000000003,33.042970000000004,3,42.4358620689655,13,34162
3.70094,-16.34971,2.53866,33.042970000000004,3,42.357931034482746,13,34163
3.70094,-16.34889,2.5432,33.03173,3,42.27965517241378,13,34164
3.70094,-16.34889,2.54774,33.042970000000004,3,42.20137931034481,13,34165
3.70029,-16.34971,2.5523,33.03173,3,42.12275862068965,13,34166
3.70029,-16.34889,2.55683,33.03173,3,42.04465517241378,13,34167
3.69965,-16.34971,2.56137,33.042970000000004,3,41.96637931034481,13,34168
3.69965,-16.34971,2.56593,33.042970000000004,3,41.887758620689645,13,34169
3.69965,-16.34971,2.57046,33.042970000000004,3,41.80965517241378,13,34170
3.699,-16.34971,2.57502,33.042970000000004,3,41.73103448275861,13,34171
3.699,-16.34971,2.57955,33.24513,3,41.65293103448276,13,34172
3.699,-16.34971,2.58408,33.24513,3,41.57482758620688,13,34173
3.69836,-16.34971,2.58863,33.25636,3,41.496379310344814,13,34174
3.69836,-16.34889,2.59318,33.24513,3,41.41793103448276,13,34175
3.69771,-16.34889,2.5977200000000003,33.24513,3,41.33965517241378,13,34176
3.69771,-16.34889,2.60225,33.24513,3,41.26155172413792,13,34177
3.69771,-16.34971,2.60678,33.25636,3,41.183448275862055,13,34178
3.69707,-16.34971,2.61133,33.25636,3,41.10499999999998,13,34179
3.69707,-16.34889,2.61587,33.25636,3,41.02672413793103,13,34180
3.69707,-16.34971,2.62041,33.24513,3,40.948448275862056,13,34181
3.69643,-16.34971,2.62497,33.25636,3,40.86982758620689,13,34182
3.69643,-16.34889,2.62949,33.24513,3,40.79189655172413,13,34183
3.69643,-16.34889,2.63405,33.24513,3,40.71327586206896,13,34184
3.695780000000001,-16.34971,2.63859,33.24513,3,40.634999999999984,13,34185
3.695780000000001,-16.34889,2.64313,33.24513,3,40.55672413793102,13,34186
3.695780000000001,-16.34889,2.64767,33.24513,3,40.47844827586206,13,34187
3.69514,-16.34971,2.65221,33.45853,3,40.400172413793086,13,34188
3.69514,-16.34971,2.65674,33.24513,3,40.322068965517225,13,34189
3.69514,-16.34971,2.66128,33.31252,3,40.24379310344826,13,34190
3.69449,-16.34889,2.66583,33.25636,3,40.1653448275862,13,34191
3.69449,-16.34889,2.67038,33.46976,3,40.08689655172413,13,34192
3.69385,-16.34889,2.67491,33.25636,3,40.00879310344826,13,34193
3.69385,-16.34889,2.67945,33.25636,3,39.9305172413793,13,34194
3.69385,-16.34971,2.68399,33.45853,3,39.85224137931033,13,34195
3.69321,-16.34971,2.68853,33.45853,3,39.773965517241365,13,34196
3.69321,-16.34971,2.69309,33.45853,3,39.6953448275862,13,34197
3.69321,-16.34971,2.69761,33.45853,3,39.61741379310344,13,34198
3.69256,-16.34971,2.70216,33.45853,3,39.538965517241365,13,34199
3.69256,-16.34971,2.7067,33.45853,3,39.4606896551724,13,34200
3.69192,-16.34889,2.71124,33.45853,3,39.38241379310344,13,34201
3.69192,-16.34889,2.71578,33.45853,3,39.30413793103447,13,34202
3.69192,-16.34889,2.72034,33.45853,3,39.2255172413793,13,34203
3.69127,-16.34889,2.72486,33.45853,3,39.14758620689654,13,34204
3.69127,-16.34971,2.7294,33.45853,3,39.06931034482757,13,34205
3.69127,-16.34971,2.73396,33.4473,3,38.9906896551724,13,34206
3.69127,-16.34971,2.73849,33.4473,3,38.91258620689654,13,34207
3.69063,-16.34889,2.74303,33.45853,3,38.83431034482757,13,34208
3.69063,-16.34971,2.74757,33.45853,3,38.75603448275861,13,34209
