Repository: uw-mad-dash/Battery-SoC-Estimation

## Data
The [LiPo 5450 mAh cell](https://maxamps.com/products/lipo-5450-1s-3-7v-battery) data can be found in <em>data</em> directory 👀. We collected 48 discharging-charging cycles for CRates 1, 2, 3, and 4. The measurements were recorded at 1 second rate. To understand data better, we provided a [Jupyter](https://jupyter.org/) notebook <em>data_visualization.ipynb</em> in <em>notebooks</em> directory. We used [Jupyter Dash](https://github.com/plotly/jupyter-dash) library which allows to create interactive plots. Names of the columns in the csv files containing data should be self-explanatory, except column 'AhStep [Ah]'. This column represents the cell capacity in Ah.

File: data/CRate3_Cycle18.csv (part 1 of 5)
Voltage [V],Current [A],AhStep [Ah],TempBottom [C],CRate [-],SOC [%],Cycle [-],Time [s]
4.0385,-16.34971,0.0045299999999999,28.22467,3,85.97344827586207,18,47556
4.03334,-16.34889,0.00909,28.22467,3,85.89482758620692,18,47557
4.02883,-16.34971,0.0136099999999999,28.22467,3,85.81689655172414,18,47558
4.02497,-16.34971,0.01815,28.22467,3,85.73862068965518,18,47559
4.0211,-16.34971,0.02271,28.21344,3,85.66,18,47560
4.01853,-16.34971,0.0272399999999999,28.22467,3,85.58189655172414,18,47561
4.01595,-16.34971,0.03178,28.22467,3,85.50362068965518,18,47562
4.01273,-16.34971,0.03632,28.21344,3,85.4253448275862,18,47563
4.01015,-16.34971,0.04087,28.21344,3,85.34689655172414,18,47564
4.00822,-16.34889,0.04542,28.21344,3,85.26844827586207,18,47565
4.00629,-16.34971,0.04996,28.22467,3,85.19017241379312,18,47566
4.00435,-16.34971,0.0544799999999999,28.21344,3,85.11224137931035,18,47567
4.00242,-16.34889,0.05905,28.21344,3,85.03344827586207,18,47568
4.00049,-16.34889,0.06357,28.4156,3,84.95551724137931,18,47569
3.9992,-16.34971,0.06813,28.43807,3,84.87689655172414,18,47570
3.99727,-16.34971,0.07267,28.4156,3,84.79862068965518,18,47571
3.99598,-16.34971,0.0772,28.42683,3,84.72051724137931,18,47572
3.99469,-16.34971,0.08176,28.4156,3,84.64189655172414,18,47573
3.99276,-16.34971,0.08627,28.4156,3,84.5641379310345,18,47574
3.99147,-16.34971,0.09084,28.42683,3,84.4853448275862,18,47575
3.990180000000001,-16.34971,0.0953799999999999,28.42683,3,84.40706896551725,18,47576
3.98889,-16.34971,0.0999,28.4156,3,84.3291379310345,18,47577
3.98761,-16.34971,0.10446,28.42683,3,84.25051724137931,18,47578
3.98632,-16.34971,0.10899,28.42683,3,84.17241379310344,18,47579
3.98503,-16.34971,0.11354,28.42683,3,84.09396551724137,18,47580
3.98374,-16.34971,0.1180799999999999,28.42683,3,84.01568965517241,18,47581
3.98245,-16.34971,0.12261,28.42683,3,83.93758620689655,18,47582
3.98181,-16.34971,0.12717,28.629,3,83.85896551724137,18,47583
3.98052,-16.34889,0.13169,28.629,3,83.78103448275863,18,47584
3.97923,-16.34889,0.13625,28.64023,3,83.70241379310345,18,47585
3.97794,-16.34971,0.14077,28.64023,3,83.6244827586207,18,47586
3.9773,-16.34889,0.14532,28.629,3,83.54603448275863,18,47587
3.97601,-16.34889,0.14987,28.629,3,83.46758620689656,18,47588
3.97472,-16.34971,0.15439,28.629,3,83.3896551724138,18,47589
3.97408,-16.34971,0.15894,28.629,3,83.31120689655172,18,47590
3.97279,-16.34889,0.16349,28.629,3,83.23275862068965,18,47591
3.9715,-16.34971,0.1680299999999999,28.8424,3,83.15448275862069,18,47592
3.97086,-16.34889,0.1726,28.629,3,83.07568965517241,18,47593
3.96957,-16.34971,0.1771,28.64023,3,82.99810344827586,18,47594
3.968280000000001,-16.34971,0.18166,28.8424,3,82.91948275862069,18,47595
3.96763,-16.34971,0.1861799999999999,28.85363,3,82.84155172413793,18,47596
3.96635,-16.34971,0.1907299999999999,28.85363,3,82.76310344827586,18,47597
3.9657,-16.34971,0.19528,28.83117,3,82.68465517241378,18,47598
3.96441,-16.34971,0.19983,28.8424,3,82.60620689655173,18,47599
3.963130000000001,-16.34971,0.2043599999999999,28.8424,3,82.52810344827586,18,47600
3.96248,-16.34971,0.2089099999999999,28.85363,3,82.44965517241381,18,47601
3.96119,-16.34889,0.21345,28.98841,3,82.37137931034484,18,47602
3.9599,-16.34889,0.2179699999999999,29.04456,3,82.29344827586206,18,47603
3.95862,-16.34889,0.22253,29.0558,3,82.2148275862069,18,47604
3.95797,-16.34889,0.22708,29.06703,3,82.13637931034484,18,47605
3.95668,-16.34889,0.2316,29.0558,3,82.05844827586206,18,47606
3.9554,-16.34889,0.23614,29.0558,3,81.98017241379311,18,47607
3.95475,-16.34971,0.24069,29.0558,3,81.90172413793104,18,47608
3.95346,-16.34971,0.24524,29.0558,3,81.82327586206897,18,47609
3.95217,-16.34971,0.24978,29.0558,3,81.745,18,47610
3.95089,-16.34971,0.25432,29.06703,3,81.66672413793104,18,47611
3.9496,-16.34889,0.25885,29.16811,3,81.58862068965517,18,47612
3.94831,-16.34889,0.26339,29.0558,3,81.51034482758621,18,47613
3.94766,-16.34971,0.26793,29.25796,3,81.43206896551725,18,47614
3.94638,-16.34971,0.27247,29.26919,3,81.35379310344827,18,47615
3.94509,-16.34889,0.27701,29.25796,3,81.27551724137932,18,47616
3.94444,-16.34971,0.28156,29.25796,3,81.19706896551725,18,47617
3.94316,-16.34971,0.28611,29.26919,3,81.11862068965517,18,47618
3.94187,-16.34889,0.29064,29.25796,3,81.04051724137932,18,47619
3.94058,-16.34889,0.29518,29.26919,3,80.96224137931034,18,47620
3.93929,-16.34889,0.29974,29.25796,3,80.88362068965517,18,47621
3.938,-16.34889,0.30427,29.25796,3,80.80551724137932,18,47622
3.93736,-16.34889,0.30881,29.25796,3,80.72724137931034,18,47623
3.93607,-16.34971,0.31335,29.25796,3,80.64896551724138,18,47624
3.93478,-16.34971,0.3179,29.25796,3,80.57051724137932,18,47625
3.93349,-16.34971,0.32245,29.25796,3,80.49206896551725,18,47626
3.93285,-16.34971,0.32699,29.47136,3,80.41379310344827,18,47627
3.93156,-16.34971,0.33152,29.28042,3,80.33568965517242,18,47628
3.93027,-16.34889,0.33608,29.47136,3,80.25706896551723,18,47629
3.92898,-16.34889,0.3406,29.47136,3,80.17913793103449,18,47630
3.92769,-16.34889,0.34514,29.47136,3,80.10086206896553,18,47631
3.92705,-16.34889,0.34968,29.47136,3,80.02258620689655,18,47632
3.92576,-16.34889,0.35423,29.47136,3,79.94413793103449,18,47633
3.92447,-16.34971,0.35878,29.47136,3,79.8656896551724,18,47634
3.92383,-16.34971,0.3633,29.47136,3,79.78775862068966,18,47635
3.92254,-16.34889,0.36785,29.47136,3,79.70931034482759,18,47636
3.92125,-16.34971,0.3724,29.47136,3,79.63086206896553,18,47637
3.92061,-16.34971,0.37695,29.47136,3,79.55241379310345,18,47638
3.91932,-16.34889,0.38149,29.47136,3,79.47413793103448,18,47639
3.91803,-16.34889,0.3860099999999999,29.47136,3,79.39620689655173,18,47640
3.91739,-16.34889,0.39057,29.47136,3,79.31758620689655,18,47641
3.91674,-16.34971,0.3951,29.47136,3,79.2394827586207,18,47642
3.91545,-16.34889,0.39964,29.48259,3,79.16120689655173,18,47643
3.91417,-16.34971,0.40419,29.47136,3,79.08275862068966,18,47644
3.91352,-16.34889,0.40873,29.47136,3,79.0044827586207,18,47645
3.91288,-16.34971,0.41328,29.46013,3,78.92603448275861,18,47646
3.91159,-16.34889,0.41781,29.48259,3,78.84793103448276,18,47647
3.91095,-16.34889,0.42236,29.48259,3,78.7694827586207,18,47648
3.90966,-16.34889,0.4269,29.48259,3,78.69120689655172,18,47649
3.90837,-16.34971,0.43144,29.47136,3,78.61293103448276,18,47650
3.90772,-16.34889,0.4359699999999999,29.46013,3,78.5348275862069,18,47651
3.90708,-16.34971,0.44051,29.47136,3,78.45655172413794,18,47652
3.90644,-16.34971,0.44506,29.47136,3,78.37810344827587,18,47653
3.90515,-16.34971,0.44961,29.67353,3,78.29965517241381,18,47654
3.9045,-16.34971,0.45413,29.68476,3,78.22172413793103,18,47655
3.90386,-16.34971,0.45869,29.47136,3,78.14310344827587,18,47656
3.90321,-16.34889,0.46321,29.47136,3,78.0651724137931,18,47657
3.90193,-16.34971,0.4677699999999999,29.47136,3,77.98655172413794,18,47658
3.90128,-16.34971,0.4723,29.68476,3,77.90844827586207,18,47659
3.90064,-16.34889,0.47685,29.46013,3,77.83000000000001,18,47660
3.89999,-16.34889,0.48139,29.47136,3,77.75172413793103,18,47661
3.89871,-16.34889,0.48594,29.68476,3,77.67327586206896,18,47662
3.89806,-16.34889,0.4904699999999999,29.46013,3,77.5951724137931,18,47663
3.89742,-16.34889,0.49501,29.47136,3,77.51689655172414,18,47664
3.89677,-16.34889,0.49955,29.47136,3,77.43862068965518,18,47665
3.89613,-16.34971,0.5041,29.69599,3,77.3601724137931,18,47666
3.895480000000001,-16.34971,0.50863,29.47136,3,77.28206896551724,18,47667
3.89484,-16.34971,0.5131899999999999,29.47136,3,77.20344827586207,18,47668
3.89355,-16.34971,0.51775,29.47136,3,77.12482758620689,18,47669
3.89291,-16.34971,0.5222600000000001,29.68476,3,77.04706896551724,18,47670
3.89226,-16.34971,0.5268,29.47136,3,76.96879310344829,18,47671
3.89226,-16.34971,0.53135,29.47136,3,76.89034482758622,18,47672
3.89097,-16.34971,0.5359,29.68476,3,76.81189655172415,18,47673
3.890330000000001,-16.34971,0.54043,29.68476,3,76.73379310344829,18,47674
3.88969,-16.34971,0.54498,29.68476,3,76.6553448275862,18,47675
3.88904,-16.34971,0.54953,29.68476,3,76.57689655172415,18,47676
3.8884,-16.34971,0.55405,29.47136,3,76.49896551724137,18,47677
3.88775,-16.34971,0.55861,29.67353,3,76.4203448275862,18,47678
3.88711,-16.34889,0.56315,29.68476,3,76.34206896551724,18,47679
3.88647,-16.34971,0.5676800000000001,29.51629,3,76.26396551724137,18,47680
3.88582,-16.34971,0.57223,29.67353,3,76.18551724137932,18,47681
3.88518,-16.34971,0.57677,29.47136,3,76.10724137931035,18,47682
3.88453,-16.34971,0.58131,29.68476,3,76.02896551724137,18,47683
3.88389,-16.34971,0.5858399999999999,29.47136,3,75.95086206896552,18,47684
3.88324,-16.34889,0.59038,29.47136,3,75.87258620689656,18,47685
3.88324,-16.34889,0.5949399999999999,29.47136,3,75.79396551724138,18,47686
3.8826,-16.34889,0.59947,29.47136,3,75.71586206896552,18,47687
3.88196,-16.34971,0.604,29.47136,3,75.63775862068967,18,47688
3.88131,-16.34971,0.60855,29.48259,3,75.55931034482758,18,47689
3.88067,-16.34971,0.61311,29.47136,3,75.48068965517241,18,47690
3.88002,-16.34971,0.61763,29.47136,3,75.40275862068965,18,47691
3.87938,-16.34889,0.6221800000000001,29.47136,3,75.32431034482758,18,47692
3.87874,-16.34889,0.6267199999999999,29.47136,3,75.24603448275863,18,47693
3.87809,-16.34889,0.63125,29.47136,3,75.16793103448276,18,47694
3.87745,-16.34889,0.6358,29.47136,3,75.08948275862069,18,47695
3.8768,-16.34889,0.64035,29.48259,3,75.01103448275863,18,47696
3.87616,-16.34971,0.64488,29.47136,3,74.93293103448276,18,47697
3.87616,-16.34971,0.6494300000000001,29.68476,3,74.85448275862069,18,47698
3.87551,-16.34971,0.65396,29.47136,3,74.77637931034484,18,47699
3.87487,-16.34971,0.6585,29.47136,3,74.69810344827587,18,47700
3.87423,-16.34971,0.66306,29.47136,3,74.61948275862069,18,47701
3.873580000000001,-16.34889,0.6675800000000001,29.47136,3,74.54155172413793,18,47702
3.87294,-16.34889,0.67213,29.48259,3,74.46310344827586,18,47703
3.87229,-16.34889,0.6766800000000001,29.67353,3,74.38465517241379,18,47704
3.87229,-16.34889,0.68123,29.47136,3,74.30620689655173,18,47705
3.87165,-16.34971,0.68577,29.47136,3,74.22793103448276,18,47706
3.871,-16.34971,0.69029,29.47136,3,74.15,18,47707
3.87036,-16.34971,0.69484,29.47136,3,74.07155172413793,18,47708
3.86972,-16.34971,0.69939,29.47136,3,73.99310344827586,18,47709
3.86907,-16.34971,0.70391,29.46013,3,73.91517241379312,18,47710
3.868430000000001,-16.34971,0.7084600000000001,29.47136,3,73.83672413793104,18,47711
3.86778,-16.34889,0.713,29.47136,3,73.75844827586207,18,47712
3.86714,-16.34889,0.7175600000000001,29.47136,3,73.6798275862069,18,47713
3.8665,-16.34889,0.7221,29.47136,3,73.60155172413793,18,47714
3.8665,-16.34971,0.7266199999999999,29.46013,3,73.52362068965519,18,47715
3.86585,-16.34971,0.73118,29.47136,3,73.44500000000001,18,47716
3.86521,-16.34971,0.7357199999999999,29.48259,3,73.36672413793104,18,47717
3.86456,-16.34971,0.74024,29.47136,3,73.28879310344827,18,47718
3.86456,-16.34971,0.7448,29.47136,3,73.21017241379312,18,47719
3.86392,-16.34971,0.74935,29.47136,3,73.13172413793104,18,47720
3.86327,-16.34889,0.75389,29.47136,3,73.05344827586207,18,47721
3.86263,-16.34889,0.75841,29.47136,3,72.97551724137931,18,47722
3.86199,-16.34889,0.7629600000000001,29.47136,3,72.89706896551724,18,47723
3.86134,-16.34971,0.76751,29.47136,3,72.81862068965518,18,47724
3.86134,-16.34889,0.77204,29.47136,3,72.74051724137932,18,47725
3.8607,-16.34971,0.77659,29.48259,3,72.66206896551725,18,47726
3.86005,-16.34971,0.78114,29.48259,3,72.58362068965518,18,47727
3.85941,-16.34971,0.78568,29.47136,3,72.50534482758621,18,47728
3.85876,-16.34889,0.79023,29.47136,3,72.42689655172414,18,47729
3.85812,-16.34889,0.79475,29.48259,3,72.34896551724138,18,47730
3.85748,-16.34889,0.7993,29.47136,3,72.27051724137932,18,47731
3.85683,-16.34889,0.80385,29.47136,3,72.19206896551725,18,47732
3.85619,-16.34971,0.8083899999999999,29.48259,3,72.11379310344827,18,47733
3.85619,-16.34971,0.81293,29.48259,3,72.03551724137932,18,47734
3.85554,-16.34971,0.8174600000000001,29.47136,3,71.95741379310346,18,47735
3.8549,-16.34971,0.82201,29.48259,3,71.87896551724138,18,47736
3.8549,-16.34889,0.8265600000000001,29.48259,3,71.80051724137932,18,47737
3.85426,-16.34889,0.83109,29.46013,3,71.72241379310346,18,47738
3.85361,-16.34971,0.83562,29.47136,3,71.64431034482759,18,47739
3.85297,-16.34971,0.8401700000000001,29.48259,3,71.56586206896553,18,47740
3.85232,-16.34971,0.84472,29.48259,3,71.48741379310346,18,47741
3.85168,-16.34889,0.84924,29.47136,3,71.4094827586207,18,47742
3.85168,-16.34889,0.8538,29.47136,3,71.33086206896553,18,47743
3.85103,-16.34889,0.8583200000000001,29.47136,3,71.25293103448276,18,47744
3.85039,-16.34971,0.8628600000000001,29.48259,3,71.1746551724138,18,47745
3.84975,-16.34971,0.86741,29.47136,3,71.09620689655172,18,47746
3.8491,-16.34971,0.8719600000000001,29.48259,3,71.01775862068965,18,47747
3.84846,-16.34889,0.87649,29.47136,3,70.93965517241381,18,47748
3.84781,-16.34971,0.88105,29.47136,3,70.86103448275861,18,47749
3.84717,-16.34889,0.88559,29.48259,3,70.78275862068966,18,47750
3.84717,-16.34971,0.89012,29.47136,3,70.70465517241378,18,47751
3.84653,-16.34971,0.89466,29.47136,3,70.62637931034483,18,47752
3.84588,-16.34889,0.89922,29.47136,3,70.54775862068966,18,47753
3.84524,-16.34889,0.90375,29.47136,3,70.46965517241381,18,47754
3.84459,-16.34971,0.90829,29.47136,3,70.39137931034483,18,47755
3.84459,-16.34971,0.91284,29.47136,3,70.31293103448276,18,47756
3.84395,-16.34971,0.91737,29.47136,3,70.2348275862069,18,47757
3.8433,-16.34889,0.92191,29.68476,3,70.15655172413794,18,47758
3.84266,-16.34889,0.92646,29.47136,3,70.07810344827587,18,47759
3.84202,-16.34889,0.931,29.48259,3,69.9998275862069,18,47760
3.84202,-16.34971,0.93553,29.48259,3,69.92172413793104,18,47761
3.84137,-16.34971,0.94008,29.48259,3,69.84327586206896,18,47762
3.84073,-16.34971,0.94463,29.46013,3,69.76482758620689,18,47763
3.84008,-16.34889,0.94916,29.48259,3,69.68672413793104,18,47764
3.83944,-16.34889,0.95369,29.48259,3,69.60862068965518,18,47765
3.83944,-16.34971,0.95824,29.48259,3,69.5301724137931,18,47766
3.83879,-16.34889,0.96279,29.47136,3,69.45172413793104,18,47767
3.83815,-16.34971,0.96732,29.47136,3,69.37362068965518,18,47768
3.83751,-16.34971,0.97189,29.47136,3,69.29482758620689,18,47769
3.83686,-16.34971,0.97642,29.47136,3,69.21672413793104,18,47770
3.83622,-16.34889,0.98094,29.68476,3,69.13879310344828,18,47771
3.83557,-16.34889,0.98549,29.68476,3,69.06034482758622,18,47772
3.83493,-16.34889,0.99005,29.68476,3,68.98172413793104,18,47773
3.83493,-16.34971,0.99457,29.69599,3,68.90379310344827,18,47774
3.83429,-16.34889,0.99913,29.68476,3,68.8251724137931,18,47775
3.83364,-16.34971,1.00367,29.68476,3,68.74689655172413,18,47776
3.83364,-16.34971,1.0082,29.69599,3,68.66879310344828,18,47777
3.833,-16.34971,1.01276,29.68476,3,68.5901724137931,18,47778
3.83235,-16.34889,1.01728,29.68476,3,68.51224137931034,18,47779
3.83171,-16.34971,1.0218200000000002,29.69599,3,68.43396551724139,18,47780
3.83106,-16.34971,1.02637,29.68476,3,68.35551724137932,18,47781
3.83106,-16.34889,1.03091,29.69599,3,68.27724137931035,18,47782
3.83042,-16.34971,1.03545,29.68476,3,68.19896551724139,18,47783
3.82978,-16.34971,1.03998,29.68476,3,68.12086206896552,18,47784
3.82913,-16.34971,1.04454,29.69599,3,68.04224137931034,18,47785
3.82849,-16.34971,1.04908,29.69599,3,67.96396551724139,18,47786
3.82849,-16.34889,1.05361,29.67353,3,67.88586206896552,18,47787
3.82784,-16.34889,1.05817,29.67353,3,67.80724137931036,18,47788
3.8272,-16.34889,1.06271,29.68476,3,67.72896551724138,18,47789
3.82655,-16.34889,1.06726,29.68476,3,67.6505172413793,18,47790
3.82591,-16.34971,1.07177,29.88692,3,67.57275862068965,18,47791
3.82527,-16.34971,1.0763200000000002,29.67353,3,67.49431034482758,18,47792
3.82462,-16.34971,1.08087,29.88692,3,67.41586206896552,18,47793
3.82462,-16.34971,1.0854,29.89816,3,67.33775862068966,18,47794
3.82398,-16.34889,1.08994,29.89816,3,67.2594827586207,18,47795
3.82333,-16.34971,1.09448,29.89816,3,67.18120689655173,18,47796
3.82333,-16.34889,1.09902,29.89816,3,67.10293103448275,18,47797
3.82269,-16.34889,1.10356,29.88692,3,67.02465517241379,18,47798
3.82205,-16.34971,1.10811,29.89816,3,66.94620689655173,18,47799
3.8214,-16.34971,1.11265,29.89816,3,66.86793103448277,18,47800
3.82076,-16.34971,1.1172,29.88692,3,66.78948275862071,18,47801
3.82076,-16.34971,1.12175,29.89816,3,66.71103448275863,18,47802
3.82011,-16.34971,1.12629,29.89816,3,66.63275862068966,18,47803
3.81947,-16.34889,1.1308200000000002,29.89816,3,66.55465517241379,18,47804
3.81882,-16.34971,1.13536,29.88692,3,66.47637931034484,18,47805
3.81882,-16.34889,1.1399,29.88692,3,66.39810344827588,18,47806
3.81818,-16.34971,1.14446,29.89816,3,66.3194827586207,18,47807
3.81754,-16.34971,1.14898,29.89816,3,66.24155172413793,18,47808
3.81689,-16.34889,1.15353,29.88692,3,66.16310344827586,18,47809
3.81625,-16.34971,1.15808,30.10032,3,66.08465517241379,18,47810
3.8156,-16.34971,1.16261,29.89816,3,66.00655172413794,18,47811
3.81496,-16.34889,1.16715,30.10032,3,65.92827586206896,18,47812
3.81496,-16.34971,1.1717,30.10032,3,65.8498275862069,18,47813
3.81432,-16.34889,1.17625,30.10032,3,65.77137931034481,18,47814
3.81367,-16.34971,1.18078,30.10032,3,65.69327586206899,18,47815
3.81367,-16.34971,1.1853200000000002,30.10032,3,65.61500000000001,18,47816
3.81303,-16.34971,1.18987,30.10032,3,65.53655172413794,18,47817
3.81238,-16.34971,1.1944,30.11155,3,65.45844827586207,18,47818
3.81174,-16.34971,1.19894,30.10032,3,65.38017241379312,18,47819
3.81109,-16.34971,1.20349,30.10032,3,65.30172413793105,18,47820
3.81109,-16.34889,1.20804,30.10032,3,65.22327586206897,18,47821
3.81045,-16.34971,1.21257,30.10032,3,65.1451724137931,18,47822
3.80981,-16.34889,1.21711,30.10032,3,65.06689655172414,18,47823
3.80916,-16.34971,1.22167,30.10032,3,64.98827586206896,18,47824
3.80916,-16.34971,1.2262,30.11155,3,64.9101724137931,18,47825
3.80852,-16.34971,1.23075,30.19017,3,64.83172413793105,18,47826
3.80787,-16.34971,1.23529,30.11155,3,64.75344827586207,18,47827
3.80723,-16.34971,1.23983,30.11155,3,64.6751724137931,18,47828
3.80658,-16.34889,1.24435,30.16771,3,64.59724137931036,18,47829
3.80658,-16.34889,1.24892,30.30249,3,64.51844827586207,18,47830
3.80594,-16.34889,1.25346,30.10032,3,64.4401724137931,18,47831
3.8053,-16.34971,1.25799,30.31372,3,64.36206896551724,18,47832
3.80465,-16.34971,1.26253,30.31372,3,64.28379310344828,18,47833
3.80401,-16.34971,1.26708,30.31372,3,64.20534482758622,18,47834
3.80401,-16.34889,1.2716,30.30249,3,64.12741379310344,18,47835
3.80336,-16.34889,1.27615,30.30249,3,64.04896551724138,18,47836
3.80272,-16.34889,1.28069,30.31372,3,63.97068965517242,18,47837
3.80208,-16.34971,1.28523,30.30249,3,63.89241379310344,18,47838
3.80208,-16.34971,1.28978,30.30249,3,63.813965517241385,18,47839
3.80143,-16.34971,1.29432,30.30249,3,63.73568965517242,18,47840
3.80079,-16.34971,1.29885,30.30249,3,63.65758620689655,18,47841
3.80014,-16.34971,1.3034,30.31372,3,63.57913793103449,18,47842
3.80014,-16.34889,1.30795,30.30249,3,63.50068965517242,18,47843
3.7995,-16.34971,1.31249,30.30249,3,63.422413793103466,18,47844
3.79885,-16.34889,1.31701,30.30249,3,63.34448275862069,18,47845
3.79885,-16.34971,1.32156,30.30249,3,63.26603448275863,18,47846
3.79821,-16.34889,1.32612,30.30249,3,63.187413793103445,18,47847
3.79757,-16.34971,1.33064,30.51589,3,63.10948275862069,18,47848
3.79692,-16.34971,1.3352,30.30249,3,63.03086206896553,18,47849
3.79628,-16.34971,1.33972,30.31372,3,62.95293103448276,18,47850
3.795630000000001,-16.34971,1.34426,30.51589,3,62.8746551724138,18,47851
3.795630000000001,-16.34889,1.34883,30.52712,3,62.79586206896551,18,47852
3.79499,-16.34971,1.35336,30.52712,3,62.71775862068967,18,47853
3.79434,-16.34889,1.3579,30.52712,3,62.63948275862069,18,47854
3.7937,-16.34889,1.36243,30.52712,3,62.561379310344826,18,47855
3.7937,-16.34889,1.36699,30.52712,3,62.48275862068965,18,47856
3.79306,-16.34889,1.37153,30.52712,3,62.404482758620695,18,47857
3.79241,-16.34971,1.37608,30.52712,3,62.32603448275862,18,47858
3.79241,-16.34971,1.38061,30.52712,3,62.24793103448276,18,47859
3.79177,-16.34971,1.38515,30.52712,3,62.16965517241378,18,47860
3.79112,-16.34889,1.38969,30.52712,3,62.09137931034483,18,47861
3.79048,-16.34889,1.39423,30.53835,3,62.01310344827586,18,47862
3.79048,-16.34889,1.39878,30.51589,3,61.934655172413805,18,47863
3.78984,-16.34971,1.40332,30.52712,3,61.85637931034483,18,47864
3.78919,-16.34889,1.40785,30.72928,3,61.77827586206897,18,47865
3.78919,-16.34971,1.41241,30.52712,3,61.69965517241378,18,47866
3.78855,-16.34971,1.41693,30.72928,3,61.62172413793104,18,47867
3.7879,-16.34889,1.42148,30.72928,3,61.543275862068974,18,47868
3.78726,-16.34889,1.42602,30.72928,3,61.465,18,47869
3.78726,-16.34889,1.43057,30.72928,3,61.38655172413793,18,47870
3.78661,-16.34889,1.4351200000000002,30.72928,3,61.308103448275865,18,47871
3.78597,-16.34971,1.43963,30.72928,3,61.2303448275862,18,47872
3.78533,-16.34971,1.44419,30.72928,3,61.15172413793104,18,47873
3.78533,-16.34971,1.44872,30.72928,3,61.07362068965518,18,47874
3.78468,-16.34889,1.45328,30.72928,3,60.995,18,47875
3.78404,-16.34889,1.45781,30.72928,3,60.916896551724136,18,47876
3.78339,-16.34889,1.46236,30.74052,3,60.83844827586206,18,47877
3.78339,-16.34971,1.46689,30.72928,3,60.7603448275862,18,47878
3.78275,-16.34971,1.47144,30.72928,3,60.68189655172414,18,47879
3.7821,-16.34971,1.47597,30.74052,3,60.60379310344827,18,47880
3.7821,-16.34971,1.48052,30.72928,3,60.5253448275862,18,47881
3.78146,-16.34889,1.48507,30.71805,3,60.446896551724144,18,47882
3.78082,-16.34889,1.4896,30.74052,3,60.36879310344827,18,47883
3.78082,-16.34971,1.49414,30.75175,3,60.29051724137931,18,47884
3.78017,-16.34971,1.4987,30.94268,3,60.21189655172414,18,47885
3.77953,-16.34971,1.50321,30.95391,3,60.13413793103448,18,47886
3.77953,-16.34971,1.50776,30.94268,3,60.055689655172415,18,47887
3.778880000000001,-16.34971,1.51232,30.93145,3,59.97706896551725,18,47888
3.77824,-16.34889,1.51684,30.94268,3,59.89913793103448,18,47889
3.77824,-16.34889,1.52139,30.94268,3,59.82068965517241,18,47890
3.7776,-16.34971,1.52594,30.94268,3,59.74224137931034,18,47891
3.77695,-16.34971,1.53047,30.94268,3,59.66413793103448,18,47892
3.77631,-16.34971,1.53501,30.94268,3,59.58586206896552,18,47893
3.77631,-16.34971,1.53956,30.94268,3,59.50741379310345,18,47894
3.77566,-16.34971,1.54411,30.94268,3,59.42896551724138,18,47895
3.77502,-16.34971,1.54866,30.94268,3,59.35051724137932,18,47896
3.77437,-16.34971,1.5531700000000002,30.94268,3,59.27275862068964,18,47897
3.77437,-16.34889,1.55774,30.94268,3,59.19396551724138,18,47898
3.773730000000001,-16.34889,1.56225,30.94268,3,59.11620689655173,18,47899
3.77309,-16.34889,1.5668,30.94268,3,59.03775862068967,18,47900
3.77309,-16.34971,1.57135,30.94268,3,58.95931034482759,18,47901
3.77244,-16.34889,1.57589,30.94268,3,58.88103448275862,18,47902
3.77244,-16.34971,1.58044,30.94268,3,58.80258620689654,18,47903
3.7718,-16.34971,1.58497,31.14485,3,58.72448275862069,18,47904
3.77115,-16.34971,1.58953,30.93145,3,58.64586206896552,18,47905
3.77115,-16.34971,1.59406,31.14485,3,58.56775862068967,18,47906
3.77051,-16.34889,1.5986,31.14485,3,58.48948275862069,18,47907
3.76987,-16.34889,1.60314,31.14485,3,58.41120689655173,18,47908
3.76987,-16.34971,1.60769,31.15608,3,58.33275862068967,18,47909
3.76922,-16.34889,1.61221,31.14485,3,58.25482758620689,18,47910
3.768580000000001,-16.34889,1.61676,31.15608,3,58.17637931034483,18,47911
3.768580000000001,-16.34889,1.6213,31.15608,3,58.09810344827587,18,47912
3.76793,-16.34889,1.62586,31.15608,3,58.01948275862069,18,47913
3.76729,-16.34971,1.63039,31.14485,3,57.94137931034483,18,47914
3.76729,-16.34971,1.6349200000000002,31.15608,3,57.86327586206896,18,47915
3.76664,-16.34971,1.63947,31.14485,3,57.784827586206895,18,47916
3.766,-16.34971,1.64402,31.15608,3,57.70637931034483,18,47917
3.766,-16.34971,1.6485599999999998,31.15608,3,57.62810344827587,18,47918
3.76536,-16.34971,1.65308,31.14485,3,57.55017241379311,18,47919
3.76471,-16.34889,1.6576400000000002,31.14485,3,57.47155172413794,18,47920
3.76407,-16.34889,1.66219,31.13362,3,57.393103448275866,18,47921
3.76407,-16.34971,1.6667299999999998,31.34701,3,57.314827586206896,18,47922
3.76342,-16.34889,1.67125,31.33578,3,57.23689655172415,18,47923
3.76278,-16.34971,1.6758,31.36948,3,57.15844827586207,18,47924
3.76278,-16.34971,1.68036,31.14485,3,57.079827586206896,18,47925
3.76213,-16.34971,1.68488,31.35825,3,57.00189655172415,18,47926
3.76213,-16.34889,1.68944,31.35825,3,56.92327586206896,18,47927
3.76149,-16.34889,1.6939799999999998,31.36948,3,56.845000000000006,18,47928
3.76085,-16.34889,1.69851,31.35825,3,56.76689655172415,18,47929
3.76085,-16.34889,1.70305,31.34701,3,56.68862068965517,18,47930
3.7602,-16.34971,1.7076,31.36948,3,56.6101724137931,18,47931
3.7602,-16.34971,1.71213,31.35825,3,56.53206896551724,18,47932
3.75956,-16.34971,1.71669,31.36948,3,56.45344827586207,18,47933
3.75891,-16.34971,1.72122,31.36948,3,56.37534482758621,18,47934
3.75891,-16.34971,1.72575,31.35825,3,56.29724137931036,18,47935
3.75827,-16.34971,1.7303,31.36948,3,56.21879310344828,18,47936
3.75827,-16.34889,1.7348400000000002,31.35825,3,56.140517241379314,18,47937
3.75763,-16.34889,1.73938,31.35825,3,56.06224137931036,18,47938
3.75698,-16.34889,1.74392,31.56041,3,55.98396551724138,18,47939
3.75698,-16.34889,1.74846,31.35825,3,55.90568965517242,18,47940
3.75634,-16.34889,1.75301,31.35825,3,55.82724137931034,18,47941
3.75569,-16.34889,1.7575599999999998,31.57164,3,55.74879310344828,18,47942
3.75569,-16.34971,1.7621099999999998,31.57164,3,55.67034482758621,18,47943
3.75505,-16.34889,1.7666400000000002,31.58287,3,55.59224137931034,18,47944
3.7544,-16.34971,1.77119,31.57164,3,55.51379310344828,18,47945
3.7544,-16.34971,1.7757,31.58287,3,55.43603448275863,18,47946
3.75376,-16.34971,1.78026,31.57164,3,55.35741379310345,18,47947
3.75312,-16.34889,1.7848099999999998,31.57164,3,55.27896551724139,18,47948
3.75312,-16.34889,1.78933,31.57164,3,55.201034482758615,18,47949
3.75247,-16.34889,1.79387,31.58287,3,55.12275862068965,18,47950
3.75247,-16.34889,1.79843,31.56041,3,55.04413793103449,18,47951
3.75183,-16.34971,1.80295,31.57164,3,54.96620689655172,18,47952
3.75183,-16.34971,1.8075,31.57164,3,54.88775862068965,18,47953
3.75118,-16.34971,1.81205,31.57164,3,54.80931034482759,18,47954
3.75054,-16.34971,1.81659,31.57164,3,54.73103448275863,18,47955
3.75054,-16.34889,1.82112,31.56041,3,54.65293103448276,18,47956
3.74989,-16.34971,1.82567,31.56041,3,54.5744827586207,18,47957
3.74989,-16.34889,1.83021,31.57164,3,54.49620689655172,18,47958
3.74925,-16.34971,1.83476,31.57164,3,54.41775862068965,18,47959
3.74861,-16.34971,1.83929,31.57164,3,54.3396551724138,18,47960
3.74861,-16.34971,1.84384,31.56041,3,54.26120689655172,18,47961
3.74796,-16.34889,1.84839,31.60534,3,54.18275862068965,18,47962
3.74796,-16.34889,1.85293,31.58287,3,54.1044827586207,18,47963
3.74732,-16.34971,1.85745,31.78504,3,54.02655172413793,18,47964
3.74732,-16.34971,1.8619900000000005,31.78504,3,53.94827586206896,18,47965
3.74667,-16.34971,1.86654,31.78504,3,53.869827586206895,18,47966
3.74603,-16.34971,1.8711,31.57164,3,53.79120689655172,18,47967
3.74603,-16.34889,1.87563,31.77381,3,53.71310344827587,18,47968
3.74539,-16.34889,1.88018,31.78504,3,53.63465517241379,18,47969
3.74474,-16.34889,1.8847,31.77381,3,53.55672413793104,18,47970
3.74474,-16.34971,1.88925,31.77381,3,53.47827586206896,18,47971
3.7441,-16.34889,1.89379,31.78504,3,53.4,18,47972
3.74345,-16.34971,1.89832,31.77381,3,53.32189655172414,18,47973
3.74345,-16.34971,1.90288,31.77381,3,53.24327586206898,18,47974
3.74281,-16.34971,1.90743,31.77381,3,53.1648275862069,18,47975
3.74281,-16.34889,1.91196,31.78504,3,53.08672413793104,18,47976
3.74216,-16.34889,1.91651,31.78504,3,53.00827586206897,18,47977
3.74216,-16.34889,1.92104,31.78504,3,52.93017241379311,18,47978
3.74152,-16.34971,1.9256,31.78504,3,52.85155172413793,18,47979
3.74152,-16.34971,1.93011,31.77381,3,52.77379310344829,18,47980
3.74152,-16.34971,1.93466,31.78504,3,52.69534482758621,18,47981
3.74088,-16.34971,1.93922,31.78504,3,52.61672413793104,18,47982
3.74023,-16.34971,1.94374,31.78504,3,52.538793103448285,18,47983
3.74023,-16.34971,1.94828,31.97598,3,52.460517241379314,18,47984
3.73959,-16.34971,1.95283,31.98721,3,52.38206896551724,18,47985
3.73959,-16.34889,1.95738,31.98721,3,52.30362068965518,18,47986
3.73894,-16.34971,1.96192,31.98721,3,52.225344827586206,18,47987
3.73894,-16.34889,1.96646,31.98721,3,52.14706896551724,18,47988
3.7383,-16.34889,1.97099,31.98721,3,52.06896551724138,18,47989
3.7383,-16.34889,1.97555,31.98721,3,51.990344827586206,18,47990
3.73766,-16.34971,1.98009,31.98721,3,51.91206896551725,18,47991
3.73766,-16.34971,1.98461,31.98721,3,51.83413793103449,18,47992
3.73701,-16.34971,1.98916,31.98721,3,51.75568965517241,18,47993
3.73701,-16.34971,1.9937,31.97598,3,51.67741379310345,18,47994
3.73637,-16.34971,1.99824,31.98721,3,51.59913793103448,18,47995
3.73637,-16.34971,2.00279,31.98721,3,51.52068965517241,18,47996
3.73572,-16.34971,2.00734,31.97598,3,51.442241379310346,18,47997
3.73508,-16.34971,2.01187,31.97598,3,51.36413793103448,18,47998
3.73508,-16.34971,2.01641,31.97598,3,51.28586206896552,18,47999
3.73443,-16.34889,2.02095,31.97598,3,51.20758620689656,18,48000
3.73443,-16.34889,2.02551,31.98721,3,51.12896551724138,18,48001
3.73379,-16.34889,2.03003,31.97598,3,51.051034482758624,18,48002
3.73379,-16.34971,2.03458,31.98721,3,50.97258620689656,18,48003
3.73315,-16.34889,2.03912,31.98721,3,50.89431034482759,18,48004
3.7325,-16.34971,2.04366,31.98721,3,50.816034482758624,18,48005
3.7325,-16.34889,2.04821,31.98721,3,50.73758620689656,18,48006
3.73186,-16.34971,2.05274,31.98721,3,50.65948275862069,18,48007
3.73186,-16.34971,2.05728,32.20061,3,50.58120689655172,18,48008
3.73186,-16.34971,2.06184,32.21184,3,50.50258620689655,18,48009
3.73121,-16.34889,2.06638,32.189370000000004,3,50.42431034482759,18,48010
3.73121,-16.34971,2.07091,32.20061,3,50.34620689655172,18,48011
3.73057,-16.34971,2.07547,32.189370000000004,3,50.26758620689655,18,48012
3.73057,-16.34889,2.07999,32.189370000000004,3,50.1896551724138,18,48013
3.72992,-16.34889,2.08454,32.189370000000004,3,50.11120689655172,18,48014
3.72992,-16.34971,2.08908,32.189370000000004,3,50.03293103448276,18,48015
3.72928,-16.34889,2.09363,32.20061,3,49.95448275862069,18,48016
3.72928,-16.34889,2.09816,32.20061,3,49.87637931034483,18,48017
3.72864,-16.34971,2.1027,32.20061,3,49.79810344827587,18,48018
3.72799,-16.34971,2.10725,32.189370000000004,3,49.7196551724138,18,48019
3.72799,-16.34971,2.11179,32.20061,3,49.64137931034483,18,48020
3.72799,-16.34889,2.11634,32.20061,3,49.56293103448276,18,48021
3.72735,-16.34971,2.12086,32.20061,3,49.48500000000001,18,48022
3.72735,-16.34889,2.12541,32.20061,3,49.406551724137934,18,48023
3.7267,-16.34889,2.12996,32.20061,3,49.32810344827587,18,48024
3.7267,-16.34889,2.1345,32.20061,3,49.2498275862069,18,48025
3.72606,-16.34889,2.13905,32.414,3,49.17137931034483,18,48026
3.72606,-16.34889,2.14357,32.20061,3,49.09344827586207,18,48027
3.72542,-16.34971,2.14813,32.20061,3,49.0148275862069,18,48028
3.72542,-16.34971,2.15266,32.402770000000004,3,48.93672413793104,18,48029
3.72477,-16.34889,2.15719,32.414,3,48.858620689655176,18,48030
3.72477,-16.34889,2.16173,32.402770000000004,3,48.780344827586205,18,48031
3.72413,-16.34889,2.16627,32.20061,3,48.70206896551725,18,48032
3.72413,-16.34889,2.17084,32.39154,3,48.623275862068965,18,48033
3.72348,-16.34971,2.17535,32.402770000000004,3,48.54551724137932,18,48034
3.72348,-16.34971,2.1799,32.402770000000004,3,48.46706896551725,18,48035
3.72284,-16.34971,2.18446,32.402770000000004,3,48.38844827586208,18,48036
3.72219,-16.34971,2.189,32.402770000000004,3,48.310172413793104,18,48037
3.72219,-16.34889,2.19353,32.414,3,48.23206896551724,18,48038
3.72219,-16.34971,2.19807,32.402770000000004,3,48.15379310344828,18,48039
3.72155,-16.34889,2.20261,32.414,3,48.07551724137932,18,48040
3.72155,-16.34971,2.20715,32.402770000000004,3,47.997241379310346,18,48041
3.72091,-16.34971,2.2117,32.402770000000004,3,47.91879310344828,18,48042
3.72091,-16.34971,2.21624,32.414,3,47.84051724137932,18,48043
3.72026,-16.34889,2.22077,32.616170000000004,3,47.76241379310345,18,48044
3.72026,-16.34971,2.22533,32.414,3,47.683793103448274,18,48045
3.71962,-16.34889,2.22986,32.402770000000004,3,47.60568965517241,18,48046
3.71962,-16.34971,2.23441,32.402770000000004,3,47.52724137931035,18,48047
3.71962,-16.34889,2.23894,32.402770000000004,3,47.44913793103448,18,48048
3.71897,-16.34889,2.24349,32.414,3,47.37068965517241,18,48049
3.71897,-16.34889,2.24803,32.402770000000004,3,47.29241379310345,18,48050
3.71833,-16.34889,2.25258,32.39154,3,47.21396551724138,18,48051
3.71833,-16.34889,2.25711,32.60494,3,47.13586206896552,18,48052
3.71768,-16.34889,2.2616400000000003,32.414,3,47.05775862068965,18,48053
3.71768,-16.34889,2.2662,32.616170000000004,3,46.97913793103448,18,48054
3.71704,-16.34971,2.27074,32.616170000000004,3,46.90086206896552,18,48055
3.71704,-16.34889,2.27528,32.616170000000004,3,46.82258620689656,18,48056
3.71704,-16.34889,2.27981,32.616170000000004,3,46.74448275862069,18,48057
3.7164,-16.34889,2.28437,32.616170000000004,3,46.66586206896552,18,48058
3.7164,-16.34889,2.28891,32.60494,3,46.58758620689656,18,48059
3.71575,-16.34971,2.29345,32.616170000000004,3,46.50931034482759,18,48060
3.71575,-16.34971,2.298,32.6274,3,46.43086206896552,18,48061
3.71511,-16.34889,2.30252,32.616170000000004,3,46.352931034482765,18,48062
3.71511,-16.34971,2.30707,32.616170000000004,3,46.27448275862069,18,48063
3.71446,-16.34971,2.3116,32.616170000000004,3,46.19637931034483,18,48064
3.71446,-16.34889,2.31615,32.6274,3,46.117931034482766,18,48065
3.71382,-16.34889,2.3206900000000004,32.6274,3,46.03965517241379,18,48066
3.71382,-16.34889,2.32525,32.616170000000004,3,45.96103448275863,18,48067
3.71318,-16.34889,2.32978,32.60494,3,45.88293103448276,18,48068
3.71318,-16.34889,2.33431,32.616170000000004,3,45.8048275862069,18,48069
3.71253,-16.34971,2.33887,32.616170000000004,3,45.72620689655172,18,48070
3.71253,-16.34889,2.3433900000000003,32.616170000000004,3,45.64827586206896,18,48071
3.71189,-16.34889,2.34793,32.78464,3,45.57000000000001,18,48072
3.71189,-16.34971,2.3524700000000003,32.829570000000004,3,45.49172413793103,18,48073
3.71189,-16.34971,2.35702,32.616170000000004,3,45.41327586206896,18,48074
3.71124,-16.34971,2.36156,32.829570000000004,3,45.33500000000001,18,48075
3.71124,-16.34971,2.36612,32.81834,3,45.25637931034483,18,48076
3.7106,-16.34971,2.37065,32.81834,3,45.178275862068965,18,48077
3.7106,-16.34889,2.3751900000000004,32.829570000000004,3,45.1,18,48078
3.7106,-16.34971,2.37973,32.81834,3,45.021724137931045,18,48079
3.70995,-16.34971,2.38429,32.829570000000004,3,44.94310344827586,18,48080
3.70995,-16.34971,2.38881,32.81834,3,44.86517241379311,18,48081
3.70931,-16.34889,2.39336,32.829570000000004,3,44.78672413793104,18,48082
3.70931,-16.34971,2.3978900000000003,32.829570000000004,3,44.70862068965516,18,48083
3.70931,-16.34889,2.40245,32.81834,3,44.63,18,48084
3.70867,-16.34971,2.40699,32.829570000000004,3,44.55172413793104,18,48085
3.70867,-16.34889,2.41152,32.81834,3,44.47362068965518,18,48086
3.70802,-16.34971,2.41607,32.81834,3,44.39517241379311,18,48087
3.70802,-16.34889,2.4206,32.829570000000004,3,44.31706896551725,18,48088
3.70802,-16.34971,2.4251400000000003,32.81834,3,44.23879310344827,18,48089
3.70738,-16.34889,2.4296900000000003,32.81834,3,44.16034482758621,18,48090
3.70738,-16.34889,2.4342200000000003,33.03173,3,44.08224137931034,18,48091
3.70673,-16.34971,2.43877,32.829570000000004,3,44.00379310344828,18,48092
3.70673,-16.34971,2.44332,32.81834,3,43.92534482758621,18,48093
3.70673,-16.34971,2.44786,32.829570000000004,3,43.847068965517245,18,48094
3.70609,-16.34889,2.4524,33.042970000000004,3,43.76879310344828,18,48095
3.70609,-16.34971,2.45693,32.829570000000004,3,43.69068965517241,18,48096
3.70545,-16.34889,2.46149,33.042970000000004,3,43.612068965517246,18,48097
3.70545,-16.34971,2.46603,33.042970000000004,3,43.53379310344828,18,48098
3.70545,-16.34889,2.47058,33.042970000000004,3,43.45534482758621,18,48099
3.7048,-16.34971,2.47511,33.03173,3,43.37724137931035,18,48100
3.7048,-16.34971,2.47965,33.042970000000004,3,43.298965517241385,18,48101
3.70416,-16.34971,2.4842,33.03173,3,43.22051724137931,18,48102
3.70416,-16.34971,2.4887200000000003,33.03173,3,43.14258620689655,18,48103
3.70351,-16.34971,2.49327,33.03173,3,43.06413793103449,18,48104
3.70351,-16.34889,2.4978,33.03173,3,42.98603448275863,18,48105
3.70351,-16.34889,2.50236,33.042970000000004,3,42.90741379310345,18,48106
3.70287,-16.34971,2.5068900000000003,33.042970000000004,3,42.82931034482758,18,48107
3.70222,-16.34889,2.51142,33.042970000000004,3,42.75120689655172,18,48108
3.70222,-16.34971,2.5159700000000003,33.042970000000004,3,42.672758620689656,18,48109
3.70222,-16.34971,2.52052,33.042970000000004,3,42.59431034482759,18,48110
3.70158,-16.34971,2.52507,33.03173,3,42.51586206896552,18,48111
3.70158,-16.34971,2.52959,33.03173,3,42.437931034482766,18,48112
3.70158,-16.34971,2.53415,33.03173,3,42.35931034482759,18,48113
3.70094,-16.34971,2.53868,33.042970000000004,3,42.28120689655173,18,48114
3.70094,-16.34971,2.54324,33.03173,3,42.20258620689656,18,48115
3.70094,-16.34889,2.54778,33.24513,3,42.12431034482759,18,48116
3.70029,-16.34889,2.55231,33.03173,3,42.04620689655173,18,48117
3.70029,-16.34889,2.55686,33.24513,3,41.96775862068966,18,48118
3.70029,-16.34889,2.5613900000000003,33.25636,3,41.88965517241379,18,48119
3.69965,-16.34889,2.5659400000000003,33.25636,3,41.81120689655172,18,48120
3.69965,-16.34889,2.57048,33.25636,3,41.73293103448276,18,48121
3.699,-16.34971,2.57501,33.24513,3,41.6548275862069,18,48122
3.699,-16.34971,2.57955,33.24513,3,41.576551724137936,18,48123
3.699,-16.34971,2.58409,33.24513,3,41.49827586206896,18,48124
3.69836,-16.34971,2.58866,33.24513,3,41.41948275862069,18,48125
3.69836,-16.34971,2.5932,33.24513,3,41.341206896551725,18,48126
3.69836,-16.34889,2.59773,33.24513,3,41.26310344827586,18,48127
3.69771,-16.34889,2.60227,33.24513,3,41.1848275862069,18,48128
3.69771,-16.34889,2.6068,33.24513,3,41.106724137931046,18,48129
3.69707,-16.34889,2.61136,33.24513,3,41.02810344827586,18,48130
3.69707,-16.34889,2.61588,33.24513,3,40.95017241379311,18,48131
3.69707,-16.34971,2.62042,33.24513,3,40.87189655172413,18,48132
3.69643,-16.34971,2.62499,33.24513,3,40.793103448275865,18,48133
3.69643,-16.34971,2.62952,33.24513,3,40.715,18,48134
3.69643,-16.34971,2.63405,33.24513,3,40.63689655172414,18,48135
3.69643,-16.34971,2.63861,33.24513,3,40.55827586206897,18,48136
3.695780000000001,-16.34889,2.64316,33.25636,3,40.4798275862069,18,48137
3.695780000000001,-16.34971,2.64768,33.4473,3,40.40189655172414,18,48138
3.69514,-16.34971,2.65222,33.24513,3,40.32362068965517,18,48139
3.69514,-16.34889,2.65676,33.4473,3,40.245344827586216,18,48140
3.69514,-16.34971,2.66131,33.4473,3,40.16689655172414,18,48141
3.69449,-16.34889,2.66585,33.45853,3,40.08862068965517,18,48142
3.69449,-16.34971,2.67038,33.4473,3,40.01051724137931,18,48143
3.69449,-16.34971,2.6749400000000003,33.4473,3,39.93189655172413,18,48144
3.69385,-16.34889,2.67948,33.4473,3,39.85362068965517,18,48145
3.69385,-16.34971,2.68403,33.45853,3,39.77517241379311,18,48146
3.69321,-16.34889,2.68856,33.4473,3,39.697068965517246,18,48147
3.69321,-16.34971,2.6931,33.45853,3,39.61879310344828,18,48148
3.69321,-16.34889,2.6976400000000003,33.45853,3,39.540517241379305,18,48149
3.69256,-16.34971,2.70217,33.4473,3,39.46241379310344,18,48150
3.69256,-16.34971,2.70673,33.45853,3,39.38379310344828,18,48151
3.69256,-16.34971,2.71125,33.45853,3,39.30586206896552,18,48152
3.69192,-16.34971,2.7158,33.45853,3,39.227413793103445,18,48153
3.69192,-16.34971,2.72035,33.4473,3,39.148965517241386,18,48154
3.69127,-16.34971,2.72488,33.4473,3,39.07086206896552,18,48155
3.69127,-16.34889,2.72942,33.4473,3,38.99258620689655,18,48156
3.69127,-16.34889,2.73397,33.4473,3,38.91413793103449,18,48157
3.69127,-16.34889,2.73851,33.6607,3,38.83586206896552,18,48158
3.69063,-16.34889,2.74306,33.6607,3,38.75741379310345,18,48159
3.69063,-16.34889,2.74759,33.64946,3,38.679310344827584,18,48160
