Repository: uw-mad-dash/Battery-SoC-Estimation

## Data
The [LiPo 5450 mAh cell](https://maxamps.com/products/lipo-5450-1s-3-7v-battery) data can be found in <em>data</em> directory 👀. We collected 48 discharging-charging cycles for CRates 1, 2, 3, and 4. The measurements were recorded at 1 second rate. To understand data better, we provided a [Jupyter](https://jupyter.org/) notebook <em>data_visualization.ipynb</em> in <em>notebooks</em> directory. We used [Jupyter Dash](https://github.com/plotly/jupyter-dash) library which allows to create interactive plots. Names of the columns in the csv files containing data should be self-explanatory, except column 'AhStep [Ah]'. This column represents the cell capacity in Ah.

File: data/CRate3_Cycle19.csv (part 1 of 5)
Voltage [V],Current [A],AhStep [Ah],TempBottom [C],CRate [-],SOC [%],Cycle [-],Time [s]
4.0385,-16.34889,0.00452,28.21344,3,85.95706896551724,19,50344
4.03334,-16.34889,0.00907,28.21344,3,85.87862068965516,19,50345
4.02883,-16.34889,0.0136099999999999,28.21344,3,85.80034482758622,19,50346
4.02497,-16.34971,0.01816,28.22467,3,85.72189655172414,19,50347
4.0211,-16.34971,0.0227,28.21344,3,85.64362068965517,19,50348
4.01853,-16.34971,0.02723,28.22467,3,85.56551724137931,19,50349
4.01531,-16.34889,0.03177,28.21344,3,85.48724137931035,19,50350
4.01273,-16.34889,0.03632,28.22467,3,85.40879310344828,19,50351
4.01015,-16.34889,0.04087,28.22467,3,85.3303448275862,19,50352
4.00822,-16.34971,0.04539,28.21344,3,85.25241379310344,19,50353
4.00629,-16.34889,0.04995,28.22467,3,85.17379310344828,19,50354
4.00435,-16.34971,0.0545,28.4156,3,85.0953448275862,19,50355
4.00242,-16.34971,0.05901,28.39314,3,85.01758620689655,19,50356
4.00049,-16.34971,0.06355,28.42683,3,84.93931034482759,19,50357
3.99856,-16.34889,0.06812,28.4156,3,84.86051724137931,19,50358
3.99727,-16.34889,0.07265,28.42683,3,84.78241379310344,19,50359
3.99598,-16.34889,0.0772,28.42683,3,84.70396551724137,19,50360
3.99405,-16.34889,0.08174,28.42683,3,84.62568965517242,19,50361
3.99276,-16.34971,0.08628,28.4156,3,84.54741379310344,19,50362
3.99147,-16.34971,0.09082,28.42683,3,84.46913793103448,19,50363
3.98954,-16.34971,0.09536,28.42683,3,84.39086206896552,19,50364
3.98889,-16.34971,0.09991,28.42683,3,84.31241379310345,19,50365
3.98761,-16.34889,0.10445,28.42683,3,84.23413793103448,19,50366
3.98632,-16.34889,0.10898,28.42683,3,84.15603448275863,19,50367
3.98503,-16.34889,0.1135299999999999,28.42683,3,84.07758620689656,19,50368
3.98374,-16.34889,0.1180799999999999,28.42683,3,83.99913793103448,19,50369
3.98245,-16.34889,0.12261,28.629,3,83.92103448275863,19,50370
3.98116,-16.34971,0.12714,28.629,3,83.84293103448276,19,50371
3.97987,-16.34889,0.13168,28.629,3,83.7646551724138,19,50372
3.97923,-16.34971,0.13623,28.64023,3,83.68620689655172,19,50373
3.97794,-16.34971,0.14076,28.629,3,83.60810344827586,19,50374
3.97665,-16.34971,0.1453,28.61777,3,83.5298275862069,19,50375
3.97601,-16.34971,0.14986,28.61777,3,83.45120689655171,19,50376
3.97472,-16.34971,0.15441,28.64023,3,83.37275862068965,19,50377
3.97408,-16.34971,0.15893,28.629,3,83.2948275862069,19,50378
3.97279,-16.34971,0.16348,28.629,3,83.21637931034483,19,50379
3.9715,-16.34971,0.16801,28.629,3,83.13827586206897,19,50380
3.97021,-16.34971,0.17255,28.8424,3,83.06,19,50381
3.96957,-16.34971,0.17709,28.83117,3,82.98172413793104,19,50382
3.968280000000001,-16.34889,0.18164,28.8424,3,82.90327586206897,19,50383
3.96763,-16.34971,0.1862,28.85363,3,82.8246551724138,19,50384
3.96635,-16.34889,0.19074,28.8424,3,82.74637931034484,19,50385
3.96506,-16.34889,0.19528,28.8424,3,82.66810344827586,19,50386
3.96441,-16.34889,0.19981,28.8424,3,82.59,19,50387
3.963130000000001,-16.34889,0.20437,28.8424,3,82.51137931034484,19,50388
3.96184,-16.34971,0.20889,28.8424,3,82.43344827586206,19,50389
3.96055,-16.34971,0.2134199999999999,28.83117,3,82.35534482758621,19,50390
3.9599,-16.34971,0.21799,28.83117,3,82.27655172413793,19,50391
3.95862,-16.34971,0.2225,29.0558,3,82.19879310344828,19,50392
3.95797,-16.34971,0.22707,29.04456,3,82.11999999999999,19,50393
3.95668,-16.34971,0.23159,29.0558,3,82.04206896551726,19,50394
3.9554,-16.34971,0.23615,29.0558,3,81.96344827586206,19,50395
3.95411,-16.34971,0.24068,29.0558,3,81.8853448275862,19,50396
3.95346,-16.34889,0.24523,29.0558,3,81.80689655172414,19,50397
3.95217,-16.34889,0.24977,29.04456,3,81.72862068965517,19,50398
3.95089,-16.34971,0.2543,29.0558,3,81.65051724137932,19,50399
3.94895,-16.34889,0.25886,29.0558,3,81.57189655172414,19,50400
3.94831,-16.34971,0.26339,29.0558,3,81.49379310344828,19,50401
3.94702,-16.34889,0.26794,29.25796,3,81.4153448275862,19,50402
3.94638,-16.34889,0.27247,29.25796,3,81.33724137931034,19,50403
3.94509,-16.34971,0.27701,29.25796,3,81.25896551724138,19,50404
3.9438,-16.34971,0.28156,29.25796,3,81.18051724137932,19,50405
3.94316,-16.34971,0.28609,29.25796,3,81.10241379310345,19,50406
3.94122,-16.34971,0.29065,29.25796,3,81.02379310344827,19,50407
3.94058,-16.34889,0.2952,29.25796,3,80.9453448275862,19,50408
3.93929,-16.34971,0.29971,29.25796,3,80.86758620689655,19,50409
3.938,-16.34889,0.30427,29.25796,3,80.78896551724138,19,50410
3.93671,-16.34889,0.30881,29.25796,3,80.7106896551724,19,50411
3.93542,-16.34971,0.31334,29.25796,3,80.63258620689655,19,50412
3.93478,-16.34889,0.31789,29.47136,3,80.55413793103449,19,50413
3.93349,-16.34971,0.32243,29.25796,3,80.47586206896551,19,50414
3.9322,-16.34971,0.32697,29.25796,3,80.39758620689655,19,50415
3.93092,-16.34889,0.3315,29.47136,3,80.3194827586207,19,50416
3.92963,-16.34889,0.33604,29.46013,3,80.24120689655173,19,50417
3.92898,-16.34971,0.34059,29.46013,3,80.16275862068966,19,50418
3.92769,-16.34971,0.34515,29.46013,3,80.08413793103448,19,50419
3.92641,-16.34971,0.34969,29.46013,3,80.00586206896551,19,50420
3.92576,-16.34971,0.3542099999999999,29.47136,3,79.92793103448275,19,50421
3.92447,-16.34971,0.35877,29.46013,3,79.8493103448276,19,50422
3.92319,-16.34971,0.3633,29.46013,3,79.77120689655173,19,50423
3.92254,-16.34971,0.36784,29.47136,3,79.69293103448275,19,50424
3.92125,-16.34971,0.37238,29.46013,3,79.6146551724138,19,50425
3.91996,-16.34889,0.37692,29.47136,3,79.53637931034483,19,50426
3.91932,-16.34971,0.38148,29.46013,3,79.45775862068966,19,50427
3.91803,-16.34971,0.38602,29.47136,3,79.37948275862068,19,50428
3.91739,-16.34971,0.39057,29.47136,3,79.30103448275862,19,50429
3.9161,-16.34889,0.39509,29.47136,3,79.22310344827586,19,50430
3.91545,-16.34889,0.39965,29.47136,3,79.14448275862068,19,50431
3.91417,-16.34889,0.40418,29.4489,3,79.06637931034483,19,50432
3.91352,-16.34889,0.40871,29.46013,3,78.98827586206897,19,50433
3.91223,-16.34971,0.4132699999999999,29.46013,3,78.9096551724138,19,50434
3.91159,-16.34889,0.4178,29.47136,3,78.83155172413794,19,50435
3.9103,-16.34889,0.4223399999999999,29.47136,3,78.75327586206897,19,50436
3.90901,-16.34971,0.4268899999999999,29.47136,3,78.67482758620689,19,50437
3.90837,-16.34971,0.4314199999999999,29.47136,3,78.59672413793103,19,50438
3.90708,-16.34971,0.43598,29.46013,3,78.51810344827587,19,50439
3.90708,-16.34971,0.4405,29.68476,3,78.4401724137931,19,50440
3.90579,-16.34889,0.4450699999999999,29.46013,3,78.36137931034483,19,50441
3.90515,-16.34889,0.44961,29.47136,3,78.28310344827587,19,50442
3.9045,-16.34889,0.45414,29.47136,3,78.205,19,50443
3.90386,-16.34889,0.45868,29.47136,3,78.12672413793103,19,50444
3.90257,-16.34889,0.46323,29.46013,3,78.04827586206896,19,50445
3.90193,-16.34889,0.46775,29.47136,3,77.97034482758622,19,50446
3.90128,-16.34971,0.47229,29.47136,3,77.89206896551724,19,50447
3.90064,-16.34971,0.47684,29.46013,3,77.81362068965517,19,50448
3.89935,-16.34971,0.48138,29.67353,3,77.73534482758622,19,50449
3.89871,-16.34971,0.4859199999999999,29.68476,3,77.65706896551724,19,50450
3.89806,-16.34889,0.49046,29.47136,3,77.57879310344829,19,50451
3.89742,-16.34889,0.49501,29.47136,3,77.5003448275862,19,50452
3.89613,-16.34889,0.49954,29.68476,3,77.42224137931035,19,50453
3.89613,-16.34889,0.50408,29.47136,3,77.34396551724137,19,50454
3.89484,-16.34889,0.50862,29.47136,3,77.26568965517242,19,50455
3.8942,-16.34971,0.5131600000000001,29.68476,3,77.18741379310346,19,50456
3.89355,-16.34971,0.51771,29.47136,3,77.10896551724137,19,50457
3.89291,-16.34971,0.52225,29.46013,3,77.03068965517242,19,50458
3.89226,-16.34971,0.5268,29.47136,3,76.95224137931035,19,50459
3.89162,-16.34889,0.53135,29.68476,3,76.87379310344828,19,50460
3.89097,-16.34889,0.53588,29.47136,3,76.79568965517242,19,50461
3.890330000000001,-16.34971,0.54043,29.67353,3,76.71724137931035,19,50462
3.88969,-16.34889,0.54496,29.67353,3,76.63913793103448,19,50463
3.88904,-16.34971,0.54951,29.68476,3,76.56068965517242,19,50464
3.8884,-16.34971,0.55405,29.67353,3,76.48241379310345,19,50465
3.88775,-16.34971,0.5585899999999999,29.46013,3,76.40413793103448,19,50466
3.88711,-16.34889,0.56312,29.47136,3,76.32603448275863,19,50467
3.88647,-16.34889,0.56766,29.67353,3,76.24775862068965,19,50468
3.88582,-16.34889,0.57221,29.47136,3,76.16931034482758,19,50469
3.88518,-16.34889,0.57676,29.68476,3,76.09086206896552,19,50470
3.88453,-16.34889,0.58128,29.68476,3,76.01293103448275,19,50471
3.88389,-16.34889,0.5858399999999999,29.68476,3,75.93431034482758,19,50472
3.88324,-16.34971,0.59038,29.68476,3,75.85603448275863,19,50473
3.8826,-16.34971,0.5949300000000001,29.47136,3,75.77758620689656,19,50474
3.8826,-16.34889,0.59946,29.67353,3,75.69948275862069,19,50475
3.88196,-16.34971,0.6039899999999999,29.53875,3,75.62137931034484,19,50476
3.88131,-16.34971,0.60855,29.68476,3,75.54275862068965,19,50477
3.88067,-16.34971,0.6130899999999999,29.68476,3,75.46448275862069,19,50478
3.88002,-16.34971,0.61764,29.67353,3,75.38603448275863,19,50479
3.87938,-16.34889,0.62216,29.68476,3,75.30810344827586,19,50480
3.87874,-16.34971,0.6267199999999999,29.47136,3,75.22948275862069,19,50481
3.87809,-16.34889,0.6312399999999999,29.68476,3,75.15155172413793,19,50482
3.87745,-16.34889,0.63579,29.68476,3,75.07310344827586,19,50483
3.8768,-16.34971,0.64035,29.67353,3,74.99448275862069,19,50484
3.87616,-16.34971,0.64488,29.47136,3,74.91637931034484,19,50485
3.87551,-16.34971,0.6494,29.47136,3,74.83844827586206,19,50486
3.87551,-16.34971,0.65395,29.47136,3,74.76,19,50487
3.87487,-16.34971,0.6585,29.47136,3,74.68155172413793,19,50488
3.87423,-16.34971,0.66305,29.606140000000003,3,74.60310344827586,19,50489
3.873580000000001,-16.34889,0.66759,29.47136,3,74.52482758620691,19,50490
3.87294,-16.34971,0.67211,29.46013,3,74.44689655172414,19,50491
3.87229,-16.34889,0.6766800000000001,29.47136,3,74.36810344827586,19,50492
3.87165,-16.34889,0.6812,29.46013,3,74.29017241379312,19,50493
3.87165,-16.34971,0.68575,29.46013,3,74.21172413793104,19,50494
3.871,-16.34889,0.6903,29.47136,3,74.13327586206897,19,50495
3.87036,-16.34971,0.6948300000000001,29.47136,3,74.05517241379309,19,50496
3.86972,-16.34971,0.69938,29.47136,3,73.97672413793104,19,50497
3.86907,-16.34971,0.70392,29.46013,3,73.89844827586207,19,50498
3.868430000000001,-16.34971,0.7084699999999999,29.48259,3,73.82000000000001,19,50499
3.86778,-16.34971,0.71301,29.47136,3,73.74172413793103,19,50500
3.86714,-16.34971,0.71754,29.47136,3,73.66362068965518,19,50501
3.8665,-16.34889,0.72207,29.47136,3,73.58551724137932,19,50502
3.86585,-16.34971,0.72664,29.47136,3,73.50672413793103,19,50503
3.86585,-16.34889,0.73118,29.47136,3,73.42844827586207,19,50504
3.86521,-16.34889,0.7357100000000001,29.47136,3,73.35034482758621,19,50505
3.86456,-16.34971,0.74024,29.4489,3,73.27224137931034,19,50506
3.86392,-16.34889,0.74478,29.46013,3,73.19396551724138,19,50507
3.86327,-16.34971,0.74934,29.47136,3,73.1153448275862,19,50508
3.86327,-16.34889,0.7538600000000001,29.47136,3,73.03741379310344,19,50509
3.86263,-16.34889,0.7584,29.47136,3,72.95913793103449,19,50510
3.86199,-16.34889,0.7629600000000001,29.47136,3,72.88051724137931,19,50511
3.86134,-16.34971,0.7675,29.46013,3,72.80224137931035,19,50512
3.8607,-16.34971,0.7720199999999999,29.46013,3,72.72431034482757,19,50513
3.8607,-16.34971,0.77658,29.47136,3,72.6456896551724,19,50514
3.86005,-16.34889,0.78112,29.46013,3,72.56741379310344,19,50515
3.85941,-16.34889,0.78567,29.46013,3,72.48896551724138,19,50516
3.85876,-16.34889,0.7902,29.47136,3,72.41086206896553,19,50517
3.85812,-16.34889,0.79473,29.47136,3,72.33275862068966,19,50518
3.85748,-16.34889,0.79929,29.46013,3,72.25413793103449,19,50519
3.85683,-16.34971,0.80384,29.47136,3,72.1756896551724,19,50520
3.85619,-16.34971,0.8083600000000001,29.47136,3,72.09775862068965,19,50521
3.85619,-16.34971,0.81292,29.47136,3,72.01913793103449,19,50522
3.85554,-16.34971,0.81745,29.47136,3,71.94103448275862,19,50523
3.8549,-16.34971,0.822,29.47136,3,71.86258620689655,19,50524
3.85426,-16.34889,0.82652,29.46013,3,71.78465517241378,19,50525
3.85361,-16.34889,0.8310799999999999,29.47136,3,71.70603448275862,19,50526
3.85361,-16.34889,0.83562,29.47136,3,71.62775862068966,19,50527
3.85297,-16.34971,0.84016,29.47136,3,71.54948275862068,19,50528
3.85232,-16.34971,0.8447,29.47136,3,71.47120689655172,19,50529
3.85168,-16.34889,0.84924,29.47136,3,71.39293103448276,19,50530
3.85103,-16.34971,0.8537899999999999,29.46013,3,71.31448275862068,19,50531
3.85103,-16.34971,0.8583200000000001,29.46013,3,71.23637931034483,19,50532
3.85039,-16.34971,0.86288,29.47136,3,71.15775862068966,19,50533
3.84975,-16.34971,0.8674200000000001,29.47136,3,71.07948275862068,19,50534
3.8491,-16.34971,0.8719399999999999,29.47136,3,71.00155172413794,19,50535
3.84846,-16.34889,0.87651,29.46013,3,70.92275862068966,19,50536
3.84781,-16.34889,0.88103,29.46013,3,70.84482758620689,19,50537
3.84717,-16.34971,0.8855700000000001,29.46013,3,70.76655172413793,19,50538
3.84653,-16.34889,0.89012,29.47136,3,70.68810344827585,19,50539
3.84588,-16.34971,0.8946700000000001,29.47136,3,70.60965517241378,19,50540
3.84588,-16.34971,0.8991899999999999,29.46013,3,70.53172413793104,19,50541
3.84524,-16.34971,0.90374,29.46013,3,70.45327586206898,19,50542
3.84459,-16.34889,0.90828,29.47136,3,70.375,19,50543
3.84459,-16.34971,0.91281,29.47136,3,70.29689655172413,19,50544
3.84395,-16.34971,0.91736,29.67353,3,70.21844827586207,19,50545
3.8433,-16.34971,0.9219,29.4489,3,70.14017241379311,19,50546
3.84266,-16.34889,0.92644,29.46013,3,70.06189655172413,19,50547
3.84202,-16.34889,0.93099,29.66229,3,69.98344827586206,19,50548
3.84137,-16.34889,0.93552,29.67353,3,69.9053448275862,19,50549
3.84137,-16.34971,0.94006,29.67353,3,69.82706896551724,19,50550
3.84073,-16.34971,0.94461,29.67353,3,69.74862068965518,19,50551
3.84008,-16.34889,0.94915,29.67353,3,69.6703448275862,19,50552
3.83944,-16.34889,0.9537,29.67353,3,69.59189655172413,19,50553
3.83879,-16.34889,0.95825,29.67353,3,69.51344827586206,19,50554
3.83815,-16.34889,0.96279,29.67353,3,69.4351724137931,19,50555
3.83751,-16.34889,0.96732,29.67353,3,69.35706896551724,19,50556
3.83751,-16.34889,0.97186,29.48259,3,69.27879310344827,19,50557
3.83686,-16.34889,0.97639,29.67353,3,69.20068965517241,19,50558
3.83622,-16.34889,0.98095,29.68476,3,69.12206896551724,19,50559
3.83557,-16.34889,0.98549,29.67353,3,69.0437931034483,19,50560
3.83493,-16.34889,0.99003,29.67353,3,68.96551724137932,19,50561
3.83493,-16.34889,0.99458,29.68476,3,68.88706896551724,19,50562
3.83429,-16.34889,0.99911,29.67353,3,68.80896551724138,19,50563
3.83364,-16.34889,1.00365,29.68476,3,68.73068965517243,19,50564
3.833,-16.34971,1.0082,29.67353,3,68.65224137931035,19,50565
3.833,-16.34889,1.01274,29.67353,3,68.57396551724138,19,50566
3.83235,-16.34971,1.01728,29.67353,3,68.49568965517241,19,50567
3.83171,-16.34889,1.0218200000000002,29.67353,3,68.41741379310345,19,50568
3.83106,-16.34889,1.02637,29.67353,3,68.33896551724138,19,50569
3.83042,-16.34971,1.0309,29.67353,3,68.26086206896552,19,50570
3.83042,-16.34971,1.03543,29.67353,3,68.18275862068967,19,50571
3.82978,-16.34889,1.03999,29.67353,3,68.10413793103447,19,50572
3.82913,-16.34889,1.04453,29.88692,3,68.02586206896552,19,50573
3.82849,-16.34971,1.04905,29.88692,3,67.94793103448275,19,50574
3.82784,-16.34889,1.05361,29.88692,3,67.86931034482758,19,50575
3.8272,-16.34971,1.05814,29.67353,3,67.79120689655173,19,50576
3.8272,-16.34971,1.0626799999999998,29.88692,3,67.71293103448278,19,50577
3.82655,-16.34971,1.06723,29.88692,3,67.63448275862069,19,50578
3.82591,-16.34971,1.07176,29.88692,3,67.55637931034482,19,50579
3.82527,-16.34889,1.0763,29.88692,3,67.47810344827586,19,50580
3.82462,-16.34889,1.08086,29.88692,3,67.39948275862069,19,50581
3.82462,-16.34889,1.08541,29.88692,3,67.3210344827586,19,50582
3.82398,-16.34889,1.08995,29.89816,3,67.24275862068966,19,50583
3.82333,-16.34889,1.09447,29.88692,3,67.1648275862069,19,50584
3.82269,-16.34971,1.09904,29.88692,3,67.08603448275863,19,50585
3.82205,-16.34889,1.10355,29.87569,3,67.00827586206896,19,50586
3.82205,-16.34971,1.10811,29.88692,3,66.9296551724138,19,50587
3.8214,-16.34971,1.11263,29.87569,3,66.85172413793103,19,50588
3.82076,-16.34971,1.1172,29.88692,3,66.77293103448277,19,50589
3.82011,-16.34971,1.12172,29.89816,3,66.69500000000001,19,50590
3.82011,-16.34889,1.12626,29.89816,3,66.61672413793103,19,50591
3.81947,-16.34889,1.1308200000000002,29.88692,3,66.53810344827586,19,50592
3.81882,-16.34889,1.13534,30.10032,3,66.4601724137931,19,50593
3.81818,-16.34889,1.1399,30.08909,3,66.38155172413794,19,50594
3.81754,-16.34971,1.14444,30.08909,3,66.30327586206896,19,50595
3.81689,-16.34971,1.14899,30.10032,3,66.22482758620689,19,50596
3.81689,-16.34971,1.15354,30.11155,3,66.14637931034483,19,50597
3.81625,-16.34971,1.15806,30.10032,3,66.06844827586207,19,50598
3.8156,-16.34971,1.1626,30.10032,3,65.99017241379309,19,50599
3.81496,-16.34889,1.16715,30.10032,3,65.91172413793103,19,50600
3.81432,-16.34971,1.17169,30.10032,3,65.83344827586207,19,50601
3.81432,-16.34971,1.17623,30.10032,3,65.75517241379309,19,50602
3.81367,-16.34971,1.18076,30.10032,3,65.67706896551724,19,50603
3.81303,-16.34971,1.1853200000000002,30.08909,3,65.59844827586207,19,50604
3.81238,-16.34971,1.18984,30.07786,3,65.52051724137931,19,50605
3.81238,-16.34889,1.19438,30.08909,3,65.44224137931035,19,50606
3.81174,-16.34889,1.19894,30.08909,3,65.36362068965518,19,50607
3.81109,-16.34889,1.20348,30.08909,3,65.28534482758621,19,50608
3.81045,-16.34889,1.20802,30.10032,3,65.20706896551724,19,50609
3.81045,-16.34971,1.21257,30.08909,3,65.12862068965516,19,50610
3.80981,-16.34971,1.21712,30.10032,3,65.05017241379309,19,50611
3.80916,-16.34971,1.22165,30.08909,3,64.97206896551725,19,50612
3.80852,-16.34971,1.2262,30.30249,3,64.89362068965518,19,50613
3.80852,-16.34971,1.23071,30.10032,3,64.81586206896552,19,50614
3.80787,-16.34971,1.23526,30.29126,3,64.73741379310344,19,50615
3.80723,-16.34971,1.2398,30.29126,3,64.6591379310345,19,50616
3.80658,-16.34889,1.24435,30.30249,3,64.5806896551724,19,50617
3.80594,-16.34971,1.2489,30.29126,3,64.50224137931035,19,50618
3.8053,-16.34889,1.25344,30.30249,3,64.42396551724138,19,50619
3.8053,-16.34971,1.25798,30.30249,3,64.34568965517241,19,50620
3.80465,-16.34971,1.26252,30.29126,3,64.26741379310344,19,50621
3.80401,-16.34889,1.26705,30.30249,3,64.18931034482759,19,50622
3.80401,-16.34971,1.27159,30.30249,3,64.11103448275863,19,50623
3.80336,-16.34971,1.27615,30.29126,3,64.03241379310344,19,50624
3.80272,-16.34889,1.28069,30.29126,3,63.95413793103449,19,50625
3.80208,-16.34889,1.28522,30.30249,3,63.87603448275862,19,50626
3.80208,-16.34971,1.28975,30.29126,3,63.797931034482765,19,50627
3.80143,-16.34889,1.29431,30.29126,3,63.719310344827576,19,50628
3.80079,-16.34971,1.29884,30.30249,3,63.64120689655172,19,50629
3.80014,-16.34971,1.30339,30.30249,3,63.56275862068966,19,50630
3.80014,-16.34971,1.30792,30.51589,3,63.48465517241379,19,50631
3.7995,-16.34889,1.31247,30.51589,3,63.40620689655172,19,50632
3.79885,-16.34889,1.31702,30.52712,3,63.32775862068966,19,50633
3.79821,-16.34971,1.32156,30.51589,3,63.2494827586207,19,50634
3.79757,-16.34971,1.32609,30.50465,3,63.17137931034483,19,50635
3.79757,-16.34889,1.33064,30.51589,3,63.09293103448277,19,50636
3.79692,-16.34971,1.33519,30.51589,3,63.0144827586207,19,50637
3.79628,-16.34889,1.33971,30.51589,3,62.93655172413793,19,50638
3.795630000000001,-16.34971,1.34427,30.51589,3,62.85793103448277,19,50639
3.79499,-16.34889,1.34881,30.51589,3,62.77965517241379,19,50640
3.79499,-16.34889,1.35333,30.52712,3,62.70172413793104,19,50641
3.79434,-16.34971,1.35788,30.51589,3,62.62327586206897,19,50642
3.7937,-16.34971,1.36243,30.51589,3,62.5448275862069,19,50643
3.7937,-16.34971,1.36698,30.51589,3,62.466379310344834,19,50644
3.79306,-16.34889,1.37152,30.51589,3,62.38810344827586,19,50645
3.79241,-16.34889,1.37605,30.71805,3,62.31,19,50646
3.79177,-16.34889,1.38061,30.51589,3,62.23137931034483,19,50647
3.79177,-16.34971,1.38513,30.67313,3,62.15344827586206,19,50648
3.79112,-16.34889,1.38969,30.50465,3,62.074827586206894,19,50649
3.79048,-16.34971,1.39421,30.71805,3,61.99689655172414,19,50650
3.79048,-16.34971,1.39877,30.72928,3,61.918275862068974,19,50651
3.78984,-16.34971,1.40331,30.71805,3,61.84,19,50652
3.78919,-16.34971,1.40784,30.70682,3,61.76189655172414,19,50653
3.78919,-16.34971,1.41239,30.71805,3,61.68344827586206,19,50654
3.78855,-16.34889,1.41693,30.71805,3,61.60517241379311,19,50655
3.7879,-16.34889,1.42146,30.71805,3,61.527068965517245,19,50656
3.78726,-16.34889,1.42601,30.72928,3,61.44862068965518,19,50657
3.78726,-16.34971,1.43056,30.72928,3,61.37017241379311,19,50658
3.78661,-16.34889,1.43509,30.71805,3,61.292068965517245,19,50659
3.78597,-16.34889,1.43963,30.72928,3,61.21379310344828,19,50660
3.78533,-16.34889,1.44418,30.71805,3,61.1353448275862,19,50661
3.78468,-16.34889,1.44871,30.71805,3,61.05724137931035,19,50662
3.78468,-16.34889,1.45325,30.71805,3,60.97896551724138,19,50663
3.78404,-16.34971,1.45779,30.93145,3,60.900689655172414,19,50664
3.78339,-16.34971,1.46233,30.71805,3,60.82241379310346,19,50665
3.78339,-16.34971,1.46687,30.93145,3,60.74413793103448,19,50666
3.78275,-16.34971,1.47143,30.94268,3,60.66551724137931,19,50667
3.7821,-16.34971,1.47597,30.93145,3,60.587241379310335,19,50668
3.7821,-16.34971,1.4805,30.93145,3,60.50913793103448,19,50669
3.78146,-16.34971,1.48506,30.93145,3,60.43051724137931,19,50670
3.78082,-16.34889,1.48959,30.94268,3,60.35241379310346,19,50671
3.78017,-16.34889,1.49413,30.94268,3,60.27413793103448,19,50672
3.78017,-16.34889,1.4986700000000002,30.94268,3,60.195862068965525,19,50673
3.77953,-16.34889,1.50322,30.94268,3,60.11741379310346,19,50674
3.77953,-16.34971,1.50777,30.92022,3,60.03896551724138,19,50675
3.778880000000001,-16.34971,1.51231,30.93145,3,59.960689655172416,19,50676
3.77824,-16.34971,1.51684,30.94268,3,59.88258620689655,19,50677
3.7776,-16.34971,1.52137,30.94268,3,59.804482758620686,19,50678
3.7776,-16.34889,1.5259200000000002,30.94268,3,59.72603448275862,19,50679
3.77695,-16.34971,1.53045,30.93145,3,59.64793103448275,19,50680
3.77631,-16.34971,1.53502,30.93145,3,59.56913793103448,19,50681
3.77566,-16.34889,1.53957,31.14485,3,59.4906896551724,19,50682
3.77566,-16.34889,1.5441,30.93145,3,59.41258620689655,19,50683
3.77502,-16.34971,1.54864,30.94268,3,59.33431034482759,19,50684
3.77437,-16.34971,1.55318,31.14485,3,59.256034482758615,19,50685
3.77437,-16.34971,1.5577299999999998,31.14485,3,59.17758620689655,19,50686
3.773730000000001,-16.34971,1.56225,31.13362,3,59.0996551724138,19,50687
3.77309,-16.34971,1.5668,31.13362,3,59.02120689655173,19,50688
3.77309,-16.34889,1.57135,31.14485,3,58.94275862068966,19,50689
3.77244,-16.34889,1.57588,31.14485,3,58.8646551724138,19,50690
3.7718,-16.34889,1.58043,31.15608,3,58.78620689655173,19,50691
3.7718,-16.34889,1.58495,31.13362,3,58.708275862068966,19,50692
3.77115,-16.34889,1.58951,31.14485,3,58.6296551724138,19,50693
3.77051,-16.34889,1.5940299999999998,31.13362,3,58.55172413793103,19,50694
3.77051,-16.34971,1.59858,31.13362,3,58.47327586206897,19,50695
3.76987,-16.34971,1.60314,31.13362,3,58.3946551724138,19,50696
3.76922,-16.34971,1.60768,31.13362,3,58.31637931034482,19,50697
3.76922,-16.34971,1.61222,31.13362,3,58.238103448275865,19,50698
3.768580000000001,-16.34889,1.61674,31.13362,3,58.16017241379311,19,50699
3.768580000000001,-16.34889,1.6213,31.13362,3,58.08155172413794,19,50700
3.76793,-16.34889,1.62583,31.14485,3,58.00344827586208,19,50701
3.76729,-16.34971,1.63036,31.34701,3,57.925344827586194,19,50702
3.76729,-16.34971,1.6349200000000002,31.21224,3,57.84672413793104,19,50703
3.76664,-16.34971,1.63947,31.14485,3,57.76827586206896,19,50704
3.766,-16.34971,1.644,31.35825,3,57.69017241379311,19,50705
3.766,-16.34889,1.64855,31.34701,3,57.61172413793103,19,50706
3.76536,-16.34889,1.6530900000000002,31.35825,3,57.53344827586207,19,50707
3.76471,-16.34889,1.6576099999999998,31.34701,3,57.45551724137932,19,50708
3.76407,-16.34889,1.66216,31.35825,3,57.37706896551724,19,50709
3.76407,-16.34889,1.66671,31.34701,3,57.29862068965517,19,50710
3.76342,-16.34971,1.67124,31.34701,3,57.22051724137931,19,50711
3.76278,-16.34971,1.6758,31.35825,3,57.14189655172414,19,50712
3.76278,-16.34971,1.68032,31.34701,3,57.06396551724138,19,50713
3.76213,-16.34889,1.68487,31.35825,3,56.985517241379306,19,50714
3.76213,-16.34889,1.68942,31.36948,3,56.90706896551724,19,50715
3.76149,-16.34971,1.69396,31.35825,3,56.82879310344829,19,50716
3.76085,-16.34971,1.69849,31.35825,3,56.75068965517241,19,50717
3.76085,-16.34971,1.70305,31.34701,3,56.67206896551724,19,50718
3.7602,-16.34971,1.70757,31.34701,3,56.59413793103449,19,50719
3.75956,-16.34971,1.7121099999999998,31.34701,3,56.51586206896551,19,50720
3.75956,-16.34889,1.71668,31.56041,3,56.43706896551724,19,50721
3.75891,-16.34889,1.72122,31.35825,3,56.358793103448285,19,50722
3.75891,-16.34889,1.72574,31.56041,3,56.28086206896551,19,50723
3.75827,-16.34971,1.73029,31.56041,3,56.202413793103446,19,50724
3.75763,-16.34971,1.73485,31.56041,3,56.123793103448286,19,50725
3.75763,-16.34971,1.7393599999999998,31.56041,3,56.04603448275864,19,50726
3.75698,-16.34971,1.7439099999999998,31.56041,3,55.96758620689656,19,50727
3.75698,-16.34889,1.74845,31.56041,3,55.88931034482759,19,50728
3.75634,-16.34889,1.753,31.56041,3,55.81086206896551,19,50729
3.75569,-16.34971,1.75753,31.56041,3,55.73275862068966,19,50730
3.75569,-16.34971,1.7620900000000002,31.56041,3,55.65413793103449,19,50731
3.75505,-16.34971,1.7666099999999998,31.56041,3,55.57620689655173,19,50732
3.7544,-16.34971,1.77117,31.56041,3,55.49758620689656,19,50733
3.7544,-16.34971,1.77571,31.57164,3,55.41931034482758,19,50734
3.75376,-16.34971,1.78024,31.57164,3,55.341206896551725,19,50735
3.75312,-16.34889,1.78478,31.56041,3,55.262931034482754,19,50736
3.75312,-16.34889,1.78933,31.57164,3,55.18448275862068,19,50737
3.75247,-16.34889,1.79387,31.56041,3,55.106206896551726,19,50738
3.75247,-16.34889,1.7984,31.56041,3,55.02810344827586,19,50739
3.75183,-16.34971,1.80296,31.56041,3,54.9494827586207,19,50740
3.75183,-16.34971,1.80749,31.57164,3,54.87137931034484,19,50741
3.75118,-16.34971,1.81204,31.77381,3,54.79293103448276,19,50742
3.75054,-16.34971,1.81659,31.77381,3,54.7144827586207,19,50743
3.75054,-16.34971,1.82112,31.78504,3,54.63637931034482,19,50744
3.74989,-16.34971,1.82565,31.76258,3,54.55827586206897,19,50745
3.74989,-16.34889,1.83019,31.76258,3,54.48,19,50746
3.74925,-16.34889,1.83474,31.77381,3,54.40155172413793,19,50747
3.74925,-16.34889,1.83928,31.77381,3,54.32327586206897,19,50748
3.74861,-16.34889,1.84383,31.77381,3,54.2448275862069,19,50749
3.74796,-16.34971,1.84836,31.77381,3,54.16672413793104,19,50750
3.74796,-16.34971,1.8529,31.77381,3,54.08844827586208,19,50751
3.74732,-16.34971,1.85744,31.77381,3,54.01017241379311,19,50752
3.74732,-16.34889,1.86198,31.77381,3,53.931896551724144,19,50753
3.74667,-16.34889,1.86653,31.76258,3,53.85344827586207,19,50754
3.74603,-16.34889,1.87107,31.76258,3,53.77517241379311,19,50755
3.74603,-16.34971,1.87562,31.77381,3,53.69672413793104,19,50756
3.74539,-16.34889,1.88016,31.77381,3,53.61844827586207,19,50757
3.74474,-16.34971,1.88471,31.76258,3,53.54,19,50758
3.74474,-16.34971,1.88925,31.76258,3,53.46172413793103,19,50759
3.7441,-16.34971,1.89378,31.77381,3,53.38362068965517,19,50760
3.74345,-16.34971,1.89832,31.77381,3,53.30534482758621,19,50761
3.74345,-16.34889,1.90286,31.97598,3,53.22706896551724,19,50762
3.74281,-16.34889,1.9074,31.97598,3,53.14879310344828,19,50763
3.74281,-16.34889,1.91196,31.77381,3,53.070172413793095,19,50764
3.74216,-16.34971,1.9165,31.98721,3,52.99189655172414,19,50765
3.74216,-16.34971,1.92103,31.77381,3,52.91379310344827,19,50766
3.74152,-16.34971,1.92558,31.97598,3,52.835344827586205,19,50767
3.74152,-16.34971,1.93012,31.97598,3,52.75706896551724,19,50768
3.74152,-16.34971,1.93465,31.97598,3,52.67896551724138,19,50769
3.74088,-16.34971,1.93919,31.97598,3,52.60068965517242,19,50770
3.74023,-16.34971,1.94374,31.97598,3,52.52224137931035,19,50771
3.74023,-16.34889,1.94829,31.97598,3,52.44379310344827,19,50772
3.73959,-16.34971,1.95281,31.97598,3,52.36586206896551,19,50773
3.73959,-16.34889,1.95736,31.98721,3,52.28741379310345,19,50774
3.73894,-16.34971,1.96191,31.97598,3,52.20896551724138,19,50775
3.73894,-16.34971,1.96645,31.97598,3,52.13068965517242,19,50776
3.7383,-16.34971,1.97099,31.97598,3,52.05241379310345,19,50777
3.7383,-16.34971,1.97554,31.97598,3,51.97396551724138,19,50778
3.73766,-16.34971,1.98006,31.97598,3,51.89603448275862,19,50779
3.73766,-16.34889,1.98462,31.98721,3,51.81741379310345,19,50780
3.73701,-16.34889,1.98916,31.97598,3,51.739137931034485,19,50781
3.73701,-16.34889,1.9937,31.97598,3,51.66086206896552,19,50782
3.73637,-16.34889,1.99825,31.97598,3,51.58241379310345,19,50783
3.73637,-16.34889,2.00277,31.97598,3,51.50448275862069,19,50784
3.73572,-16.34971,2.00733,31.98721,3,51.42586206896552,19,50785
3.73572,-16.34971,2.01186,32.189370000000004,3,51.34775862068966,19,50786
3.73508,-16.34971,2.0164,32.189370000000004,3,51.26948275862069,19,50787
3.73443,-16.34889,2.02095,32.20061,3,51.191034482758624,19,50788
3.73443,-16.34889,2.02547,32.20061,3,51.113103448275865,19,50789
3.73379,-16.34889,2.03002,32.20061,3,51.03465517241379,19,50790
3.73379,-16.34971,2.03457,32.17814,3,50.95620689655173,19,50791
3.73315,-16.34971,2.03912,32.20061,3,50.87775862068966,19,50792
3.7325,-16.34971,2.0436400000000003,32.20061,3,50.79982758620689,19,50793
3.7325,-16.34889,2.04818,32.20061,3,50.72155172413793,19,50794
3.73186,-16.34889,2.05274,32.189370000000004,3,50.64293103448276,19,50795
3.73186,-16.34889,2.05726,32.189370000000004,3,50.565,19,50796
3.73186,-16.34971,2.06181,32.189370000000004,3,50.48655172413793,19,50797
3.73121,-16.34971,2.06637,32.20061,3,50.40793103448276,19,50798
3.73121,-16.34971,2.07091,32.20061,3,50.329655172413794,19,50799
3.73057,-16.34889,2.07545,32.189370000000004,3,50.25137931034482,19,50800
3.73057,-16.34889,2.07998,32.189370000000004,3,50.17327586206897,19,50801
3.72992,-16.34971,2.08454,32.189370000000004,3,50.09465517241379,19,50802
3.72992,-16.34971,2.08908,32.189370000000004,3,50.01637931034482,19,50803
3.72928,-16.34971,2.09362,32.20061,3,49.93810344827587,19,50804
3.72928,-16.34971,2.09816,32.20061,3,49.8598275862069,19,50805
3.72864,-16.34889,2.1027,32.189370000000004,3,49.781551724137934,19,50806
3.72864,-16.34971,2.10723,32.402770000000004,3,49.70344827586207,19,50807
3.72799,-16.34971,2.11178,32.39154,3,49.625,19,50808
3.72799,-16.34971,2.11632,32.402770000000004,3,49.54672413793103,19,50809
3.72735,-16.34971,2.12086,32.22307,3,49.46844827586207,19,50810
3.72735,-16.34889,2.1253900000000003,32.402770000000004,3,49.3903448275862,19,50811
3.7267,-16.34889,2.12993,32.402770000000004,3,49.31206896551724,19,50812
3.7267,-16.34971,2.13447,32.39154,3,49.23379310344828,19,50813
3.72606,-16.34971,2.13902,32.402770000000004,3,49.155344827586205,19,50814
3.72606,-16.34971,2.14357,32.402770000000004,3,49.07689655172414,19,50815
3.72542,-16.34971,2.14811,32.402770000000004,3,48.998620689655176,19,50816
3.72542,-16.34889,2.1526400000000003,32.402770000000004,3,48.92051724137931,19,50817
3.72477,-16.34889,2.15718,32.402770000000004,3,48.84224137931035,19,50818
3.72477,-16.34971,2.16174,32.402770000000004,3,48.76362068965518,19,50819
3.72413,-16.34971,2.16627,32.414,3,48.68551724137931,19,50820
3.72413,-16.34889,2.17081,32.39154,3,48.60724137931035,19,50821
3.72348,-16.34971,2.17537,32.402770000000004,3,48.52862068965518,19,50822
3.72284,-16.34971,2.1799,32.414,3,48.45051724137931,19,50823
3.72284,-16.34971,2.18444,32.402770000000004,3,48.37224137931035,19,50824
3.72219,-16.34889,2.18898,32.39154,3,48.29396551724138,19,50825
3.72219,-16.34889,2.19352,32.414,3,48.21568965517242,19,50826
3.72219,-16.34889,2.19805,32.402770000000004,3,48.13758620689656,19,50827
3.72155,-16.34971,2.2026,32.402770000000004,3,48.059137931034485,19,50828
3.72155,-16.34971,2.20715,32.402770000000004,3,47.98068965517242,19,50829
3.72091,-16.34971,2.21168,32.402770000000004,3,47.90258620689656,19,50830
3.72091,-16.34889,2.21623,32.402770000000004,3,47.824137931034485,19,50831
3.72026,-16.34889,2.22078,32.616170000000004,3,47.74568965517242,19,50832
3.72026,-16.34971,2.22532,32.60494,3,47.66741379310345,19,50833
3.71962,-16.34889,2.22986,32.616170000000004,3,47.589137931034486,19,50834
3.71962,-16.34971,2.23441,32.616170000000004,3,47.51068965517242,19,50835
3.71962,-16.34971,2.23894,32.616170000000004,3,47.43258620689655,19,50836
3.71897,-16.34971,2.24347,32.616170000000004,3,47.35448275862069,19,50837
3.71897,-16.34889,2.24801,32.616170000000004,3,47.27620689655173,19,50838
3.71833,-16.34889,2.25256,32.616170000000004,3,47.19775862068966,19,50839
3.71833,-16.34889,2.2570900000000003,32.616170000000004,3,47.11965517241379,19,50840
3.71768,-16.34971,2.26165,32.616170000000004,3,47.04103448275863,19,50841
3.71768,-16.34971,2.26618,32.616170000000004,3,46.96293103448276,19,50842
3.71704,-16.34971,2.27074,32.60494,3,46.88431034482758,19,50843
3.71704,-16.34889,2.27526,32.616170000000004,3,46.80637931034484,19,50844
3.71704,-16.34889,2.27981,32.616170000000004,3,46.72793103448276,19,50845
3.7164,-16.34889,2.2843400000000003,32.616170000000004,3,46.64982758620689,19,50846
3.7164,-16.34971,2.28891,32.616170000000004,3,46.57103448275863,19,50847
3.71575,-16.34889,2.29343,32.6274,3,46.49310344827587,19,50848
3.71575,-16.34971,2.29798,32.616170000000004,3,46.4146551724138,19,50849
3.71511,-16.34971,2.30251,32.60494,3,46.336551724137934,19,50850
3.71511,-16.34971,2.30707,32.616170000000004,3,46.25793103448276,19,50851
3.71446,-16.34889,2.31161,32.72848,3,46.17965517241379,19,50852
3.71446,-16.34971,2.3161400000000003,32.616170000000004,3,46.10155172413793,19,50853
3.71382,-16.34889,2.32067,32.81834,3,46.02344827586208,19,50854
3.71382,-16.34971,2.3252200000000003,32.829570000000004,3,45.945,19,50855
3.71318,-16.34971,2.32977,32.81834,3,45.866551724137935,19,50856
3.71318,-16.34971,2.3343,32.60494,3,45.78844827586207,19,50857
3.71253,-16.34889,2.3388400000000003,32.81834,3,45.7101724137931,19,50858
3.71253,-16.34889,2.3434,32.81834,3,45.631551724137935,19,50859
3.71189,-16.34889,2.34792,32.81834,3,45.553620689655176,19,50860
3.71189,-16.34889,2.35246,32.81834,3,45.4753448275862,19,50861
3.71189,-16.34889,2.35702,32.81834,3,45.39672413793103,19,50862
3.71124,-16.34971,2.36154,32.81834,3,45.31879310344828,19,50863
3.71124,-16.34971,2.3661,32.829570000000004,3,45.24017241379311,19,50864
3.71124,-16.34971,2.37065,32.829570000000004,3,45.16172413793103,19,50865
3.7106,-16.34889,2.37518,32.81834,3,45.08362068965518,19,50866
3.7106,-16.34889,2.3797200000000003,32.81834,3,45.0053448275862,19,50867
3.70995,-16.34889,2.38425,32.81834,3,44.927241379310345,19,50868
3.70995,-16.34971,2.3888,32.829570000000004,3,44.84879310344827,19,50869
3.70931,-16.34971,2.39335,32.81834,3,44.77034482758621,19,50870
3.70931,-16.34971,2.39788,32.81834,3,44.69224137931035,19,50871
3.70931,-16.34889,2.4024400000000004,33.03173,3,44.61362068965517,19,50872
3.70867,-16.34889,2.40696,33.03173,3,44.535689655172405,19,50873
3.70867,-16.34889,2.41152,32.81834,3,44.45706896551725,19,50874
3.70802,-16.34971,2.41606,32.98681,3,44.378793103448274,19,50875
3.70802,-16.34971,2.42059,32.81834,3,44.30068965517242,19,50876
3.70738,-16.34971,2.42515,32.81834,3,44.222068965517245,19,50877
3.70738,-16.34889,2.42967,32.94188,3,44.144137931034486,19,50878
3.70738,-16.34889,2.43421,33.042970000000004,3,44.06586206896552,19,50879
3.70673,-16.34889,2.43877,32.81834,3,43.98724137931035,19,50880
3.70673,-16.34971,2.4433,33.042970000000004,3,43.909137931034486,19,50881
3.70673,-16.34971,2.44785,32.81834,3,43.83068965517242,19,50882
3.70609,-16.34971,2.45238,33.03173,3,43.75258620689655,19,50883
3.70609,-16.34889,2.45692,33.03173,3,43.67431034482758,19,50884
3.70545,-16.34889,2.4614700000000003,33.03173,3,43.59586206896551,19,50885
3.70545,-16.34971,2.46602,33.042970000000004,3,43.51741379310345,19,50886
3.70545,-16.34971,2.47056,33.03173,3,43.43913793103449,19,50887
3.7048,-16.34971,2.47509,33.03173,3,43.36103448275863,19,50888
3.7048,-16.34889,2.47962,33.03173,3,43.28293103448276,19,50889
3.70416,-16.34889,2.48417,33.042970000000004,3,43.204482758620685,19,50890
3.70416,-16.34889,2.48873,33.03173,3,43.12586206896552,19,50891
3.70351,-16.34971,2.49326,33.03173,3,43.04775862068966,19,50892
3.70351,-16.34971,2.49779,33.03173,3,42.9696551724138,19,50893
3.70351,-16.34889,2.50235,33.042970000000004,3,42.89103448275862,19,50894
3.70287,-16.34889,2.5069,33.03173,3,42.81258620689656,19,50895
3.70287,-16.34889,2.51142,33.03173,3,42.7346551724138,19,50896
3.70222,-16.34971,2.5159700000000003,33.2339,3,42.65620689655172,19,50897
3.70222,-16.34971,2.52051,33.03173,3,42.577931034482766,19,50898
3.70158,-16.34971,2.52504,33.042970000000004,3,42.49982758620689,19,50899
3.70158,-16.34971,2.52959,33.2339,3,42.42137931034483,19,50900
3.70158,-16.34889,2.53412,33.03173,3,42.34327586206896,19,50901
3.70094,-16.34889,2.53866,33.2339,3,42.26499999999999,19,50902
3.70094,-16.34889,2.5432200000000003,33.2339,3,42.186379310344826,19,50903
3.70094,-16.34971,2.54775,33.24513,3,42.108275862068965,19,50904
3.70029,-16.34971,2.55231,33.24513,3,42.0296551724138,19,50905
3.70029,-16.34971,2.55685,33.24513,3,41.951379310344834,19,50906
3.70029,-16.34889,2.5613900000000003,33.2339,3,41.873103448275856,19,50907
3.69965,-16.34889,2.56592,33.24513,3,41.795,19,50908
3.69965,-16.34971,2.5704700000000003,33.25636,3,41.71655172413792,19,50909
3.699,-16.34971,2.575,33.24513,3,41.63844827586207,19,50910
3.699,-16.34971,2.57953,33.24513,3,41.560344827586206,19,50911
3.699,-16.34971,2.58409,33.24513,3,41.48172413793103,19,50912
3.69836,-16.34889,2.5886400000000003,33.24513,3,41.403275862068966,19,50913
3.69836,-16.34889,2.59318,33.24513,3,41.325,19,50914
3.69836,-16.34971,2.59771,33.24513,3,41.24689655172413,19,50915
3.69771,-16.34971,2.60224,33.24513,3,41.16879310344827,19,50916
3.69771,-16.34971,2.60681,33.24513,3,41.09,19,50917
3.69771,-16.34889,2.61134,33.24513,3,41.011896551724135,19,50918
3.69707,-16.34889,2.61587,33.24513,3,40.933793103448274,19,50919
3.69707,-16.34889,2.62041,33.27883,3,40.85551724137931,19,50920
3.69707,-16.34889,2.62496,33.4473,3,40.77706896551724,19,50921
3.69643,-16.34889,2.6295,33.4473,3,40.698793103448274,19,50922
3.69643,-16.34971,2.63403,33.4473,3,40.62068965517241,19,50923
3.69643,-16.34889,2.63859,33.45853,3,40.54206896551724,19,50924
3.695780000000001,-16.34889,2.64312,33.45853,3,40.46396551724138,19,50925
3.695780000000001,-16.34889,2.64767,33.4473,3,40.38551724137931,19,50926
3.695780000000001,-16.34971,2.65222,33.4473,3,40.307068965517246,19,50927
3.69514,-16.34971,2.65674,33.4473,3,40.22913793103448,19,50928
3.69514,-16.34971,2.6613,33.4473,3,40.150517241379305,19,50929
3.69449,-16.34889,2.66583,33.45853,3,40.07241379310345,19,50930
3.69449,-16.34889,2.67037,33.45853,3,39.99413793103448,19,50931
3.69449,-16.34889,2.67493,33.4473,3,39.91551724137931,19,50932
3.69385,-16.34889,2.67947,33.4473,3,39.83724137931035,19,50933
3.69385,-16.34971,2.68399,33.4473,3,39.75931034482758,19,50934
3.69385,-16.34971,2.68854,33.4473,3,39.68086206896552,19,50935
3.69321,-16.34889,2.69308,33.4473,3,39.60258620689656,19,50936
3.69321,-16.34889,2.69763,33.4473,3,39.52413793103448,19,50937
3.69256,-16.34889,2.70216,33.4473,3,39.44603448275862,19,50938
3.69256,-16.34889,2.7067,33.4473,3,39.367758620689656,19,50939
3.69256,-16.34971,2.71124,33.45853,3,39.289482758620686,19,50940
3.69192,-16.34971,2.71578,33.4473,3,39.21120689655172,19,50941
3.69192,-16.34889,2.72033,33.64946,3,39.13275862068965,19,50942
3.69192,-16.34889,2.72488,33.45853,3,39.054310344827584,19,50943
3.69127,-16.34889,2.72942,33.6607,3,38.97603448275862,19,50944
3.69127,-16.34889,2.73395,33.6607,3,38.89793103448275,19,50945
3.69127,-16.34971,2.73849,33.67193,3,38.8196551724138,19,50946
3.69063,-16.34971,2.74306,33.6607,3,38.74086206896552,19,50947
3.69063,-16.34971,2.74757,33.6607,3,38.66310344827586,19,50948
3.69063,-16.34971,2.75212,33.6607,3,38.5846551724138,19,50949
3.69063,-16.34889,2.75666,33.6607,3,38.506379310344826,19,50950
