Repository: uw-mad-dash/Battery-SoC-Estimation

## Data
The [LiPo 5450 mAh cell](https://maxamps.com/products/lipo-5450-1s-3-7v-battery) data can be found in <em>data</em> directory 👀. We collected 48 discharging-charging cycles for CRates 1, 2, 3, and 4. The measurements were recorded at 1 second rate. To understand data better, we provided a [Jupyter](https://jupyter.org/) notebook <em>data_visualization.ipynb</em> in <em>notebooks</em> directory. We used [Jupyter Dash](https://github.com/plotly/jupyter-dash) library which allows to create interactive plots. Names of the columns in the csv files containing data should be self-explanatory, except column 'AhStep [Ah]'. This column represents the cell capacity in Ah.

File: data/CRate3_Cycle20.csv (part 1 of 5)
Voltage [V],Current [A],AhStep [Ah],TempBottom [C],CRate [-],SOC [%],Cycle [-],Time [s]
4.0385,-16.34971,0.00454,28.21344,3,85.93224137931034,20,53133
4.0327,-16.34889,0.00907,28.22467,3,85.85413793103449,20,53134
4.02883,-16.34889,0.0136199999999999,28.21344,3,85.77568965517243,20,53135
4.02497,-16.34889,0.01816,28.22467,3,85.69741379310346,20,53136
4.0211,-16.34971,0.02271,28.21344,3,85.61896551724139,20,53137
4.01853,-16.34971,0.02723,28.21344,3,85.54103448275863,20,53138
4.01595,-16.34971,0.03179,28.21344,3,85.46241379310345,20,53139
4.01273,-16.34971,0.03632,28.22467,3,85.3843103448276,20,53140
4.01015,-16.34889,0.04087,28.21344,3,85.30586206896552,20,53141
4.00822,-16.34889,0.04541,28.21344,3,85.22758620689655,20,53142
4.00629,-16.34889,0.04996,28.21344,3,85.1491379310345,20,53143
4.00435,-16.34889,0.05451,28.22467,3,85.07068965517243,20,53144
4.00242,-16.34889,0.05905,28.42683,3,84.99241379310345,20,53145
4.00049,-16.34971,0.06357,28.303290000000004,3,84.9144827586207,20,53146
3.99856,-16.34971,0.06813,28.43807,3,84.83586206896553,20,53147
3.99727,-16.34971,0.07268,28.4156,3,84.75741379310345,20,53148
3.99598,-16.34971,0.0772,28.4156,3,84.6794827586207,20,53149
3.99405,-16.34889,0.08175,28.42683,3,84.60103448275862,20,53150
3.99276,-16.34889,0.08627,28.42683,3,84.52310344827588,20,53151
3.99147,-16.34889,0.09083,28.4156,3,84.4444827586207,20,53152
3.98954,-16.34889,0.09536,28.42683,3,84.36637931034483,20,53153
3.98889,-16.34889,0.09991,28.42683,3,84.28793103448277,20,53154
3.98761,-16.34889,0.10445,28.42683,3,84.2096551724138,20,53155
3.98632,-16.34971,0.10899,28.42683,3,84.13137931034483,20,53156
3.98503,-16.34889,0.11355,28.42683,3,84.05275862068966,20,53157
3.98374,-16.34971,0.1180599999999999,28.42683,3,83.97500000000001,20,53158
3.98245,-16.34889,0.1226299999999999,28.55038,3,83.89620689655173,20,53159
3.98116,-16.34889,0.12716,28.629,3,83.81810344827588,20,53160
3.97987,-16.34971,0.13169,28.629,3,83.74000000000001,20,53161
3.97923,-16.34971,0.13626,28.629,3,83.66120689655173,20,53162
3.97794,-16.34971,0.14077,28.629,3,83.58344827586208,20,53163
3.97665,-16.34971,0.14532,28.64023,3,83.50500000000001,20,53164
3.97601,-16.34971,0.1498799999999999,28.629,3,83.42637931034484,20,53165
3.97472,-16.34889,0.1544,28.629,3,83.34844827586208,20,53166
3.97408,-16.34971,0.15895,28.64023,3,83.27000000000001,20,53167
3.97279,-16.34971,0.16349,28.64023,3,83.19172413793103,20,53168
3.9715,-16.34971,0.16804,28.629,3,83.11327586206897,20,53169
3.97021,-16.34971,0.17257,28.8424,3,83.0351724137931,20,53170
3.96957,-16.34889,0.17712,28.85363,3,82.95672413793103,20,53171
3.968280000000001,-16.34971,0.18165,28.85363,3,82.87862068965518,20,53172
3.96763,-16.34889,0.1862,28.85363,3,82.8001724137931,20,53173
3.96635,-16.34971,0.1907599999999999,28.85363,3,82.72155172413794,20,53174
3.96506,-16.34889,0.19528,28.85363,3,82.64362068965518,20,53175
3.96441,-16.34971,0.19982,28.8424,3,82.56534482758622,20,53176
3.963130000000001,-16.34889,0.20437,28.8424,3,82.48689655172414,20,53177
3.96184,-16.34971,0.20892,28.8424,3,82.40844827586209,20,53178
3.96055,-16.34889,0.2134599999999999,28.85363,3,82.33017241379312,20,53179
3.95926,-16.34971,0.218,28.8424,3,82.25189655172414,20,53180
3.95862,-16.34971,0.22252,29.0558,3,82.17396551724138,20,53181
3.95797,-16.34889,0.22707,29.06703,3,82.09551724137931,20,53182
3.95668,-16.34889,0.2316099999999999,29.04456,3,82.01724137931035,20,53183
3.9554,-16.34971,0.23615,29.0558,3,81.93896551724139,20,53184
3.95411,-16.34971,0.24069,29.0558,3,81.86068965517242,20,53185
3.95346,-16.34889,0.24524,29.0558,3,81.78224137931035,20,53186
3.95217,-16.34889,0.24978,29.0558,3,81.70396551724139,20,53187
3.95089,-16.34971,0.25431,29.0558,3,81.62586206896552,20,53188
3.94895,-16.34971,0.25886,29.0558,3,81.54741379310346,20,53189
3.94831,-16.34971,0.2634,29.0558,3,81.4691379310345,20,53190
3.94702,-16.34971,0.26795,29.26919,3,81.39068965517242,20,53191
3.94638,-16.34971,0.2725,29.25796,3,81.31224137931035,20,53192
3.94509,-16.34971,0.27703,29.26919,3,81.2341379310345,20,53193
3.9438,-16.34889,0.28158,29.26919,3,81.15568965517242,20,53194
3.94251,-16.34889,0.2861,29.26919,3,81.07775862068966,20,53195
3.94122,-16.34889,0.29066,29.26919,3,80.9991379310345,20,53196
3.94058,-16.34889,0.29519,29.28042,3,80.92103448275863,20,53197
3.93865,-16.34889,0.29973,29.26919,3,80.84275862068966,20,53198
3.938,-16.34971,0.30427,29.26919,3,80.7644827586207,20,53199
3.93671,-16.34889,0.30882,29.26919,3,80.68603448275863,20,53200
3.93542,-16.34889,0.31337,29.26919,3,80.60758620689657,20,53201
3.93478,-16.34889,0.31789,29.25796,3,80.5296551724138,20,53202
3.93349,-16.34889,0.3224599999999999,29.25796,3,80.45086206896553,20,53203
3.9322,-16.34889,0.327,29.47136,3,80.37258620689657,20,53204
3.93092,-16.34889,0.33154,29.47136,3,80.2943103448276,20,53205
3.92963,-16.34889,0.3360599999999999,29.47136,3,80.21637931034483,20,53206
3.92834,-16.34971,0.3406099999999999,29.47136,3,80.13793103448278,20,53207
3.92769,-16.34971,0.34517,29.47136,3,80.0593103448276,20,53208
3.92641,-16.34971,0.3497,29.47136,3,79.98120689655173,20,53209
3.92576,-16.34971,0.35424,29.46013,3,79.90293103448278,20,53210
3.92447,-16.34971,0.35877,29.47136,3,79.82482758620691,20,53211
3.92319,-16.34889,0.36333,29.46013,3,79.74620689655173,20,53212
3.9219,-16.34889,0.3678599999999999,29.47136,3,79.66810344827586,20,53213
3.92125,-16.34889,0.3724,29.47136,3,79.58982758620691,20,53214
3.91996,-16.34971,0.37693,29.47136,3,79.51172413793105,20,53215
3.91932,-16.34971,0.38148,29.47136,3,79.43327586206898,20,53216
3.91803,-16.34889,0.38602,29.47136,3,79.355,20,53217
3.91739,-16.34889,0.39057,29.47136,3,79.27655172413795,20,53218
3.9161,-16.34971,0.39511,29.46013,3,79.19827586206898,20,53219
3.91545,-16.34889,0.39965,29.47136,3,79.12,20,53220
3.91417,-16.34889,0.40419,29.47136,3,79.04172413793104,20,53221
3.91352,-16.34971,0.40873,29.48259,3,78.96344827586208,20,53222
3.91223,-16.34971,0.41328,29.46013,3,78.885,20,53223
3.91159,-16.34971,0.41783,29.46013,3,78.80655172413793,20,53224
3.9103,-16.34971,0.42236,29.48259,3,78.72844827586208,20,53225
3.90901,-16.34971,0.4269,29.47136,3,78.65017241379311,20,53226
3.90837,-16.34971,0.43144,29.47136,3,78.57189655172415,20,53227
3.90772,-16.34889,0.4359699999999999,29.47136,3,78.49379310344828,20,53228
3.90708,-16.34971,0.44053,29.47136,3,78.41517241379312,20,53229
3.90644,-16.34971,0.4450699999999999,29.47136,3,78.33689655172415,20,53230
3.90515,-16.34971,0.44961,29.68476,3,78.25862068965517,20,53231
3.9045,-16.34971,0.45415,29.47136,3,78.18034482758621,20,53232
3.90386,-16.34889,0.45868,29.68476,3,78.10224137931036,20,53233
3.90257,-16.34971,0.46324,29.47136,3,78.02362068965517,20,53234
3.90193,-16.34971,0.46778,29.68476,3,77.94534482758621,20,53235
3.90128,-16.34889,0.4723199999999999,29.68476,3,77.86706896551726,20,53236
3.89999,-16.34889,0.47685,29.47136,3,77.7889655172414,20,53237
3.89935,-16.34889,0.48139,29.68476,3,77.71068965517242,20,53238
3.89871,-16.34889,0.48593,29.67353,3,77.63241379310347,20,53239
3.89806,-16.34889,0.49048,29.68476,3,77.5539655172414,20,53240
3.89742,-16.34889,0.49501,29.68476,3,77.47586206896553,20,53241
3.89677,-16.34971,0.49956,29.67353,3,77.39741379310347,20,53242
3.89613,-16.34971,0.5041100000000001,29.68476,3,77.3189655172414,20,53243
3.895480000000001,-16.34971,0.50864,29.46013,3,77.24086206896553,20,53244
3.8942,-16.34971,0.5132,29.68476,3,77.16224137931034,20,53245
3.89355,-16.34971,0.51772,29.67353,3,77.0843103448276,20,53246
3.89291,-16.34971,0.5222600000000001,29.47136,3,77.00603448275864,20,53247
3.89226,-16.34889,0.52681,29.68476,3,76.92758620689655,20,53248
3.89162,-16.34889,0.53135,29.68476,3,76.8493103448276,20,53249
3.89097,-16.34889,0.5359,29.46013,3,76.77086206896553,20,53250
3.890330000000001,-16.34889,0.5404399999999999,29.47136,3,76.69258620689655,20,53251
3.88969,-16.34889,0.54496,29.68476,3,76.6146551724138,20,53252
3.88904,-16.34889,0.54951,29.67353,3,76.53620689655175,20,53253
3.8884,-16.34971,0.55407,29.68476,3,76.45758620689655,20,53254
3.88775,-16.34889,0.5586,29.68476,3,76.3794827586207,20,53255
3.88711,-16.34889,0.56313,29.67353,3,76.30137931034483,20,53256
3.88647,-16.34889,0.5676899999999999,29.68476,3,76.22275862068966,20,53257
3.88582,-16.34971,0.57222,29.67353,3,76.1446551724138,20,53258
3.88518,-16.34971,0.57677,29.47136,3,76.06620689655175,20,53259
3.88453,-16.34971,0.58132,29.67353,3,75.98775862068966,20,53260
3.88389,-16.34971,0.5858399999999999,29.67353,3,75.9098275862069,20,53261
3.88324,-16.34971,0.59038,29.68476,3,75.83155172413795,20,53262
3.8826,-16.34971,0.5949399999999999,29.47136,3,75.75293103448277,20,53263
3.88196,-16.34971,0.59948,29.67353,3,75.67465517241381,20,53264
3.88196,-16.34889,0.60402,29.67353,3,75.59637931034483,20,53265
3.88131,-16.34971,0.6085699999999999,29.68476,3,75.51793103448277,20,53266
3.88067,-16.34889,0.61311,29.68476,3,75.43965517241381,20,53267
3.88002,-16.34889,0.61763,29.68476,3,75.36172413793103,20,53268
3.87938,-16.34889,0.6221899999999999,29.68476,3,75.28310344827587,20,53269
3.87874,-16.34889,0.62673,29.69599,3,75.2048275862069,20,53270
3.87809,-16.34971,0.63126,29.67353,3,75.12672413793103,20,53271
3.87745,-16.34971,0.6358,29.68476,3,75.04844827586209,20,53272
3.8768,-16.34889,0.64036,29.68476,3,74.9698275862069,20,53273
3.87616,-16.34889,0.64488,29.68476,3,74.89189655172414,20,53274
3.87551,-16.34971,0.64945,29.47136,3,74.81310344827587,20,53275
3.87551,-16.34889,0.6539699999999999,29.68476,3,74.73517241379311,20,53276
3.87487,-16.34889,0.65851,29.47136,3,74.65689655172415,20,53277
3.87423,-16.34971,0.66306,29.48259,3,74.57844827586209,20,53278
3.873580000000001,-16.34971,0.6676,29.50505,3,74.50017241379311,20,53279
3.87294,-16.34971,0.67214,29.47136,3,74.42189655172415,20,53280
3.87229,-16.34889,0.67669,29.47136,3,74.34344827586209,20,53281
3.87165,-16.34889,0.68121,29.50505,3,74.26551724137931,20,53282
3.87165,-16.34971,0.68575,29.47136,3,74.18724137931035,20,53283
3.871,-16.34971,0.69029,29.67353,3,74.10896551724139,20,53284
3.87036,-16.34971,0.69486,29.48259,3,74.03017241379311,20,53285
3.86972,-16.34971,0.69938,29.68476,3,73.95224137931035,20,53286
3.86907,-16.34971,0.70392,29.47136,3,73.87396551724139,20,53287
3.868430000000001,-16.34889,0.7084699999999999,29.47136,3,73.79551724137932,20,53288
3.86778,-16.34889,0.713,29.47136,3,73.71741379310346,20,53289
3.86714,-16.34889,0.7175600000000001,29.68476,3,73.6387931034483,20,53290
3.8665,-16.34971,0.72209,29.48259,3,73.56068965517244,20,53291
3.86585,-16.34971,0.7266199999999999,29.47136,3,73.48258620689657,20,53292
3.86585,-16.34971,0.73118,29.68476,3,73.40396551724139,20,53293
3.86521,-16.34889,0.7357199999999999,29.47136,3,73.32568965517244,20,53294
3.86456,-16.34889,0.74026,29.47136,3,73.24741379310346,20,53295
3.86392,-16.34889,0.7448,29.47136,3,73.1691379310345,20,53296
3.86392,-16.34889,0.74935,29.47136,3,73.09068965517243,20,53297
3.86327,-16.34971,0.7539,29.68476,3,73.01224137931035,20,53298
3.86263,-16.34971,0.75842,29.68476,3,72.9343103448276,20,53299
3.86199,-16.34971,0.76297,29.47136,3,72.85586206896552,20,53300
3.86134,-16.34971,0.7675,29.69599,3,72.77775862068967,20,53301
3.86134,-16.34889,0.7720600000000001,29.48259,3,72.6991379310345,20,53302
3.8607,-16.34889,0.7766,29.47136,3,72.62086206896552,20,53303
3.86005,-16.34971,0.78114,29.47136,3,72.54258620689657,20,53304
3.85941,-16.34971,0.78569,29.47136,3,72.4641379310345,20,53305
3.85876,-16.34971,0.7902100000000001,29.48259,3,72.38620689655173,20,53306
3.85812,-16.34971,0.79476,29.48259,3,72.30775862068967,20,53307
3.85748,-16.34971,0.79929,29.46013,3,72.2296551724138,20,53308
3.85683,-16.34889,0.80385,29.46013,3,72.15103448275863,20,53309
3.85619,-16.34889,0.8083899999999999,29.68476,3,72.07275862068967,20,53310
3.85619,-16.34889,0.81293,29.68476,3,71.9944827586207,20,53311
3.85554,-16.34889,0.8174600000000001,29.47136,3,71.91637931034484,20,53312
3.8549,-16.34971,0.8220200000000001,29.47136,3,71.83775862068967,20,53313
3.85426,-16.34971,0.8265600000000001,29.48259,3,71.75948275862069,20,53314
3.85426,-16.34971,0.8310799999999999,29.48259,3,71.68155172413795,20,53315
3.85361,-16.34971,0.8356399999999999,29.47136,3,71.60293103448278,20,53316
3.85297,-16.34889,0.84016,29.47136,3,71.525,20,53317
3.85232,-16.34889,0.8447,29.47136,3,71.44672413793104,20,53318
3.85168,-16.34889,0.84926,29.47136,3,71.36810344827587,20,53319
3.85103,-16.34971,0.8537899999999999,29.48259,3,71.29,20,53320
3.85103,-16.34971,0.8583299999999999,29.47136,3,71.21172413793104,20,53321
3.85039,-16.34889,0.8628899999999999,29.47136,3,71.13310344827586,20,53322
3.84975,-16.34971,0.8674299999999999,29.47136,3,71.05482758620691,20,53323
3.8491,-16.34971,0.8719600000000001,29.68476,3,70.97672413793103,20,53324
3.84846,-16.34971,0.8765,29.47136,3,70.89844827586208,20,53325
3.84781,-16.34971,0.8810399999999999,29.47136,3,70.82017241379312,20,53326
3.84717,-16.34971,0.88559,29.68476,3,70.74172413793104,20,53327
3.84653,-16.34889,0.8901399999999999,29.68476,3,70.66327586206899,20,53328
3.84588,-16.34889,0.89466,29.48259,3,70.58534482758621,20,53329
3.84588,-16.34889,0.8992,29.47136,3,70.50706896551726,20,53330
3.84524,-16.34889,0.90376,29.68476,3,70.42844827586207,20,53331
3.84459,-16.34889,0.90831,29.47136,3,70.35000000000001,20,53332
3.84459,-16.34971,0.91283,29.68476,3,70.27206896551724,20,53333
3.84395,-16.34971,0.91738,29.67353,3,70.19362068965519,20,53334
3.8433,-16.34971,0.92194,29.69599,3,70.11500000000001,20,53335
3.84266,-16.34889,0.92647,29.68476,3,70.03689655172415,20,53336
3.84202,-16.34889,0.93099,29.68476,3,69.95896551724138,20,53337
3.84137,-16.34889,0.93554,29.69599,3,69.88051724137931,20,53338
3.84137,-16.34889,0.9401,29.68476,3,69.80189655172414,20,53339
3.84073,-16.34971,0.94462,29.67353,3,69.7239655172414,20,53340
3.84008,-16.34971,0.94918,29.69599,3,69.64534482758621,20,53341
3.83944,-16.34971,0.9537,29.68476,3,69.56741379310344,20,53342
3.83879,-16.34971,0.95827,29.68476,3,69.48862068965518,20,53343
3.83815,-16.34971,0.96279,29.68476,3,69.41068965517242,20,53344
3.83815,-16.34971,0.96733,29.68476,3,69.33241379310347,20,53345
3.83751,-16.34889,0.97187,29.68476,3,69.25413793103449,20,53346
3.83686,-16.34889,0.97641,29.69599,3,69.17586206896553,20,53347
3.83622,-16.34971,0.98096,29.68476,3,69.09741379310344,20,53348
3.83557,-16.34889,0.98551,29.67353,3,69.0189655172414,20,53349
3.83493,-16.34971,0.99003,29.68476,3,68.94103448275864,20,53350
3.83493,-16.34971,0.99458,29.68476,3,68.86258620689655,20,53351
3.83429,-16.34971,0.99913,29.68476,3,68.7841379310345,20,53352
3.83364,-16.34971,1.00366,29.68476,3,68.70603448275864,20,53353
3.833,-16.34889,1.0082,29.68476,3,68.62775862068968,20,53354
3.833,-16.34889,1.01275,29.68476,3,68.5493103448276,20,53355
3.83235,-16.34889,1.01728,29.68476,3,68.47120689655172,20,53356
3.83171,-16.34889,1.02183,29.89816,3,68.39275862068966,20,53357
3.83106,-16.34971,1.0263799999999998,29.88692,3,68.3143103448276,20,53358
3.83042,-16.34971,1.03093,29.88692,3,68.23586206896553,20,53359
3.83042,-16.34971,1.03545,29.68476,3,68.15793103448277,20,53360
3.82978,-16.34971,1.03999,29.89816,3,68.0796551724138,20,53361
3.82913,-16.34889,1.04453,29.88692,3,68.00137931034484,20,53362
3.82849,-16.34889,1.04909,29.87569,3,67.92275862068966,20,53363
3.82784,-16.34889,1.05362,29.89816,3,67.84465517241381,20,53364
3.8272,-16.34889,1.05816,29.89816,3,67.76637931034485,20,53365
3.8272,-16.34889,1.06269,29.89816,3,67.68827586206898,20,53366
3.82655,-16.34971,1.06724,29.89816,3,67.6098275862069,20,53367
3.82591,-16.34971,1.07179,29.89816,3,67.53137931034483,20,53368
3.82527,-16.34971,1.07635,29.89816,3,67.45275862068966,20,53369
3.82462,-16.34971,1.08086,29.89816,3,67.375,20,53370
3.82462,-16.34971,1.08543,29.88692,3,67.29620689655174,20,53371
3.82398,-16.34889,1.08997,29.88692,3,67.21793103448276,20,53372
3.82333,-16.34889,1.09448,29.88692,3,67.14017241379312,20,53373
3.82269,-16.34971,1.09904,29.88692,3,67.06155172413796,20,53374
3.82205,-16.34971,1.10358,29.89816,3,66.98327586206898,20,53375
3.82205,-16.34971,1.1081299999999998,29.89816,3,66.9048275862069,20,53376
3.8214,-16.34971,1.11265,29.89816,3,66.82689655172416,20,53377
3.82076,-16.34971,1.11721,29.89816,3,66.74827586206898,20,53378
3.82011,-16.34889,1.12176,29.89816,3,66.6698275862069,20,53379
3.82011,-16.34889,1.12628,29.88692,3,66.59189655172415,20,53380
3.81947,-16.34889,1.1308200000000002,29.88692,3,66.51362068965518,20,53381
3.81882,-16.34971,1.13537,29.88692,3,66.43517241379311,20,53382
3.81818,-16.34971,1.13992,30.10032,3,66.35672413793104,20,53383
3.81754,-16.34971,1.14446,30.10032,3,66.27844827586209,20,53384
3.81754,-16.34971,1.149,30.10032,3,66.20017241379311,20,53385
3.81689,-16.34971,1.15354,30.10032,3,66.12189655172413,20,53386
3.81625,-16.34971,1.15808,30.10032,3,66.04362068965519,20,53387
3.8156,-16.34889,1.1626299999999998,30.11155,3,65.96517241379311,20,53388
3.81496,-16.34889,1.16715,30.10032,3,65.88724137931035,20,53389
3.81432,-16.34889,1.17171,30.10032,3,65.80862068965519,20,53390
3.81432,-16.34889,1.17624,30.08909,3,65.73051724137932,20,53391
3.81367,-16.34971,1.18078,30.10032,3,65.65224137931035,20,53392
3.81303,-16.34971,1.1853200000000002,30.08909,3,65.57396551724139,20,53393
3.81303,-16.34971,1.18986,30.10032,3,65.49568965517241,20,53394
3.81238,-16.34971,1.19442,30.10032,3,65.41706896551725,20,53395
3.81174,-16.34889,1.19896,30.08909,3,65.33879310344827,20,53396
3.81109,-16.34889,1.20349,30.10032,3,65.26068965517244,20,53397
3.81045,-16.34971,1.20804,30.10032,3,65.18224137931036,20,53398
3.81045,-16.34971,1.21259,30.30249,3,65.1037931034483,20,53399
3.80981,-16.34971,1.2171,30.10032,3,65.02603448275862,20,53400
3.80916,-16.34971,1.22165,30.30249,3,64.94758620689657,20,53401
3.80852,-16.34971,1.22619,30.10032,3,64.8693103448276,20,53402
3.80852,-16.34971,1.23074,30.30249,3,64.79086206896552,20,53403
3.80787,-16.34971,1.23528,30.31372,3,64.71258620689656,20,53404
3.80723,-16.34971,1.23982,30.30249,3,64.6343103448276,20,53405
3.80658,-16.34889,1.2443799999999998,30.30249,3,64.55568965517243,20,53406
3.80594,-16.34889,1.2489,30.30249,3,64.47775862068967,20,53407
3.8053,-16.34889,1.25345,30.30249,3,64.3993103448276,20,53408
3.8053,-16.34971,1.25798,30.30249,3,64.32120689655173,20,53409
3.80465,-16.34889,1.26252,30.30249,3,64.24293103448277,20,53410
3.80401,-16.34971,1.26708,30.30249,3,64.1643103448276,20,53411
3.80401,-16.34889,1.2716,30.30249,3,64.08637931034484,20,53412
3.80336,-16.34971,1.27616,30.31372,3,64.00775862068967,20,53413
3.80272,-16.34971,1.28071,30.30249,3,63.92931034482759,20,53414
3.80208,-16.34971,1.28525,30.30249,3,63.85103448275863,20,53415
3.80143,-16.34889,1.28979,30.30249,3,63.77275862068967,20,53416
3.80143,-16.34971,1.29432,30.30249,3,63.6946551724138,20,53417
3.80079,-16.34971,1.29886,30.30249,3,63.61637931034483,20,53418
3.80014,-16.34889,1.30342,30.30249,3,63.53775862068967,20,53419
3.80014,-16.34889,1.30794,30.51589,3,63.4598275862069,20,53420
3.7995,-16.34889,1.31249,30.52712,3,63.38137931034484,20,53421
3.79885,-16.34889,1.31702,30.52712,3,63.303275862068965,20,53422
3.79821,-16.34889,1.32158,30.51589,3,63.2246551724138,20,53423
3.79757,-16.34971,1.3261,30.52712,3,63.146724137931045,20,53424
3.79757,-16.34971,1.33066,30.52712,3,63.06810344827588,20,53425
3.79692,-16.34971,1.3352,30.51589,3,62.98982758620692,20,53426
3.79628,-16.34971,1.33973,30.52712,3,62.911724137931046,20,53427
3.795630000000001,-16.34971,1.34429,30.52712,3,62.83310344827586,20,53428
3.79499,-16.34971,1.34882,30.51589,3,62.75500000000001,20,53429
3.79499,-16.34889,1.35337,30.51589,3,62.67655172413794,20,53430
3.79434,-16.34889,1.3579,30.52712,3,62.59844827586208,20,53431
3.7937,-16.34971,1.36244,30.52712,3,62.52017241379311,20,53432
3.7937,-16.34971,1.36699,30.52712,3,62.44172413793104,20,53433
3.79306,-16.34971,1.37154,30.51589,3,62.36327586206897,20,53434
3.79241,-16.34971,1.37606,30.72928,3,62.285344827586215,20,53435
3.79241,-16.34971,1.3806,30.72928,3,62.20706896551725,20,53436
3.79177,-16.34971,1.38516,30.52712,3,62.12844827586208,20,53437
3.79112,-16.34971,1.38969,30.52712,3,62.050344827586216,20,53438
3.79048,-16.34971,1.39425,30.72928,3,61.97172413793104,20,53439
3.79048,-16.34889,1.39878,30.72928,3,61.8936206896552,20,53440
3.78984,-16.34889,1.40332,30.72928,3,61.815344827586216,20,53441
3.78919,-16.34971,1.40785,30.72928,3,61.73724137931036,20,53442
3.78919,-16.34889,1.41239,30.72928,3,61.65896551724138,20,53443
3.78855,-16.34971,1.41696,30.72928,3,61.58017241379311,20,53444
3.7879,-16.34971,1.42148,30.72928,3,61.50224137931036,20,53445
3.78726,-16.34971,1.42603,30.72928,3,61.42379310344828,20,53446
3.78726,-16.34971,1.43057,30.72928,3,61.34551724137932,20,53447
3.78661,-16.34889,1.43511,30.72928,3,61.26724137931036,20,53448
3.78597,-16.34889,1.43964,30.72928,3,61.189137931034494,20,53449
3.78533,-16.34889,1.44418,30.72928,3,61.11086206896552,20,53450
3.78468,-16.34971,1.44874,30.94268,3,61.03224137931036,20,53451
3.78468,-16.34971,1.45327,30.72928,3,60.954137931034495,20,53452
3.78404,-16.34971,1.45782,30.72928,3,60.87568965517243,20,53453
3.78339,-16.34971,1.4623700000000002,30.72928,3,60.79724137931035,20,53454
3.78339,-16.34971,1.46691,30.71805,3,60.718965517241394,20,53455
3.78275,-16.34889,1.47145,30.72928,3,60.64068965517243,20,53456
3.7821,-16.34889,1.47597,30.76298,3,60.56275862068966,20,53457
3.7821,-16.34971,1.48052,30.93145,3,60.48431034482759,20,53458
3.78146,-16.34971,1.48507,30.94268,3,60.40586206896553,20,53459
3.78082,-16.34889,1.48961,30.94268,3,60.32758620689656,20,53460
3.78017,-16.34971,1.49414,30.94268,3,60.2494827586207,20,53461
3.78017,-16.34971,1.49868,30.93145,3,60.17120689655172,20,53462
3.77953,-16.34971,1.50322,30.93145,3,60.09293103448277,20,53463
3.778880000000001,-16.34971,1.50778,30.94268,3,60.0143103448276,20,53464
3.778880000000001,-16.34971,1.51231,30.95391,3,59.93620689655173,20,53465
3.77824,-16.34889,1.51686,30.94268,3,59.85775862068966,20,53466
3.7776,-16.34971,1.5214,30.94268,3,59.7794827586207,20,53467
3.7776,-16.34971,1.52595,30.93145,3,59.70103448275864,20,53468
3.77695,-16.34971,1.53049,30.94268,3,59.62275862068968,20,53469
3.77631,-16.34889,1.53502,30.94268,3,59.544655172413805,20,53470
3.77566,-16.34889,1.53957,30.93145,3,59.466206896551725,20,53471
3.77566,-16.34889,1.5441,31.14485,3,59.38810344827587,20,53472
3.77502,-16.34889,1.54864,30.93145,3,59.30982758620691,20,53473
3.77437,-16.34889,1.55318,31.14485,3,59.23155172413794,20,53474
3.77437,-16.34889,1.5577299999999998,31.14485,3,59.15310344827586,20,53475
3.773730000000001,-16.34971,1.56226,31.14485,3,59.07500000000001,20,53476
3.77309,-16.34889,1.56682,31.14485,3,58.99637931034484,20,53477
3.77309,-16.34971,1.5713700000000002,31.14485,3,58.91793103448277,20,53478
3.77244,-16.34971,1.5759,31.13362,3,58.83982758620691,20,53479
3.77244,-16.34971,1.58043,31.14485,3,58.76172413793104,20,53480
3.7718,-16.34889,1.58497,31.14485,3,58.68344827586208,20,53481
3.77115,-16.34889,1.58952,31.15608,3,58.605,20,53482
3.77051,-16.34889,1.59406,31.14485,3,58.52672413793104,20,53483
3.77051,-16.34971,1.5986,31.14485,3,58.44844827586208,20,53484
3.76987,-16.34889,1.60313,31.14485,3,58.37034482758621,20,53485
3.76922,-16.34889,1.6076700000000002,31.14485,3,58.29206896551725,20,53486
3.76922,-16.34889,1.61224,31.14485,3,58.213275862068976,20,53487
3.768580000000001,-16.34889,1.61677,31.14485,3,58.13517241379312,20,53488
3.768580000000001,-16.34889,1.6213,31.14485,3,58.05706896551725,20,53489
3.76793,-16.34889,1.62586,31.14485,3,57.97844827586208,20,53490
3.76729,-16.34971,1.63039,31.14485,3,57.90034482758621,20,53491
3.76729,-16.34971,1.63494,31.34701,3,57.821896551724144,20,53492
3.76664,-16.34971,1.6394799999999998,31.189770000000003,3,57.74362068965519,20,53493
3.766,-16.34889,1.64403,31.14485,3,57.66517241379312,20,53494
3.766,-16.34889,1.64857,31.35825,3,57.58689655172415,20,53495
3.76536,-16.34889,1.6530900000000002,31.34701,3,57.50896551724139,20,53496
3.76471,-16.34971,1.65763,31.35825,3,57.430689655172415,20,53497
3.76407,-16.34971,1.66219,31.35825,3,57.352068965517255,20,53498
3.76407,-16.34889,1.66672,31.35825,3,57.27396551724139,20,53499
3.76342,-16.34889,1.67128,31.35825,3,57.19534482758621,20,53500
3.76278,-16.34889,1.67582,31.34701,3,57.117068965517255,20,53501
3.76278,-16.34889,1.6803400000000002,31.36948,3,57.03913793103448,20,53502
3.76213,-16.34889,1.68488,31.35825,3,56.960862068965525,20,53503
3.76213,-16.34971,1.68942,31.35825,3,56.88258620689656,20,53504
3.76149,-16.34971,1.69397,31.36948,3,56.80413793103448,20,53505
3.76085,-16.34971,1.6985,31.35825,3,56.72603448275863,20,53506
3.76085,-16.34889,1.70304,31.35825,3,56.64775862068966,20,53507
3.7602,-16.34889,1.70761,31.35825,3,56.5689655172414,20,53508
3.75956,-16.34971,1.71213,31.36948,3,56.49103448275863,20,53509
3.75956,-16.34971,1.71668,31.35825,3,56.41258620689656,20,53510
3.75891,-16.34971,1.72124,31.35825,3,56.3339655172414,20,53511
3.75891,-16.34971,1.72575,31.35825,3,56.25620689655174,20,53512
3.75827,-16.34971,1.7303,31.35825,3,56.17775862068967,20,53513
3.75827,-16.34971,1.7348400000000002,31.57164,3,56.099482758620695,20,53514
3.75763,-16.34971,1.73938,31.57164,3,56.02120689655174,20,53515
3.75698,-16.34889,1.74394,31.57164,3,55.94258620689656,20,53516
3.75698,-16.34971,1.74846,31.56041,3,55.86465517241381,20,53517
3.75634,-16.34971,1.75302,31.57164,3,55.78603448275863,20,53518
3.75569,-16.34971,1.75754,31.57164,3,55.70810344827588,20,53519
3.75569,-16.34889,1.7620900000000002,31.57164,3,55.629655172413806,20,53520
3.75505,-16.34971,1.76663,31.57164,3,55.55137931034484,20,53521
3.7544,-16.34971,1.77119,31.56041,3,55.47275862068967,20,53522
3.7544,-16.34971,1.77572,31.57164,3,55.3946551724138,20,53523
3.75376,-16.34971,1.78027,31.57164,3,55.31620689655173,20,53524
3.75312,-16.34971,1.7848099999999998,31.57164,3,55.23793103448278,20,53525
3.75312,-16.34971,1.78935,31.57164,3,55.1596551724138,20,53526
3.75247,-16.34889,1.7938900000000002,31.58287,3,55.08137931034484,20,53527
3.75247,-16.34889,1.79843,31.56041,3,55.00310344827588,20,53528
3.75183,-16.34889,1.80296,31.57164,3,54.92500000000001,20,53529
3.75183,-16.34889,1.80752,31.77381,3,54.84637931034484,20,53530
3.75118,-16.34889,1.81204,31.57164,3,54.76844827586208,20,53531
3.75054,-16.34889,1.81658,31.78504,3,54.69017241379312,20,53532
3.75054,-16.34889,1.82113,31.57164,3,54.61172413793104,20,53533
3.74989,-16.34889,1.82568,31.78504,3,54.53327586206897,20,53534
3.74989,-16.34971,1.83022,31.72888,3,54.45500000000001,20,53535
3.74925,-16.34971,1.83477,31.78504,3,54.37655172413795,20,53536
3.74861,-16.34971,1.83929,31.77381,3,54.29862068965517,20,53537
3.74861,-16.34971,1.84385,31.78504,3,54.22000000000001,20,53538
3.74796,-16.34971,1.84839,31.78504,3,54.14172413793104,20,53539
3.74796,-16.34889,1.8529400000000005,31.78504,3,54.06327586206897,20,53540
3.74732,-16.34889,1.85745,31.78504,3,53.98551724137932,20,53541
3.74732,-16.34889,1.8619900000000005,31.78504,3,53.90724137931034,20,53542
3.74667,-16.34971,1.86656,31.77381,3,53.82844827586208,20,53543
3.74603,-16.34889,1.87109,31.78504,3,53.75034482758622,20,53544
3.74603,-16.34971,1.87564,31.77381,3,53.67189655172415,20,53545
3.74539,-16.34889,1.88018,31.78504,3,53.593620689655175,20,53546
3.74474,-16.34971,1.88472,31.77381,3,53.51534482758622,20,53547
3.74474,-16.34889,1.88925,31.77381,3,53.43724137931035,20,53548
3.7441,-16.34889,1.89378,31.78504,3,53.359137931034496,20,53549
3.74345,-16.34889,1.89833,31.77381,3,53.28068965517242,20,53550
3.74345,-16.34889,1.90287,31.78504,3,53.20241379310345,20,53551
3.74281,-16.34889,1.90744,31.98721,3,53.123620689655176,20,53552
3.74281,-16.34971,1.91196,31.78504,3,53.04568965517242,20,53553
3.74216,-16.34889,1.9165,31.78504,3,52.967413793103454,20,53554
3.74216,-16.34971,1.92104,31.98721,3,52.8891379310345,20,53555
3.74216,-16.34971,1.92559,31.99844,3,52.81068965517243,20,53556
3.74152,-16.34889,1.93012,31.98721,3,52.73258620689656,20,53557
3.74088,-16.34889,1.93469,31.98721,3,52.65379310344829,20,53558
3.74088,-16.34889,1.93921,31.99844,3,52.57586206896553,20,53559
3.74023,-16.34971,1.94375,31.98721,3,52.49758620689656,20,53560
3.74023,-16.34889,1.94829,31.98721,3,52.41931034482759,20,53561
3.73959,-16.34971,1.95282,31.98721,3,52.34120689655174,20,53562
3.73959,-16.34889,1.95737,31.98721,3,52.26275862068966,20,53563
3.73894,-16.34971,1.96192,31.99844,3,52.1843103448276,20,53564
3.73894,-16.34889,1.96647,31.98721,3,52.10586206896553,20,53565
3.7383,-16.34971,1.97099,31.98721,3,52.02793103448277,20,53566
3.7383,-16.34971,1.97553,31.98721,3,51.949655172413806,20,53567
3.73766,-16.34971,1.98009,31.98721,3,51.87103448275864,20,53568
3.73766,-16.34971,1.98462,31.98721,3,51.79293103448277,20,53569
3.73701,-16.34971,1.98917,31.98721,3,51.7144827586207,20,53570
3.73701,-16.34971,1.99372,31.97598,3,51.63603448275864,20,53571
3.73637,-16.34889,1.99824,31.97598,3,51.55810344827587,20,53572
3.73637,-16.34889,2.0028,32.20061,3,51.47948275862069,20,53573
3.73572,-16.34889,2.00734,31.98721,3,51.40120689655173,20,53574
3.73508,-16.34971,2.01187,32.189370000000004,3,51.32310344827587,20,53575
3.73508,-16.34889,2.01641,31.98721,3,51.2448275862069,20,53576
3.73443,-16.34889,2.02095,32.20061,3,51.16655172413794,20,53577
3.73443,-16.34889,2.02549,31.98721,3,51.088275862068976,20,53578
3.73379,-16.34971,2.03003,32.21184,3,51.01000000000001,20,53579
3.73379,-16.34971,2.03458,32.20061,3,50.93155172413793,20,53580
3.73315,-16.34971,2.03912,32.20061,3,50.85327586206897,20,53581
3.7325,-16.34889,2.04366,32.20061,3,50.77500000000001,20,53582
3.7325,-16.34889,2.04822,32.21184,3,50.69637931034484,20,53583
3.73186,-16.34971,2.05276,32.20061,3,50.61810344827587,20,53584
3.73186,-16.34889,2.0573,32.20061,3,50.5398275862069,20,53585
3.73186,-16.34971,2.06184,32.21184,3,50.461551724137934,20,53586
3.73121,-16.34889,2.06637,32.20061,3,50.38344827586208,20,53587
3.73121,-16.34889,2.07091,32.21184,3,50.30517241379311,20,53588
3.73057,-16.34889,2.07547,32.20061,3,50.226551724137934,20,53589
3.73057,-16.34889,2.08,32.21184,3,50.14844827586208,20,53590
3.72992,-16.34971,2.08453,32.189370000000004,3,50.07034482758621,20,53591
3.72992,-16.34971,2.08909,32.21184,3,49.99172413793104,20,53592
3.72928,-16.34889,2.09363,32.20061,3,49.91344827586208,20,53593
3.72928,-16.34889,2.09816,32.20061,3,49.83534482758621,20,53594
3.72864,-16.34889,2.1027,32.21184,3,49.757068965517256,20,53595
3.72864,-16.34971,2.10725,32.21184,3,49.678620689655176,20,53596
3.72799,-16.34971,2.11179,32.414,3,49.60034482758621,20,53597
3.72799,-16.34971,2.11632,32.414,3,49.52224137931035,20,53598
3.72735,-16.34889,2.12086,32.20061,3,49.44396551724139,20,53599
3.72735,-16.34889,2.12541,32.414,3,49.36551724137932,20,53600
3.7267,-16.34971,2.12996,32.402770000000004,3,49.28706896551724,20,53601
3.7267,-16.34889,2.1345,32.402770000000004,3,49.208793103448286,20,53602
3.72606,-16.34971,2.13905,32.402770000000004,3,49.13034482758621,20,53603
3.72606,-16.34971,2.14357,32.414,3,49.052413793103455,20,53604
3.72542,-16.34971,2.14813,32.402770000000004,3,48.97379310344829,20,53605
3.72542,-16.34889,2.15268,32.402770000000004,3,48.89534482758621,20,53606
3.72477,-16.34889,2.15722,32.402770000000004,3,48.81706896551725,20,53607
3.72477,-16.34889,2.16174,32.414,3,48.7391379310345,20,53608
3.72413,-16.34889,2.16627,32.414,3,48.66103448275863,20,53609
3.72413,-16.34889,2.17082,32.414,3,48.582586206896565,20,53610
3.72348,-16.34971,2.17536,32.402770000000004,3,48.5043103448276,20,53611
3.72348,-16.34971,2.1799,32.414,3,48.42603448275863,20,53612
3.72284,-16.34889,2.18446,32.414,3,48.347413793103456,20,53613
3.72219,-16.34889,2.18898,32.402770000000004,3,48.269482758620704,20,53614
3.72219,-16.34889,2.19354,32.414,3,48.19086206896553,20,53615
3.72219,-16.34971,2.19809,32.414,3,48.11241379310346,20,53616
3.72155,-16.34971,2.2026,32.414,3,48.03465517241381,20,53617
3.72155,-16.34971,2.20716,32.402770000000004,3,47.95603448275863,20,53618
3.72091,-16.34971,2.21171,32.402770000000004,3,47.87758620689656,20,53619
3.72091,-16.34971,2.21624,32.616170000000004,3,47.7994827586207,20,53620
3.72091,-16.34889,2.22079,32.414,3,47.72103448275863,20,53621
3.72026,-16.34889,2.22532,32.402770000000004,3,47.64293103448277,20,53622
3.72026,-16.34889,2.22987,32.402770000000004,3,47.5644827586207,20,53623
3.71962,-16.34971,2.23441,32.6274,3,47.48620689655173,20,53624
3.71962,-16.34971,2.23895,32.616170000000004,3,47.40793103448277,20,53625
3.71897,-16.34971,2.24351,32.616170000000004,3,47.3293103448276,20,53626
3.71897,-16.34971,2.24804,32.60494,3,47.25120689655173,20,53627
3.71833,-16.34889,2.25258,32.616170000000004,3,47.17293103448277,20,53628
3.71833,-16.34889,2.2571,32.6274,3,47.09500000000001,20,53629
3.71768,-16.34971,2.26166,32.616170000000004,3,47.01637931034484,20,53630
3.71768,-16.34889,2.26619,32.616170000000004,3,46.93827586206898,20,53631
3.71704,-16.34889,2.27074,32.60494,3,46.8598275862069,20,53632
3.71704,-16.34971,2.27529,32.6274,3,46.78137931034484,20,53633
3.71704,-16.34889,2.27981,32.616170000000004,3,46.70344827586208,20,53634
3.7164,-16.34971,2.28438,32.6274,3,46.6246551724138,20,53635
3.7164,-16.34971,2.28892,32.616170000000004,3,46.54637931034484,20,53636
3.71575,-16.34971,2.29343,32.616170000000004,3,46.46862068965518,20,53637
3.71575,-16.34889,2.298,32.616170000000004,3,46.389827586206906,20,53638
3.71511,-16.34971,2.30254,32.6274,3,46.311551724137935,20,53639
3.71511,-16.34971,2.30707,32.6274,3,46.23344827586208,20,53640
3.71446,-16.34889,2.31161,32.6274,3,46.15517241379311,20,53641
3.71446,-16.34889,2.31616,32.6274,3,46.076724137931045,20,53642
3.71382,-16.34889,2.32068,32.829570000000004,3,45.998793103448286,20,53643
3.71382,-16.34971,2.32525,32.616170000000004,3,45.92,20,53644
3.71318,-16.34971,2.32978,32.829570000000004,3,45.84189655172415,20,53645
3.71318,-16.34971,2.33431,32.6274,3,45.763793103448286,20,53646
3.71253,-16.34971,2.33886,32.81834,3,45.68534482758621,20,53647
3.71253,-16.34889,2.34341,32.829570000000004,3,45.60689655172415,20,53648
3.71189,-16.34889,2.34793,32.829570000000004,3,45.52896551724139,20,53649
3.71189,-16.34889,2.35249,32.829570000000004,3,45.45034482758621,20,53650
3.71189,-16.34889,2.35702,32.829570000000004,3,45.37224137931035,20,53651
3.71124,-16.34889,2.36156,32.829570000000004,3,45.29396551724139,20,53652
3.71124,-16.34971,2.36612,32.81834,3,45.215344827586215,20,53653
3.71124,-16.34971,2.37067,32.829570000000004,3,45.13689655172415,20,53654
3.7106,-16.34971,2.3752,32.829570000000004,3,45.05879310344829,20,53655
3.7106,-16.34971,2.37974,32.8408,3,44.98051724137933,20,53656
3.70995,-16.34971,2.38428,32.829570000000004,3,44.902241379310354,20,53657
3.70995,-16.34889,2.38883,32.829570000000004,3,44.82379310344829,20,53658
3.70931,-16.34889,2.39336,32.829570000000004,3,44.74568965517242,20,53659
3.70931,-16.34889,2.3979,32.81834,3,44.66741379310346,20,53660
3.70931,-16.34889,2.40243,32.81834,3,44.5893103448276,20,53661
3.70867,-16.34889,2.40699,32.829570000000004,3,44.51068965517242,20,53662
3.70867,-16.34971,2.41152,33.03173,3,44.432586206896566,20,53663
3.70802,-16.34889,2.41607,32.829570000000004,3,44.3541379310345,20,53664
3.70802,-16.34971,2.42062,32.829570000000004,3,44.27568965517242,20,53665
3.70802,-16.34971,2.42515,33.042970000000004,3,44.19758620689657,20,53666
3.70738,-16.34889,2.42968,33.042970000000004,3,44.1194827586207,20,53667
3.70738,-16.34889,2.4342200000000003,33.03173,3,44.04120689655173,20,53668
3.70673,-16.34889,2.43877,33.042970000000004,3,43.96275862068967,20,53669
3.70673,-16.34889,2.44332,33.042970000000004,3,43.8843103448276,20,53670
3.70673,-16.34971,2.44785,33.03173,3,43.806206896551735,20,53671
3.70609,-16.34971,2.45241,33.03173,3,43.72758620689656,20,53672
3.70609,-16.34971,2.4569400000000003,33.042970000000004,3,43.64948275862069,20,53673
3.70545,-16.34971,2.46148,33.03173,3,43.571206896551736,20,53674
3.70545,-16.34971,2.46601,33.042970000000004,3,43.49310344827588,20,53675
3.70545,-16.34889,2.47055,33.042970000000004,3,43.41482758620691,20,53676
3.7048,-16.34971,2.4751,33.042970000000004,3,43.33637931034484,20,53677
3.7048,-16.34971,2.4796400000000003,33.042970000000004,3,43.25810344827587,20,53678
3.70416,-16.34889,2.48418,33.03173,3,43.17982758620691,20,53679
3.70416,-16.34889,2.48874,33.042970000000004,3,43.10120689655174,20,53680
3.70351,-16.34971,2.49329,33.03173,3,43.02275862068967,20,53681
3.70351,-16.34971,2.49782,33.03173,3,42.9446551724138,20,53682
3.70287,-16.34889,2.50235,33.042970000000004,3,42.86655172413794,20,53683
3.70287,-16.34889,2.5069,33.042970000000004,3,42.78810344827587,20,53684
3.70287,-16.34889,2.51142,33.042970000000004,3,42.71017241379311,20,53685
3.70222,-16.34889,2.51598,33.042970000000004,3,42.63155172413794,20,53686
3.70222,-16.34971,2.52051,33.2339,3,42.55344827586208,20,53687
3.70158,-16.34971,2.52505,33.25636,3,42.47517241379311,20,53688
3.70158,-16.34971,2.52959,33.24513,3,42.39689655172416,20,53689
3.70158,-16.34889,2.5341400000000003,33.042970000000004,3,42.31844827586207,20,53690
3.70094,-16.34889,2.5386900000000003,33.03173,3,42.24,20,53691
3.70094,-16.34889,2.54323,33.24513,3,42.161724137931046,20,53692
3.70094,-16.34889,2.54778,33.24513,3,42.08327586206897,20,53693
3.70029,-16.34971,2.5523,33.24513,3,42.00534482758622,20,53694
3.70029,-16.34971,2.55684,33.24513,3,41.92706896551726,20,53695
3.70029,-16.34971,2.56138,33.24513,3,41.84879310344828,20,53696
3.69965,-16.34971,2.56593,33.25636,3,41.77034482758622,20,53697
3.69965,-16.34889,2.5704700000000003,33.25636,3,41.69206896551725,20,53698
3.69965,-16.34889,2.57502,33.24513,3,41.61362068965519,20,53699
3.699,-16.34889,2.57956,33.24513,3,41.535344827586215,20,53700
3.699,-16.34889,2.5841,33.24513,3,41.45706896551725,20,53701
3.69836,-16.34889,2.58865,33.24513,3,41.37862068965519,20,53702
3.69836,-16.34971,2.59317,33.24513,3,41.30068965517242,20,53703
3.69836,-16.34971,2.59774,33.25636,3,41.22189655172415,20,53704
3.69771,-16.34971,2.60227,33.24513,3,41.14379310344829,20,53705
3.69771,-16.34889,2.60681,33.24513,3,41.065517241379325,20,53706
3.69771,-16.34889,2.61134,33.24513,3,40.98741379310346,20,53707
3.69707,-16.34889,2.6159,33.45853,3,40.90879310344828,20,53708
3.69707,-16.34971,2.62043,33.25636,3,40.83068965517243,20,53709
3.69707,-16.34971,2.62498,33.25636,3,40.75224137931036,20,53710
3.69643,-16.34971,2.62952,33.45853,3,40.67396551724139,20,53711
3.69643,-16.34971,2.63407,33.45853,3,40.59551724137932,20,53712
3.69643,-16.34971,2.63859,33.45853,3,40.51758620689655,20,53713
3.695780000000001,-16.34889,2.64313,33.45853,3,40.43931034482759,20,53714
3.695780000000001,-16.34889,2.64768,33.4473,3,40.36086206896553,20,53715
3.695780000000001,-16.34889,2.65221,33.4473,3,40.282758620689656,20,53716
3.69514,-16.34971,2.65676,33.4473,3,40.2043103448276,20,53717
3.69514,-16.34971,2.66131,33.4473,3,40.125862068965525,20,53718
3.69449,-16.34971,2.66586,33.45853,3,40.04741379310346,20,53719
3.69449,-16.34971,2.67038,33.4473,3,39.9694827586207,20,53720
3.69449,-16.34971,2.67493,33.4473,3,39.89103448275864,20,53721
3.69385,-16.34971,2.67948,33.4473,3,39.81258620689656,20,53722
3.69385,-16.34889,2.684,33.45853,3,39.7346551724138,20,53723
3.69385,-16.34889,2.68854,33.4473,3,39.65637931034483,20,53724
3.69321,-16.34971,2.69309,33.4473,3,39.577931034482766,20,53725
3.69321,-16.34889,2.69765,33.45853,3,39.4993103448276,20,53726
3.69256,-16.34971,2.70217,33.4473,3,39.42137931034483,20,53727
3.69256,-16.34889,2.70672,33.45853,3,39.34293103448277,20,53728
3.69256,-16.34889,2.71128,33.45853,3,39.2643103448276,20,53729
3.69192,-16.34971,2.7158,33.4473,3,39.18637931034483,20,53730
3.69192,-16.34971,2.72035,33.45853,3,39.10793103448277,20,53731
3.69192,-16.34971,2.7249,33.45853,3,39.0294827586207,20,53732
3.69127,-16.34971,2.72941,33.6607,3,38.951724137931045,20,53733
3.69127,-16.34971,2.73396,33.6607,3,38.87327586206897,20,53734
3.69127,-16.34971,2.73851,33.6607,3,38.7948275862069,20,53735
3.69063,-16.34889,2.74304,33.6607,3,38.71672413793104,20,53736
3.69063,-16.34889,2.74759,33.6607,3,38.63827586206897,20,53737
3.69063,-16.34889,2.75213,33.6607,3,38.56,20,53738
