Repository: uw-mad-dash/Battery-SoC-Estimation

## Data
The [LiPo 5450 mAh cell](https://maxamps.com/products/lipo-5450-1s-3-7v-battery) data can be found in <em>data</em> directory 👀. We collected 48 discharging-charging cycles for CRates 1, 2, 3, and 4. The measurements were recorded at 1 second rate. To understand data better, we provided a [Jupyter](https://jupyter.org/) notebook <em>data_visualization.ipynb</em> in <em>notebooks</em> directory. We used [Jupyter Dash](https://github.com/plotly/jupyter-dash) library which allows to create interactive plots. Names of the columns in the csv files containing data should be self-explanatory, except column 'AhStep [Ah]'. This column represents the cell capacity in Ah.

File: data/CRate3_Cycle21.csv (part 1 of 5)
Voltage [V],Current [A],AhStep [Ah],TempBottom [C],CRate [-],SOC [%],Cycle [-],Time [s]
4.0385,-16.34971,0.00456,28.42683,3,85.93672413793105,21,55925
4.0327,-16.34971,0.0091,28.2359,3,85.85844827586207,21,55926
4.02883,-16.34971,0.01364,28.21344,3,85.78017241379312,21,55927
4.02497,-16.34971,0.01816,28.22467,3,85.70224137931035,21,55928
4.0211,-16.34889,0.02271,28.22467,3,85.62379310344829,21,55929
4.01853,-16.34889,0.02725,28.21344,3,85.54551724137932,21,55930
4.01531,-16.34889,0.03178,28.21344,3,85.46741379310345,21,55931
4.01273,-16.34889,0.03634,28.4156,3,85.3887931034483,21,55932
4.01015,-16.34889,0.04086,28.42683,3,85.31086206896552,21,55933
4.00822,-16.34889,0.04542,28.4156,3,85.23224137931035,21,55934
4.00629,-16.34971,0.04996,28.43807,3,85.1539655172414,21,55935
4.00435,-16.34971,0.05451,28.43807,3,85.07551724137933,21,55936
4.00242,-16.34889,0.0590299999999999,28.4156,3,84.99758620689656,21,55937
4.00049,-16.34971,0.06357,28.4156,3,84.9193103448276,21,55938
3.99856,-16.34971,0.06812,28.42683,3,84.84086206896552,21,55939
3.99727,-16.34889,0.07267,28.43807,3,84.76241379310346,21,55940
3.99598,-16.34971,0.07722,28.42683,3,84.68396551724139,21,55941
3.99405,-16.34889,0.08175,28.42683,3,84.60586206896552,21,55942
3.99276,-16.34971,0.0862899999999999,28.42683,3,84.52758620689656,21,55943
3.99147,-16.34889,0.09083,28.42683,3,84.44931034482758,21,55944
3.98954,-16.34889,0.09536,28.42683,3,84.37120689655173,21,55945
3.98889,-16.34971,0.09991,28.42683,3,84.29275862068967,21,55946
3.98761,-16.34971,0.10446,28.42683,3,84.21431034482758,21,55947
3.98632,-16.34889,0.109,28.629,3,84.13603448275863,21,55948
3.98503,-16.34971,0.11355,28.64023,3,84.05758620689656,21,55949
3.98374,-16.34889,0.1180799999999999,28.629,3,83.9794827586207,21,55950
3.98245,-16.34889,0.1226299999999999,28.64023,3,83.90103448275863,21,55951
3.98116,-16.34971,0.12717,28.64023,3,83.82275862068967,21,55952
3.97987,-16.34889,0.13169,28.629,3,83.74482758620691,21,55953
3.97923,-16.34971,0.13625,28.64023,3,83.66620689655173,21,55954
3.97794,-16.34971,0.1408,28.64023,3,83.58775862068967,21,55955
3.9773,-16.34971,0.14533,28.629,3,83.5096551724138,21,55956
3.97601,-16.34971,0.14986,28.629,3,83.43155172413793,21,55957
3.97472,-16.34971,0.1544,28.629,3,83.35327586206898,21,55958
3.97408,-16.34889,0.15895,28.8424,3,83.27482758620691,21,55959
3.97279,-16.34889,0.1635,28.8424,3,83.19637931034484,21,55960
3.9715,-16.34889,0.16804,28.85363,3,83.11810344827587,21,55961
3.97021,-16.34889,0.1725799999999999,28.85363,3,83.0398275862069,21,55962
3.96957,-16.34889,0.17712,28.85363,3,82.96155172413793,21,55963
3.968280000000001,-16.34971,0.18166,28.8424,3,82.88327586206898,21,55964
3.96763,-16.34889,0.18621,28.85363,3,82.8048275862069,21,55965
3.96635,-16.34889,0.19075,28.8424,3,82.72655172413793,21,55966
3.96506,-16.34971,0.19528,28.8424,3,82.64844827586207,21,55967
3.96441,-16.34889,0.19984,28.85363,3,82.5698275862069,21,55968
3.963130000000001,-16.34971,0.20437,29.0558,3,82.49172413793104,21,55969
3.96184,-16.34971,0.2089099999999999,29.06703,3,82.4134482758621,21,55970
3.96119,-16.34971,0.21345,29.0558,3,82.33517241379312,21,55971
3.9599,-16.34971,0.218,29.0558,3,82.25672413793104,21,55972
3.95862,-16.34971,0.22253,29.06703,3,82.17862068965519,21,55973
3.95797,-16.34971,0.22709,29.0558,3,82.10000000000001,21,55974
3.95668,-16.34889,0.23162,29.06703,3,82.02189655172414,21,55975
3.9554,-16.34971,0.23615,29.25796,3,81.94379310344827,21,55976
3.95475,-16.34971,0.2407099999999999,29.06703,3,81.86517241379312,21,55977
3.95346,-16.34971,0.24523,29.04456,3,81.78724137931036,21,55978
3.95217,-16.34971,0.24979,29.0558,3,81.70862068965519,21,55979
3.95089,-16.34971,0.25433,29.26919,3,81.63034482758621,21,55980
3.94895,-16.34889,0.25887,29.04456,3,81.55206896551725,21,55981
3.94831,-16.34971,0.2634,29.25796,3,81.4739655172414,21,55982
3.94702,-16.34889,0.26796,29.25796,3,81.39534482758623,21,55983
3.94638,-16.34971,0.27249,29.25796,3,81.31724137931035,21,55984
3.94509,-16.34971,0.27703,29.25796,3,81.23896551724138,21,55985
3.9438,-16.34971,0.28157,29.26919,3,81.16068965517242,21,55986
3.94316,-16.34971,0.28611,29.26919,3,81.08241379310347,21,55987
3.94187,-16.34971,0.29067,29.26919,3,81.0037931034483,21,55988
3.94058,-16.34971,0.29521,29.47136,3,80.92551724137932,21,55989
3.93929,-16.34889,0.29973,29.25796,3,80.84758620689655,21,55990
3.938,-16.34889,0.30429,29.25796,3,80.76896551724138,21,55991
3.93671,-16.34889,0.30882,29.47136,3,80.69086206896553,21,55992
3.93607,-16.34971,0.3133599999999999,29.47136,3,80.61258620689655,21,55993
3.93478,-16.34971,0.3179,29.47136,3,80.5343103448276,21,55994
3.93349,-16.34971,0.32245,29.46013,3,80.45586206896553,21,55995
3.9322,-16.34971,0.32698,29.46013,3,80.37775862068968,21,55996
3.93156,-16.34971,0.33152,29.47136,3,80.2994827586207,21,55997
3.93027,-16.34971,0.3360599999999999,29.47136,3,80.22120689655173,21,55998
3.92898,-16.34971,0.34062,29.47136,3,80.14258620689655,21,55999
3.92769,-16.34889,0.3451599999999999,29.47136,3,80.0643103448276,21,56000
3.92705,-16.34889,0.34969,29.46013,3,79.98620689655174,21,56001
3.92576,-16.34889,0.35425,29.46013,3,79.90758620689655,21,56002
3.92447,-16.34889,0.35878,29.47136,3,79.8294827586207,21,56003
3.92319,-16.34889,0.3633099999999999,29.46013,3,79.75137931034484,21,56004
3.92254,-16.34889,0.36787,29.47136,3,79.67275862068966,21,56005
3.92125,-16.34889,0.3724,29.46013,3,79.59465517241381,21,56006
3.91996,-16.34971,0.37694,29.46013,3,79.51637931034485,21,56007
3.91932,-16.34971,0.38149,29.47136,3,79.43793103448276,21,56008
3.91803,-16.34971,0.38602,29.47136,3,79.3598275862069,21,56009
3.91739,-16.34889,0.39057,29.48259,3,79.28137931034483,21,56010
3.9161,-16.34971,0.39511,29.46013,3,79.20310344827587,21,56011
3.91545,-16.34889,0.39965,29.47136,3,79.1248275862069,21,56012
3.91417,-16.34889,0.40421,29.67353,3,79.04620689655174,21,56013
3.91352,-16.34971,0.40874,29.47136,3,78.96810344827587,21,56014
3.91288,-16.34971,0.4132699999999999,29.68476,3,78.89000000000001,21,56015
3.91159,-16.34971,0.4178199999999999,29.47136,3,78.81155172413794,21,56016
3.9103,-16.34971,0.42236,29.68476,3,78.73327586206896,21,56017
3.90966,-16.34971,0.42691,29.69599,3,78.6548275862069,21,56018
3.90837,-16.34889,0.43145,29.68476,3,78.57655172413794,21,56019
3.90772,-16.34971,0.43598,29.47136,3,78.49844827586207,21,56020
3.90708,-16.34971,0.44053,29.67353,3,78.42000000000002,21,56021
3.90644,-16.34971,0.44508,29.68476,3,78.34155172413794,21,56022
3.90515,-16.34971,0.4496199999999999,29.68476,3,78.26327586206897,21,56023
3.9045,-16.34971,0.45414,29.69599,3,78.18534482758622,21,56024
3.90386,-16.34971,0.4587,29.67353,3,78.10672413793104,21,56025
3.90321,-16.34971,0.46323,29.68476,3,78.02862068965518,21,56026
3.90193,-16.34971,0.4677699999999999,29.68476,3,77.95034482758622,21,56027
3.90128,-16.34971,0.47231,29.68476,3,77.87206896551724,21,56028
3.90064,-16.34971,0.47685,29.68476,3,77.7937931034483,21,56029
3.89935,-16.34971,0.4814199999999999,29.68476,3,77.71500000000002,21,56030
3.89871,-16.34889,0.48593,29.68476,3,77.63724137931035,21,56031
3.89806,-16.34971,0.4904699999999999,29.68476,3,77.55896551724139,21,56032
3.89742,-16.34889,0.4950199999999999,29.68476,3,77.48051724137932,21,56033
3.89677,-16.34889,0.49958,29.68476,3,77.40189655172415,21,56034
3.89613,-16.34889,0.5041,29.68476,3,77.32396551724139,21,56035
3.895480000000001,-16.34971,0.50866,29.68476,3,77.24534482758622,21,56036
3.89484,-16.34889,0.51318,29.68476,3,77.16741379310345,21,56037
3.89355,-16.34889,0.51772,29.69599,3,77.0891379310345,21,56038
3.89291,-16.34889,0.52228,29.68476,3,77.01051724137932,21,56039
3.89226,-16.34889,0.5268,29.67353,3,76.93258620689656,21,56040
3.89162,-16.34971,0.53135,29.68476,3,76.8541379310345,21,56041
3.89097,-16.34971,0.5359,29.68476,3,76.77568965517243,21,56042
3.890330000000001,-16.34971,0.5404399999999999,29.68476,3,76.69741379310345,21,56043
3.88969,-16.34971,0.54498,29.68476,3,76.6191379310345,21,56044
3.88904,-16.34971,0.5495399999999999,29.67353,3,76.54051724137933,21,56045
3.8884,-16.34971,0.55407,29.68476,3,76.46241379310345,21,56046
3.88775,-16.34971,0.55861,29.68476,3,76.3841379310345,21,56047
3.88711,-16.34971,0.56316,29.68476,3,76.30568965517243,21,56048
3.88647,-16.34889,0.5676899999999999,29.68476,3,76.22758620689656,21,56049
3.88582,-16.34971,0.57224,29.68476,3,76.1491379310345,21,56050
3.88518,-16.34889,0.57677,29.67353,3,76.07103448275863,21,56051
3.88453,-16.34889,0.5813,29.68476,3,75.99293103448278,21,56052
3.88389,-16.34889,0.58586,29.68476,3,75.91431034482758,21,56053
3.88324,-16.34889,0.5904,29.67353,3,75.83603448275863,21,56054
3.88324,-16.34971,0.5949300000000001,29.68476,3,75.75793103448278,21,56055
3.8826,-16.34971,0.59948,29.68476,3,75.67948275862071,21,56056
3.88196,-16.34971,0.6040300000000001,29.68476,3,75.60103448275864,21,56057
3.88131,-16.34889,0.60855,29.68476,3,75.52310344827588,21,56058
3.88067,-16.34971,0.61311,29.68476,3,75.44448275862071,21,56059
3.88002,-16.34971,0.61765,29.68476,3,75.36620689655173,21,56060
3.87938,-16.34889,0.6222,29.67353,3,75.28775862068966,21,56061
3.87874,-16.34889,0.62673,29.68476,3,75.2096551724138,21,56062
3.87809,-16.34889,0.63127,29.68476,3,75.13137931034484,21,56063
3.87745,-16.34889,0.63581,29.68476,3,75.05310344827588,21,56064
3.8768,-16.34971,0.64037,29.69599,3,74.97448275862071,21,56065
3.87616,-16.34889,0.6449,29.67353,3,74.89637931034484,21,56066
3.87616,-16.34971,0.64944,29.67353,3,74.81810344827588,21,56067
3.87551,-16.34971,0.65398,29.67353,3,74.73982758620691,21,56068
3.87487,-16.34971,0.6585300000000001,29.67353,3,74.66137931034484,21,56069
3.87423,-16.34971,0.66305,29.67353,3,74.58344827586208,21,56070
3.873580000000001,-16.34971,0.66761,29.68476,3,74.5048275862069,21,56071
3.87294,-16.34971,0.67213,29.68476,3,74.42689655172414,21,56072
3.87229,-16.34889,0.67669,29.67353,3,74.34827586206899,21,56073
3.87229,-16.34889,0.68123,29.67353,3,74.27000000000001,21,56074
3.87165,-16.34889,0.68576,29.47136,3,74.19189655172414,21,56075
3.871,-16.34889,0.6903100000000001,29.68476,3,74.11344827586207,21,56076
3.87036,-16.34889,0.69486,29.47136,3,74.03500000000001,21,56077
3.86972,-16.34889,0.6994,29.51629,3,73.95672413793105,21,56078
3.86907,-16.34971,0.7039300000000001,29.68476,3,73.8786206896552,21,56079
3.868430000000001,-16.34971,0.7084600000000001,29.68476,3,73.80051724137932,21,56080
3.86778,-16.34971,0.71301,29.68476,3,73.72206896551725,21,56081
3.86714,-16.34971,0.71755,29.68476,3,73.64379310344827,21,56082
3.8665,-16.34971,0.7221,29.68476,3,73.56534482758622,21,56083
3.86585,-16.34971,0.72665,29.47136,3,73.48689655172414,21,56084
3.86585,-16.34971,0.73118,29.67353,3,73.40879310344828,21,56085
3.86521,-16.34889,0.7357199999999999,29.68476,3,73.33051724137933,21,56086
3.86456,-16.34889,0.74026,29.68476,3,73.25224137931036,21,56087
3.86456,-16.34971,0.7448199999999999,29.67353,3,73.17362068965518,21,56088
3.86392,-16.34971,0.74934,29.47136,3,73.09568965517242,21,56089
3.86327,-16.34971,0.7539,29.47136,3,73.01706896551725,21,56090
3.86263,-16.34889,0.75842,29.50505,3,72.9391379310345,21,56091
3.86199,-16.34971,0.76297,29.68476,3,72.86068965517242,21,56092
3.86134,-16.34971,0.76752,29.67353,3,72.78224137931036,21,56093
3.86134,-16.34971,0.77205,29.46013,3,72.7041379310345,21,56094
3.8607,-16.34971,0.77659,29.68476,3,72.62586206896553,21,56095
3.86005,-16.34889,0.78115,29.68476,3,72.54724137931035,21,56096
3.85941,-16.34889,0.78567,29.47136,3,72.4693103448276,21,56097
3.85876,-16.34889,0.79022,29.47136,3,72.39086206896553,21,56098
3.85812,-16.34889,0.79475,29.47136,3,72.31275862068968,21,56099
3.85748,-16.34971,0.7993100000000001,29.46013,3,72.2341379310345,21,56100
3.85683,-16.34889,0.80384,29.47136,3,72.15603448275863,21,56101
3.85619,-16.34889,0.8084,29.46013,3,72.07741379310346,21,56102
3.85619,-16.34971,0.81293,29.47136,3,71.99931034482759,21,56103
3.85554,-16.34971,0.81747,29.49382,3,71.92103448275863,21,56104
3.8549,-16.34971,0.82201,29.47136,3,71.84275862068968,21,56105
3.85426,-16.34971,0.8265600000000001,29.47136,3,71.76431034482759,21,56106
3.85426,-16.34889,0.8311,29.46013,3,71.68603448275863,21,56107
3.85361,-16.34889,0.8356399999999999,29.46013,3,71.60775862068968,21,56108
3.85297,-16.34889,0.8401700000000001,29.47136,3,71.52965517241381,21,56109
3.85232,-16.34889,0.84472,29.47136,3,71.45120689655174,21,56110
3.85168,-16.34889,0.84926,29.47136,3,71.37293103448276,21,56111
3.85168,-16.34971,0.85382,29.47136,3,71.2943103448276,21,56112
3.85103,-16.34889,0.85835,29.68476,3,71.21620689655174,21,56113
3.85039,-16.34971,0.8628899999999999,29.67353,3,71.13793103448276,21,56114
3.84975,-16.34971,0.8674299999999999,29.68476,3,71.05965517241381,21,56115
3.8491,-16.34971,0.8719600000000001,29.68476,3,70.98155172413793,21,56116
3.84846,-16.34971,0.8765,29.46013,3,70.90327586206897,21,56117
3.84781,-16.34971,0.88105,29.68476,3,70.82482758620691,21,56118
3.84717,-16.34889,0.8855799999999999,29.68476,3,70.74672413793104,21,56119
3.84717,-16.34889,0.8901399999999999,29.68476,3,70.66810344827587,21,56120
3.84653,-16.34889,0.89469,29.67353,3,70.58965517241381,21,56121
3.84588,-16.34889,0.8992100000000001,29.46013,3,70.51172413793104,21,56122
3.84524,-16.34889,0.90375,29.68476,3,70.43344827586208,21,56123
3.84459,-16.34971,0.90831,29.67353,3,70.35482758620691,21,56124
3.84459,-16.34971,0.91285,29.67353,3,70.27655172413795,21,56125
3.84395,-16.34889,0.9174,29.68476,3,70.19810344827587,21,56126
3.8433,-16.34889,0.92192,29.68476,3,70.12017241379311,21,56127
3.84266,-16.34971,0.92646,29.68476,3,70.04189655172416,21,56128
3.84202,-16.34889,0.93099,29.68476,3,69.96379310344828,21,56129
3.84137,-16.34971,0.93554,29.68476,3,69.88534482758621,21,56130
3.84137,-16.34889,0.9401,29.68476,3,69.80672413793104,21,56131
3.84073,-16.34971,0.94463,29.68476,3,69.72862068965519,21,56132
3.84008,-16.34971,0.94919,29.68476,3,69.65000000000002,21,56133
3.83944,-16.34889,0.95371,29.68476,3,69.57206896551725,21,56134
3.83879,-16.34889,0.95825,29.68476,3,69.49379310344828,21,56135
3.83815,-16.34889,0.96281,29.68476,3,69.41517241379312,21,56136
3.83815,-16.34971,0.96735,29.68476,3,69.33689655172415,21,56137
3.83751,-16.34971,0.97188,29.69599,3,69.2587931034483,21,56138
3.83686,-16.34971,0.97643,29.67353,3,69.18034482758623,21,56139
3.83622,-16.34971,0.98096,29.68476,3,69.10224137931034,21,56140
3.83557,-16.34971,0.9855,29.68476,3,69.0239655172414,21,56141
3.83493,-16.34971,0.99005,29.68476,3,68.94551724137932,21,56142
3.83493,-16.34971,0.99459,29.68476,3,68.86724137931036,21,56143
3.83429,-16.34971,0.99912,29.68476,3,68.78913793103447,21,56144
3.83364,-16.34971,1.00367,29.68476,3,68.71068965517242,21,56145
3.833,-16.34971,1.00821,29.67353,3,68.63241379310345,21,56146
3.833,-16.34889,1.01276,29.68476,3,68.5539655172414,21,56147
3.83235,-16.34889,1.01731,29.68476,3,68.47551724137932,21,56148
3.83171,-16.34971,1.02185,29.68476,3,68.39724137931036,21,56149
3.83106,-16.34971,1.02639,29.88692,3,68.3189655172414,21,56150
3.83042,-16.34971,1.03093,29.68476,3,68.24068965517243,21,56151
3.83042,-16.34971,1.03548,29.68476,3,68.16224137931036,21,56152
3.82978,-16.34971,1.04,29.88692,3,68.0843103448276,21,56153
3.82913,-16.34971,1.04453,29.89816,3,68.00620689655173,21,56154
3.82849,-16.34889,1.04909,29.89816,3,67.92758620689656,21,56155
3.82784,-16.34889,1.0536299999999998,29.89816,3,67.8493103448276,21,56156
3.82784,-16.34971,1.05817,29.89816,3,67.77103448275864,21,56157
3.8272,-16.34889,1.0627,29.88692,3,67.69293103448277,21,56158
3.82655,-16.34971,1.06725,29.88692,3,67.6144827586207,21,56159
3.82591,-16.34889,1.0718,29.88692,3,67.53603448275862,21,56160
3.82527,-16.34889,1.07634,29.88692,3,67.45775862068966,21,56161
3.82462,-16.34889,1.0808799999999998,29.89816,3,67.37948275862071,21,56162
3.82462,-16.34971,1.08541,29.89816,3,67.30137931034483,21,56163
3.82398,-16.34889,1.08996,29.90939,3,67.22293103448277,21,56164
3.82333,-16.34971,1.09449,29.88692,3,67.14482758620692,21,56165
3.82269,-16.34889,1.09903,29.89816,3,67.06655172413794,21,56166
3.82269,-16.34971,1.1035700000000002,29.88692,3,66.98827586206897,21,56167
3.82205,-16.34889,1.10814,29.88692,3,66.90948275862071,21,56168
3.8214,-16.34971,1.11266,29.88692,3,66.83155172413794,21,56169
3.82076,-16.34889,1.1172,29.89816,3,66.75327586206899,21,56170
3.82011,-16.34971,1.12176,29.90939,3,66.6746551724138,21,56171
3.82011,-16.34889,1.12631,29.89816,3,66.59620689655173,21,56172
3.81947,-16.34889,1.1308200000000002,29.89816,3,66.51844827586208,21,56173
3.81882,-16.34889,1.13537,29.88692,3,66.44000000000001,21,56174
3.81818,-16.34889,1.13992,30.10032,3,66.36155172413794,21,56175
3.81754,-16.34971,1.14444,30.10032,3,66.28362068965518,21,56176
3.81754,-16.34889,1.14899,30.10032,3,66.20517241379311,21,56177
3.81689,-16.34889,1.15355,30.10032,3,66.12655172413794,21,56178
3.81625,-16.34889,1.15809,30.10032,3,66.04827586206896,21,56179
3.8156,-16.34889,1.16264,30.10032,3,65.9698275862069,21,56180
3.81496,-16.34971,1.16716,30.10032,3,65.89189655172414,21,56181
3.81432,-16.34889,1.17169,30.10032,3,65.81379310344829,21,56182
3.81432,-16.34971,1.17626,30.10032,3,65.73500000000001,21,56183
3.81367,-16.34971,1.1808,30.10032,3,65.65672413793104,21,56184
3.81303,-16.34971,1.18534,30.10032,3,65.57844827586207,21,56185
3.81303,-16.34889,1.18986,30.10032,3,65.50051724137931,21,56186
3.81238,-16.34971,1.19441,30.10032,3,65.42206896551724,21,56187
3.81174,-16.34971,1.19896,30.08909,3,65.34362068965517,21,56188
3.81109,-16.34971,1.20348,30.10032,3,65.26568965517242,21,56189
3.81109,-16.34971,1.20804,30.30249,3,65.18706896551726,21,56190
3.81045,-16.34889,1.21258,30.29126,3,65.10879310344828,21,56191
3.80981,-16.34971,1.21711,30.29126,3,65.03068965517242,21,56192
3.80916,-16.34889,1.22167,30.30249,3,64.95206896551724,21,56193
3.80916,-16.34889,1.2262,30.10032,3,64.8739655172414,21,56194
3.80852,-16.34971,1.23074,30.10032,3,64.79568965517242,21,56195
3.80787,-16.34971,1.23529,30.29126,3,64.71724137931037,21,56196
3.80723,-16.34971,1.23982,30.30249,3,64.6391379310345,21,56197
3.80658,-16.34971,1.24436,30.30249,3,64.56086206896553,21,56198
3.80594,-16.34889,1.24891,30.30249,3,64.48241379310346,21,56199
3.8053,-16.34971,1.25345,30.30249,3,64.4041379310345,21,56200
3.8053,-16.34971,1.258,30.30249,3,64.32568965517243,21,56201
3.80465,-16.34971,1.26255,30.31372,3,64.24724137931035,21,56202
3.80401,-16.34889,1.26708,30.29126,3,64.1691379310345,21,56203
3.80401,-16.34889,1.27161,30.30249,3,64.09103448275863,21,56204
3.80336,-16.34889,1.27616,30.30249,3,64.01258620689656,21,56205
3.80272,-16.34889,1.28072,30.31372,3,63.93396551724139,21,56206
3.80208,-16.34971,1.28523,30.30249,3,63.85620689655173,21,56207
3.80208,-16.34971,1.28978,30.30249,3,63.77775862068968,21,56208
3.80143,-16.34971,1.29432,30.51589,3,63.699482758620704,21,56209
3.80079,-16.34889,1.29886,30.51589,3,63.62120689655173,21,56210
3.80014,-16.34889,1.30342,30.30249,3,63.54258620689656,21,56211
3.80014,-16.34889,1.30797,30.52712,3,63.46413793103449,21,56212
3.7995,-16.34971,1.31248,30.52712,3,63.38637931034484,21,56213
3.79885,-16.34971,1.31704,30.52712,3,63.30775862068968,21,56214
3.79821,-16.34971,1.32158,30.51589,3,63.2294827586207,21,56215
3.79821,-16.34971,1.32612,30.51589,3,63.15120689655173,21,56216
3.79757,-16.34889,1.33067,30.51589,3,63.072758620689655,21,56217
3.79692,-16.34889,1.3352,30.51589,3,62.99465517241381,21,56218
3.79628,-16.34889,1.33973,30.53835,3,62.91655172413793,21,56219
3.795630000000001,-16.34971,1.34427,30.52712,3,62.838275862068976,21,56220
3.79499,-16.34889,1.34882,30.51589,3,62.75982758620691,21,56221
3.79499,-16.34889,1.35336,30.52712,3,62.681551724137954,21,56222
3.79434,-16.34971,1.35791,30.52712,3,62.603103448275874,21,56223
3.7937,-16.34889,1.36244,30.52712,3,62.525000000000006,21,56224
3.7937,-16.34889,1.367,30.52712,3,62.446379310344845,21,56225
3.79306,-16.34889,1.37152,30.50465,3,62.36844827586207,21,56226
3.79241,-16.34889,1.37608,30.56081,3,62.28982758620691,21,56227
3.79241,-16.34889,1.3806,30.72928,3,62.21189655172414,21,56228
3.79177,-16.34971,1.38515,30.71805,3,62.13344827586207,21,56229
3.79112,-16.34971,1.38968,30.51589,3,62.05534482758622,21,56230
3.79048,-16.34971,1.39425,30.51589,3,61.976551724137934,21,56231
3.79048,-16.34889,1.39877,30.72928,3,61.89862068965518,21,56232
3.78984,-16.34889,1.40333,30.72928,3,61.82000000000002,21,56233
3.78919,-16.34971,1.4078700000000002,30.72928,3,61.74172413793104,21,56234
3.78919,-16.34971,1.4124,30.72928,3,61.66362068965518,21,56235
3.78855,-16.34889,1.41694,30.72928,3,61.585344827586205,21,56236
3.7879,-16.34889,1.42149,30.74052,3,61.50689655172416,21,56237
3.78726,-16.34889,1.42604,30.71805,3,61.42844827586209,21,56238
3.78726,-16.34971,1.43057,30.72928,3,61.350344827586206,21,56239
3.78661,-16.34971,1.4351200000000002,30.72928,3,61.27189655172414,21,56240
3.78597,-16.34889,1.43966,30.72928,3,61.193620689655184,21,56241
3.78533,-16.34889,1.4442,30.72928,3,61.11534482758623,21,56242
3.78468,-16.34889,1.44873,30.93145,3,61.03724137931035,21,56243
3.78468,-16.34971,1.45328,30.74052,3,60.958793103448286,21,56244
3.78404,-16.34971,1.45783,30.94268,3,60.88034482758621,21,56245
3.78339,-16.34889,1.4623700000000002,30.94268,3,60.80206896551725,21,56246
3.78339,-16.34889,1.4669,30.72928,3,60.7239655172414,21,56247
3.78275,-16.34889,1.47144,30.94268,3,60.64568965517242,21,56248
3.7821,-16.34889,1.47599,30.94268,3,60.56724137931035,21,56249
3.7821,-16.34971,1.48053,30.94268,3,60.4889655172414,21,56250
3.78146,-16.34971,1.48506,30.94268,3,60.41086206896553,21,56251
3.78082,-16.34889,1.48961,30.93145,3,60.33241379310346,21,56252
3.78082,-16.34889,1.49415,30.94268,3,60.25413793103449,21,56253
3.78017,-16.34889,1.49869,30.95391,3,60.17586206896553,21,56254
3.77953,-16.34889,1.50324,30.94268,3,60.097413793103456,21,56255
3.778880000000001,-16.34889,1.50776,30.94268,3,60.019482758620704,21,56256
3.778880000000001,-16.34971,1.51232,30.93145,3,59.94086206896552,21,56257
3.77824,-16.34889,1.51686,30.94268,3,59.86258620689656,21,56258
3.77824,-16.34889,1.5214,30.94268,3,59.7843103448276,21,56259
3.7776,-16.34889,1.52593,30.94268,3,59.70620689655173,21,56260
3.77695,-16.34889,1.5305,30.94268,3,59.62741379310346,21,56261
3.77631,-16.34971,1.53503,30.94268,3,59.5493103448276,21,56262
3.77631,-16.34971,1.53957,30.94268,3,59.47103448275863,21,56263
3.77566,-16.34889,1.5441,31.14485,3,59.39293103448277,21,56264
3.77502,-16.34889,1.54864,30.94268,3,59.31465517241381,21,56265
3.77437,-16.34971,1.55318,31.11115,3,59.23637931034484,21,56266
3.77437,-16.34889,1.55774,31.14485,3,59.15775862068967,21,56267
3.773730000000001,-16.34971,1.56228,31.15608,3,59.07948275862069,21,56268
3.77309,-16.34971,1.5668,31.14485,3,59.00155172413794,21,56269
3.77309,-16.34889,1.5713700000000002,31.14485,3,58.92275862068967,21,56270
3.77244,-16.34889,1.57588,31.13362,3,58.84500000000002,21,56271
3.77244,-16.34971,1.58044,31.14485,3,58.76637931034483,21,56272
3.7718,-16.34889,1.5849799999999998,31.14485,3,58.68810344827588,21,56273
3.77115,-16.34971,1.58951,31.14485,3,58.61000000000002,21,56274
3.77115,-16.34971,1.59405,31.15608,3,58.53172413793104,21,56275
3.77051,-16.34889,1.5986,31.14485,3,58.45327586206896,21,56276
3.76987,-16.34889,1.60316,31.14485,3,58.3746551724138,21,56277
3.76987,-16.34889,1.6077,31.15608,3,58.29637931034483,21,56278
3.76922,-16.34889,1.61222,31.14485,3,58.21844827586209,21,56279
3.768580000000001,-16.34971,1.61676,31.14485,3,58.14017241379311,21,56280
3.768580000000001,-16.34971,1.62131,31.15608,3,58.06172413793104,21,56281
3.76793,-16.34889,1.62586,31.14485,3,57.983275862068965,21,56282
3.76729,-16.34889,1.6304,31.35825,3,57.90500000000001,21,56283
3.76729,-16.34889,1.63494,31.35825,3,57.826724137931045,21,56284
3.76664,-16.34889,1.63949,31.35825,3,57.748275862068986,21,56285
3.766,-16.34971,1.6440099999999995,31.35825,3,57.67034482758622,21,56286
3.766,-16.34889,1.64857,31.35825,3,57.591724137931045,21,56287
3.76536,-16.34889,1.65311,31.35825,3,57.51344827586209,21,56288
3.76471,-16.34971,1.65765,31.35825,3,57.43517241379311,21,56289
3.76407,-16.34971,1.66219,31.35825,3,57.35689655172416,21,56290
3.76407,-16.34971,1.66672,31.35825,3,57.27879310344829,21,56291
3.76342,-16.34889,1.67127,31.35825,3,57.20034482758622,21,56292
3.76278,-16.34889,1.6758,31.35825,3,57.12224137931036,21,56293
3.76278,-16.34889,1.68035,31.35825,3,57.04379310344829,21,56294
3.76213,-16.34971,1.68488,31.35825,3,56.965689655172426,21,56295
3.76213,-16.34971,1.68943,31.35825,3,56.88724137931036,21,56296
3.76149,-16.34889,1.6939799999999998,31.36948,3,56.80879310344829,21,56297
3.76149,-16.34889,1.69852,31.35825,3,56.73051724137932,21,56298
3.76085,-16.34889,1.70304,31.35825,3,56.65258620689655,21,56299
3.7602,-16.34971,1.7076,31.57164,3,56.57396551724138,21,56300
3.7602,-16.34971,1.7121400000000002,31.36948,3,56.495689655172406,21,56301
3.75956,-16.34889,1.71669,31.35825,3,56.41724137931036,21,56302
3.75891,-16.34889,1.72123,31.57164,3,56.33896551724138,21,56303
3.75891,-16.34889,1.72577,31.36948,3,56.26068965517243,21,56304
3.75827,-16.34971,1.73032,31.57164,3,56.18224137931036,21,56305
3.75827,-16.34971,1.7348400000000002,31.57164,3,56.1043103448276,21,56306
3.75763,-16.34889,1.73938,31.57164,3,56.02603448275864,21,56307
3.75698,-16.34889,1.74395,31.57164,3,55.94724137931036,21,56308
3.75698,-16.34971,1.74846,31.57164,3,55.86948275862071,21,56309
3.75634,-16.34889,1.75302,31.57164,3,55.79086206896552,21,56310
3.75569,-16.34971,1.75757,31.56041,3,55.71241379310345,21,56311
3.75569,-16.34971,1.7620900000000002,31.57164,3,55.6344827586207,21,56312
3.75505,-16.34889,1.7666400000000002,31.57164,3,55.55603448275863,21,56313
3.7544,-16.34889,1.77117,31.56041,3,55.47793103448278,21,56314
3.7544,-16.34889,1.77573,31.57164,3,55.39931034482759,21,56315
3.75376,-16.34971,1.78026,31.57164,3,55.321206896551736,21,56316
3.75312,-16.34971,1.7848099999999998,31.57164,3,55.24275862068968,21,56317
3.75312,-16.34971,1.7893599999999998,31.57164,3,55.164310344827605,21,56318
3.75247,-16.34889,1.7938900000000002,31.57164,3,55.08620689655172,21,56319
3.75247,-16.34889,1.79844,31.57164,3,55.00775862068966,21,56320
3.75183,-16.34889,1.80298,31.57164,3,54.9294827586207,21,56321
3.75183,-16.34971,1.80751,31.78504,3,54.851379310344846,21,56322
3.75118,-16.34971,1.81206,31.78504,3,54.77293103448277,21,56323
3.75118,-16.34971,1.8166,31.58287,3,54.6946551724138,21,56324
3.75054,-16.34971,1.82114,31.77381,3,54.61637931034485,21,56325
3.74989,-16.34971,1.82568,31.77381,3,54.53810344827587,21,56326
3.74989,-16.34889,1.83021,31.77381,3,54.46000000000001,21,56327
3.74925,-16.34889,1.83477,31.78504,3,54.38137931034485,21,56328
3.74925,-16.34889,1.83932,31.78504,3,54.30293103448277,21,56329
3.74861,-16.34971,1.84383,31.77381,3,54.22517241379311,21,56330
3.74796,-16.34889,1.84839,31.78504,3,54.146551724137936,21,56331
3.74796,-16.34971,1.85293,31.77381,3,54.06827586206898,21,56332
3.74732,-16.34971,1.85747,31.78504,3,53.99000000000001,21,56333
3.74732,-16.34889,1.86201,31.77381,3,53.91172413793105,21,56334
3.74667,-16.34889,1.86656,31.78504,3,53.83327586206898,21,56335
3.74667,-16.34889,1.87108,31.78504,3,53.75534482758622,21,56336
3.74603,-16.34971,1.87563,31.77381,3,53.67689655172414,21,56337
3.74539,-16.34971,1.88018,31.77381,3,53.59844827586208,21,56338
3.74474,-16.34971,1.88471,31.77381,3,53.52034482758622,21,56339
3.74474,-16.34971,1.88925,31.77381,3,53.44206896551725,21,56340
3.7441,-16.34971,1.89379,31.77381,3,53.36379310344829,21,56341
3.74345,-16.34889,1.89833,31.77381,3,53.28551724137932,21,56342
3.74345,-16.34889,1.90289,31.78504,3,53.20689655172414,21,56343
3.74281,-16.34889,1.90742,31.97598,3,53.12879310344829,21,56344
3.74281,-16.34971,1.91195,31.78504,3,53.05068965517243,21,56345
3.74216,-16.34971,1.91652,31.98721,3,52.97189655172414,21,56346
3.74216,-16.34971,1.92104,31.77381,3,52.89396551724138,21,56347
3.74216,-16.34971,1.92559,31.98721,3,52.81551724137933,21,56348
3.74152,-16.34889,1.93014,31.97598,3,52.73706896551725,21,56349
3.74152,-16.34889,1.93467,31.99844,3,52.6589655172414,21,56350
3.74088,-16.34889,1.93921,31.97598,3,52.58068965517242,21,56351
3.74023,-16.34971,1.94377,31.98721,3,52.50206896551725,21,56352
3.74023,-16.34971,1.94831,31.97598,3,52.42379310344828,21,56353
3.73959,-16.34971,1.95283,31.98721,3,52.34586206896553,21,56354
3.73959,-16.34889,1.95738,31.98721,3,52.267413793103465,21,56355
3.73894,-16.34889,1.96192,31.98721,3,52.189137931034494,21,56356
3.73894,-16.34889,1.96648,31.98721,3,52.11051724137933,21,56357
3.7383,-16.34971,1.971,31.98721,3,52.03258620689656,21,56358
3.7383,-16.34971,1.97556,31.98721,3,51.95396551724139,21,56359
3.73766,-16.34971,1.98008,31.98721,3,51.87603448275863,21,56360
3.73766,-16.34971,1.98462,31.97598,3,51.79775862068966,21,56361
3.73701,-16.34889,1.98918,31.97598,3,51.71913793103448,21,56362
3.73701,-16.34889,1.99372,31.97598,3,51.640862068965525,21,56363
3.73637,-16.34889,1.99826,31.97598,3,51.56258620689656,21,56364
3.73637,-16.34889,2.00279,32.20061,3,51.48448275862069,21,56365
3.73572,-16.34971,2.00734,31.98721,3,51.40603448275863,21,56366
3.73572,-16.34971,2.01186,32.189370000000004,3,51.32810344827587,21,56367
3.73508,-16.34889,2.01641,32.189370000000004,3,51.2496551724138,21,56368
3.73443,-16.34889,2.02097,32.20061,3,51.17103448275863,21,56369
3.73443,-16.34889,2.0255,32.20061,3,51.09293103448277,21,56370
3.73379,-16.34889,2.03004,32.20061,3,51.0146551724138,21,56371
3.73379,-16.34971,2.03459,32.21184,3,50.93620689655174,21,56372
3.73315,-16.34889,2.03913,32.20061,3,50.85793103448277,21,56373
3.7325,-16.34889,2.04368,32.189370000000004,3,50.779482758620695,21,56374
3.7325,-16.34889,2.04822,32.20061,3,50.70120689655173,21,56375
3.7325,-16.34971,2.05274,32.20061,3,50.62327586206898,21,56376
3.73186,-16.34971,2.05731,32.20061,3,50.544482758620696,21,56377
3.73186,-16.34889,2.06184,32.189370000000004,3,50.466379310344834,21,56378
3.73121,-16.34889,2.06637,32.189370000000004,3,50.38827586206898,21,56379
3.73121,-16.34971,2.07091,32.21184,3,50.31000000000001,21,56380
3.73057,-16.34971,2.07545,32.21184,3,50.231724137931046,21,56381
3.73057,-16.34971,2.08,32.21184,3,50.15327586206898,21,56382
3.72992,-16.34889,2.08455,32.20061,3,50.0748275862069,21,56383
3.72992,-16.34889,2.08907,32.20061,3,49.99689655172414,21,56384
3.72928,-16.34971,2.09361,32.20061,3,49.91862068965519,21,56385
3.72928,-16.34971,2.09816,32.31292,3,49.84017241379311,21,56386
3.72864,-16.34971,2.1027,32.20061,3,49.76189655172414,21,56387
3.72864,-16.34889,2.10724,32.402770000000004,3,49.68362068965519,21,56388
3.72799,-16.34889,2.11179,32.414,3,49.60517241379311,21,56389
3.72799,-16.34971,2.11633,32.402770000000004,3,49.52689655172414,21,56390
3.72735,-16.34971,2.12087,32.20061,3,49.44862068965518,21,56391
3.72735,-16.34971,2.12541,32.402770000000004,3,49.37034482758622,21,56392
3.7267,-16.34889,2.12996,32.414,3,49.29189655172414,21,56393
3.7267,-16.34889,2.1345,32.42523,3,49.21362068965518,21,56394
3.72606,-16.34889,2.13904,32.402770000000004,3,49.13534482758622,21,56395
3.72606,-16.34971,2.14358,32.402770000000004,3,49.05706896551725,21,56396
3.72542,-16.34971,2.14814,32.402770000000004,3,48.97844827586208,21,56397
3.72542,-16.34889,2.15267,32.414,3,48.90034482758621,21,56398
3.72477,-16.34889,2.1572,32.402770000000004,3,48.82224137931036,21,56399
3.72477,-16.34971,2.16176,32.402770000000004,3,48.74362068965518,21,56400
3.72413,-16.34971,2.16629,32.402770000000004,3,48.66551724137932,21,56401
3.72413,-16.34971,2.17082,32.402770000000004,3,48.587413793103465,21,56402
3.72348,-16.34889,2.17538,32.414,3,48.50879310344828,21,56403
3.72348,-16.34889,2.1799,32.402770000000004,3,48.43086206896553,21,56404
3.72284,-16.34889,2.18445,32.402770000000004,3,48.352413793103466,21,56405
3.72219,-16.34971,2.18899,32.402770000000004,3,48.274137931034495,21,56406
3.72219,-16.34971,2.19355,32.414,3,48.19551724137932,21,56407
3.72219,-16.34889,2.19808,32.414,3,48.11741379310345,21,56408
3.72155,-16.34889,2.20263,32.414,3,48.03896551724139,21,56409
3.72155,-16.34971,2.20716,32.402770000000004,3,47.960862068965525,21,56410
3.72091,-16.34971,2.21171,32.616170000000004,3,47.88241379310345,21,56411
3.72091,-16.34971,2.21625,32.50385,3,47.8041379310345,21,56412
3.72091,-16.34889,2.22079,32.616170000000004,3,47.725862068965526,21,56413
3.72026,-16.34971,2.22532,32.6274,3,47.64775862068967,21,56414
3.72026,-16.34889,2.22987,32.616170000000004,3,47.56931034482759,21,56415
3.71962,-16.34971,2.2344,32.6274,3,47.49120689655174,21,56416
3.71962,-16.34971,2.23896,32.616170000000004,3,47.41258620689656,21,56417
3.71897,-16.34971,2.24351,32.616170000000004,3,47.33413793103448,21,56418
3.71897,-16.34971,2.24802,32.616170000000004,3,47.25637931034484,21,56419
3.71833,-16.34889,2.25259,32.616170000000004,3,47.17758620689656,21,56420
3.71833,-16.34889,2.25713,32.616170000000004,3,47.09931034482759,21,56421
3.71768,-16.34889,2.26165,32.616170000000004,3,47.021379310344834,21,56422
3.71768,-16.34889,2.26619,32.616170000000004,3,46.94310344827587,21,56423
3.71768,-16.34889,2.27073,32.616170000000004,3,46.8648275862069,21,56424
3.71704,-16.34889,2.27529,32.616170000000004,3,46.78620689655174,21,56425
3.71704,-16.34971,2.27981,32.616170000000004,3,46.70827586206898,21,56426
3.7164,-16.34889,2.28437,32.616170000000004,3,46.629655172413806,21,56427
3.7164,-16.34889,2.2889,32.616170000000004,3,46.55155172413794,21,56428
3.71575,-16.34889,2.29343,32.616170000000004,3,46.47344827586208,21,56429
3.71575,-16.34889,2.29799,32.6274,3,46.3948275862069,21,56430
3.71511,-16.34971,2.30252,32.829570000000004,3,46.31672413793105,21,56431
3.71511,-16.34889,2.30709,32.616170000000004,3,46.23793103448277,21,56432
3.71446,-16.34971,2.31161,32.829570000000004,3,46.16000000000001,21,56433
3.71446,-16.34971,2.3161400000000003,32.81834,3,46.08189655172414,21,56434
3.71382,-16.34889,2.3207,32.829570000000004,3,46.00327586206898,21,56435
3.71382,-16.34889,2.32523,32.81834,3,45.92517241379311,21,56436
3.71318,-16.34971,2.32979,32.829570000000004,3,45.84655172413794,21,56437
3.71318,-16.34971,2.33432,32.81834,3,45.76844827586208,21,56438
3.71253,-16.34971,2.33888,32.829570000000004,3,45.6898275862069,21,56439
3.71253,-16.34971,2.3433900000000003,32.829570000000004,3,45.612068965517246,21,56440
3.71253,-16.34889,2.3479400000000004,32.81834,3,45.53362068965518,21,56441
3.71189,-16.34889,2.3525,32.81834,3,45.45500000000001,21,56442
3.71189,-16.34889,2.35704,32.81834,3,45.37672413793105,21,56443
3.71124,-16.34889,2.36157,32.81834,3,45.29862068965518,21,56444
3.71124,-16.34971,2.36611,32.829570000000004,3,45.220344827586224,21,56445
3.71124,-16.34971,2.37066,32.81834,3,45.14189655172415,21,56446
3.7106,-16.34971,2.3751900000000004,32.81834,3,45.06379310344828,21,56447
3.7106,-16.34971,2.37973,32.81834,3,44.98551724137932,21,56448
3.70995,-16.34971,2.38428,32.829570000000004,3,44.90706896551725,21,56449
3.70995,-16.34889,2.38883,32.829570000000004,3,44.82862068965518,21,56450
3.70931,-16.34971,2.39335,32.829570000000004,3,44.75068965517243,21,56451
3.70931,-16.34971,2.3979,32.829570000000004,3,44.67224137931036,21,56452
3.70931,-16.34971,2.40243,32.81834,3,44.594137931034496,21,56453
3.70867,-16.34971,2.40698,32.8408,3,44.51568965517242,21,56454
3.70867,-16.34971,2.41151,33.03173,3,44.43758620689656,21,56455
3.70802,-16.34971,2.41607,32.81834,3,44.35896551724139,21,56456
3.70802,-16.34889,2.42061,32.829570000000004,3,44.28068965517242,21,56457
3.70802,-16.34889,2.42515,33.03173,3,44.20241379310346,21,56458
3.70738,-16.34889,2.4296900000000003,33.03173,3,44.12413793103449,21,56459
3.70738,-16.34971,2.4342200000000003,33.042970000000004,3,44.04603448275862,21,56460
3.70673,-16.34889,2.43879,33.03173,3,43.96724137931035,21,56461
3.70673,-16.34889,2.44332,33.03173,3,43.88913793103449,21,56462
3.70673,-16.34889,2.44784,33.042970000000004,3,43.81120689655174,21,56463
3.70609,-16.34971,2.4524,33.03173,3,43.73258620689656,21,56464
3.70609,-16.34971,2.45695,33.03173,3,43.65413793103449,21,56465
3.70609,-16.34889,2.46149,33.03173,3,43.57586206896553,21,56466
3.70545,-16.34889,2.46603,33.042970000000004,3,43.49758620689656,21,56467
3.70545,-16.34889,2.47056,33.03173,3,43.4194827586207,21,56468
3.7048,-16.34889,2.4751,33.042970000000004,3,43.34120689655174,21,56469
3.7048,-16.34971,2.47965,33.03173,3,43.26275862068967,21,56470
3.70416,-16.34971,2.4842,33.03173,3,43.1843103448276,21,56471
3.70416,-16.34889,2.48874,33.03173,3,43.10603448275863,21,56472
3.70351,-16.34971,2.49327,33.03173,3,43.02793103448277,21,56473
3.70351,-16.34971,2.49782,33.042970000000004,3,42.949482758620704,21,56474
3.70351,-16.34889,2.50236,33.03173,3,42.87120689655173,21,56475
3.70287,-16.34889,2.50688,33.042970000000004,3,42.793275862068974,21,56476
3.70287,-16.34889,2.51145,33.042970000000004,3,42.7144827586207,21,56477
3.70222,-16.34889,2.5159700000000003,33.24513,3,42.63655172413794,21,56478
3.70222,-16.34971,2.52052,33.03173,3,42.55810344827588,21,56479
3.70158,-16.34971,2.52505,33.042970000000004,3,42.48000000000001,21,56480
3.70158,-16.34971,2.5296,33.24513,3,42.401551724137946,21,56481
3.70158,-16.34971,2.53415,33.2339,3,42.32310344827587,21,56482
3.70094,-16.34971,2.5387,33.24513,3,42.24465517241381,21,56483
3.70094,-16.34889,2.5432200000000003,33.24513,3,42.16672413793104,21,56484
3.70094,-16.34889,2.54777,33.25636,3,42.088275862068976,21,56485
3.70029,-16.34971,2.55232,33.24513,3,42.00982758620691,21,56486
3.70029,-16.34889,2.55685,33.24513,3,41.93172413793105,21,56487
3.70029,-16.34971,2.5614,33.24513,3,41.853275862068976,21,56488
3.69965,-16.34971,2.5659400000000003,33.24513,3,41.775000000000006,21,56489
3.69965,-16.34971,2.57046,33.24513,3,41.697068965517246,21,56490
3.69965,-16.34889,2.57501,33.24513,3,41.61862068965518,21,56491
3.699,-16.34889,2.57955,33.24513,3,41.54034482758623,21,56492
3.699,-16.34889,2.58409,33.24513,3,41.46206896551725,21,56493
3.69836,-16.34889,2.58865,33.24513,3,41.38344827586208,21,56494
3.69836,-16.34971,2.59317,33.25636,3,41.30551724137932,21,56495
3.69836,-16.34889,2.59774,33.4473,3,41.22672413793105,21,56496
3.69771,-16.34971,2.60227,33.4473,3,41.14862068965518,21,56497
3.69771,-16.34971,2.60682,33.2339,3,41.07017241379312,21,56498
3.69771,-16.34971,2.61136,33.4473,3,40.99189655172415,21,56499
3.69707,-16.34971,2.61588,33.45853,3,40.91396551724139,21,56500
3.69707,-16.34971,2.62043,33.45853,3,40.83551724137932,21,56501
3.69707,-16.34971,2.62498,33.4473,3,40.757068965517256,21,56502
3.69643,-16.34889,2.62951,33.45853,3,40.678965517241394,21,56503
3.69643,-16.34971,2.63405,33.45853,3,40.60068965517242,21,56504
3.69643,-16.34971,2.6386,33.45853,3,40.52224137931036,21,56505
3.69643,-16.34971,2.6431400000000003,33.45853,3,40.44396551724138,21,56506
3.695780000000001,-16.34971,2.6476900000000003,33.4473,3,40.36551724137932,21,56507
3.695780000000001,-16.34971,2.65222,33.45853,3,40.28741379310346,21,56508
3.69514,-16.34971,2.65676,33.4473,3,40.2091379310345,21,56509
3.69514,-16.34889,2.66129,33.4473,3,40.13103448275863,21,56510
3.69449,-16.34889,2.66586,33.45853,3,40.05224137931035,21,56511
3.69449,-16.34889,2.6703900000000003,33.4473,3,39.97413793103449,21,56512
3.69449,-16.34889,2.67492,33.43607,3,39.89603448275862,21,56513
3.69385,-16.34889,2.67948,33.45853,3,39.81741379310346,21,56514
3.69385,-16.34971,2.6840200000000003,33.4473,3,39.739137931034485,21,56515
3.69385,-16.34889,2.68855,33.4473,3,39.66103448275862,21,56516
3.69321,-16.34971,2.69309,33.45853,3,39.58275862068967,21,56517
3.69321,-16.34971,2.69765,33.4473,3,39.50413793103449,21,56518
3.69321,-16.34971,2.7021900000000003,33.4473,3,39.42586206896552,21,56519
3.69256,-16.34889,2.70671,33.6607,3,39.34793103448276,21,56520
3.69256,-16.34889,2.71126,33.45853,3,39.269482758620704,21,56521
3.69192,-16.34971,2.7158,33.64946,3,39.191206896551726,21,56522
3.69192,-16.34889,2.72034,33.6607,3,39.11293103448276,21,56523
3.69192,-16.34971,2.7248900000000003,33.6607,3,39.0344827586207,21,56524
3.69127,-16.34971,2.72942,33.6607,3,38.95637931034484,21,56525
3.69127,-16.34889,2.73397,33.64946,3,38.87793103448277,21,56526
3.69127,-16.34889,2.7385200000000003,33.6607,3,38.7994827586207,21,56527
