Repository: uw-mad-dash/Battery-SoC-Estimation

## Data
The [LiPo 5450 mAh cell](https://maxamps.com/products/lipo-5450-1s-3-7v-battery) data can be found in <em>data</em> directory 👀. We collected 48 discharging-charging cycles for CRates 1, 2, 3, and 4. The measurements were recorded at 1 second rate. To understand data better, we provided a [Jupyter](https://jupyter.org/) notebook <em>data_visualization.ipynb</em> in <em>notebooks</em> directory. We used [Jupyter Dash](https://github.com/plotly/jupyter-dash) library which allows to create interactive plots. Names of the columns in the csv files containing data should be self-explanatory, except column 'AhStep [Ah]'. This column represents the cell capacity in Ah.

File: data/CRate3_Cycle22.csv (part 1 of 5)
Voltage [V],Current [A],AhStep [Ah],TempBottom [C],CRate [-],SOC [%],Cycle [-],Time [s]
4.0385,-16.34889,0.00457,28.22467,3,85.91379310344827,22,58715
4.03334,-16.34889,0.00912,28.21344,3,85.8353448275862,22,58716
4.02883,-16.34889,0.01365,28.22467,3,85.75724137931034,22,58717
4.02497,-16.34889,0.0182,28.22467,3,85.67879310344827,22,58718
4.0211,-16.34889,0.02273,28.22467,3,85.60068965517242,22,58719
4.01853,-16.34889,0.02725,28.21344,3,85.52275862068964,22,58720
4.01595,-16.34971,0.0318,28.42683,3,85.44431034482758,22,58721
4.01273,-16.34889,0.03634,28.359440000000003,3,85.36603448275862,22,58722
4.01015,-16.34889,0.0408899999999999,28.42683,3,85.28758620689655,22,58723
4.00822,-16.34971,0.0454399999999999,28.42683,3,85.20913793103448,22,58724
4.00629,-16.34889,0.04998,28.22467,3,85.13086206896553,22,58725
4.00435,-16.34971,0.05452,28.42683,3,85.05258620689655,22,58726
4.00242,-16.34971,0.0590399999999999,28.42683,3,84.97465517241379,22,58727
4.00049,-16.34971,0.0636,28.42683,3,84.89603448275862,22,58728
3.99856,-16.34889,0.06813,28.42683,3,84.81793103448275,22,58729
3.99727,-16.34971,0.07268,28.42683,3,84.73948275862068,22,58730
3.99598,-16.34971,0.07722,28.43807,3,84.66120689655173,22,58731
3.99405,-16.34889,0.08176,28.42683,3,84.58293103448275,22,58732
3.99276,-16.34889,0.0863,28.42683,3,84.50465517241379,22,58733
3.99147,-16.34889,0.09086,28.42683,3,84.42603448275862,22,58734
3.98954,-16.34889,0.09539,28.42683,3,84.34793103448276,22,58735
3.98889,-16.34971,0.09992,28.42683,3,84.2698275862069,22,58736
3.98761,-16.34889,0.10447,28.42683,3,84.19137931034483,22,58737
3.98632,-16.34889,0.109,28.4156,3,84.11327586206896,22,58738
3.98503,-16.34889,0.11355,28.42683,3,84.0348275862069,22,58739
3.98374,-16.34971,0.11809,28.629,3,83.95655172413794,22,58740
3.98245,-16.34889,0.12265,28.64023,3,83.87793103448276,22,58741
3.98116,-16.34971,0.12717,28.629,3,83.8,22,58742
3.97987,-16.34889,0.13171,28.64023,3,83.72172413793103,22,58743
3.97923,-16.34971,0.13625,28.64023,3,83.64344827586206,22,58744
3.97794,-16.34971,0.1408,28.64023,3,83.56500000000001,22,58745
3.97665,-16.34971,0.14535,28.61777,3,83.48655172413794,22,58746
3.97601,-16.34971,0.14989,28.64023,3,83.40827586206896,22,58747
3.97472,-16.34971,0.15442,28.64023,3,83.33017241379311,22,58748
3.97408,-16.34971,0.15896,28.629,3,83.25189655172414,22,58749
3.97279,-16.34971,0.1635,28.8424,3,83.17362068965517,22,58750
3.9715,-16.34971,0.16804,28.8424,3,83.09534482758619,22,58751
3.97021,-16.34971,0.1726099999999999,28.8424,3,83.01655172413794,22,58752
3.96957,-16.34971,0.1771299999999999,28.8424,3,82.93862068965517,22,58753
3.968280000000001,-16.34971,0.18166,28.85363,3,82.86051724137931,22,58754
3.96763,-16.34971,0.18622,28.85363,3,82.78189655172415,22,58755
3.96635,-16.34971,0.19075,28.8424,3,82.70379310344828,22,58756
3.96506,-16.34889,0.1953099999999999,28.85363,3,82.62517241379311,22,58757
3.96441,-16.34889,0.19984,28.85363,3,82.54706896551724,22,58758
3.963130000000001,-16.34971,0.20439,28.8424,3,82.46862068965517,22,58759
3.96184,-16.34971,0.20892,28.8424,3,82.39051724137931,22,58760
3.96055,-16.34889,0.21348,28.999640000000003,3,82.31189655172413,22,58761
3.95926,-16.34971,0.21802,29.0558,3,82.23362068965517,22,58762
3.95862,-16.34971,0.22254,29.0558,3,82.15568965517241,22,58763
3.95797,-16.34971,0.2271,29.0558,3,82.07706896551724,22,58764
3.95668,-16.34971,0.23163,29.0558,3,81.99896551724139,22,58765
3.9554,-16.34889,0.23619,29.0558,3,81.92034482758622,22,58766
3.95411,-16.34889,0.2407099999999999,29.04456,3,81.84241379310345,22,58767
3.95346,-16.34889,0.24527,29.0558,3,81.76379310344828,22,58768
3.95217,-16.34889,0.24979,29.25796,3,81.68586206896552,22,58769
3.95089,-16.34889,0.25433,29.0558,3,81.60758620689654,22,58770
3.94895,-16.34889,0.25889,29.25796,3,81.52896551724137,22,58771
3.94831,-16.34971,0.26343,29.25796,3,81.45068965517243,22,58772
3.94702,-16.34971,0.26797,29.25796,3,81.37241379310345,22,58773
3.94638,-16.34971,0.2725,29.25796,3,81.2943103448276,22,58774
3.94509,-16.34889,0.27704,29.25796,3,81.21603448275862,22,58775
3.9438,-16.34889,0.2816,29.26919,3,81.13741379310345,22,58776
3.94251,-16.34889,0.28614,29.26919,3,81.05913793103448,22,58777
3.94187,-16.34889,0.29067,29.26919,3,80.98103448275863,22,58778
3.94058,-16.34889,0.2952,29.25796,3,80.90293103448276,22,58779
3.93929,-16.34971,0.2997599999999999,29.25796,3,80.8243103448276,22,58780
3.938,-16.34971,0.3043099999999999,29.26919,3,80.74586206896551,22,58781
3.93671,-16.34971,0.30884,29.25796,3,80.66775862068965,22,58782
3.93542,-16.34889,0.31339,29.25796,3,80.5893103448276,22,58783
3.93478,-16.34889,0.3179099999999999,29.46013,3,80.51137931034482,22,58784
3.93349,-16.34889,0.32245,29.46013,3,80.43310344827586,22,58785
3.9322,-16.34971,0.32699,29.47136,3,80.3548275862069,22,58786
3.93092,-16.34971,0.33153,29.47136,3,80.27655172413793,22,58787
3.92963,-16.34971,0.33609,29.47136,3,80.19793103448276,22,58788
3.92834,-16.34889,0.34062,29.47136,3,80.11982758620688,22,58789
3.92769,-16.34889,0.34518,29.46013,3,80.04120689655173,22,58790
3.92641,-16.34889,0.34973,29.48259,3,79.96275862068966,22,58791
3.92576,-16.34889,0.35427,29.47136,3,79.8844827586207,22,58792
3.92447,-16.34971,0.3588,29.47136,3,79.80637931034484,22,58793
3.92319,-16.34971,0.36334,29.47136,3,79.72810344827586,22,58794
3.92254,-16.34971,0.36789,29.47136,3,79.64965517241379,22,58795
3.92125,-16.34889,0.3724099999999999,29.46013,3,79.57172413793104,22,58796
3.91996,-16.34889,0.37696,29.48259,3,79.49327586206896,22,58797
3.91932,-16.34889,0.38149,29.46013,3,79.4151724137931,22,58798
3.91803,-16.34971,0.38604,29.47136,3,79.33672413793103,22,58799
3.91739,-16.34971,0.39059,29.47136,3,79.25827586206896,22,58800
3.9161,-16.34971,0.3951199999999999,29.46013,3,79.18017241379312,22,58801
3.91545,-16.34971,0.39968,29.47136,3,79.10155172413793,22,58802
3.91417,-16.34971,0.4042199999999999,29.46013,3,79.02327586206897,22,58803
3.91352,-16.34889,0.40875,29.47136,3,78.9451724137931,22,58804
3.91223,-16.34971,0.41328,29.47136,3,78.86706896551723,22,58805
3.91159,-16.34889,0.4178199999999999,29.47136,3,78.78879310344828,22,58806
3.9103,-16.34889,0.42236,29.47136,3,78.7105172413793,22,58807
3.90901,-16.34971,0.4269199999999999,29.47136,3,78.63189655172414,22,58808
3.90837,-16.34971,0.43145,29.46013,3,78.55379310344827,22,58809
3.90772,-16.34971,0.436,29.47136,3,78.47534482758621,22,58810
3.90708,-16.34971,0.44053,29.68476,3,78.39724137931034,22,58811
3.90579,-16.34971,0.44508,29.67353,3,78.31879310344827,22,58812
3.90515,-16.34971,0.4496199999999999,29.47136,3,78.24051724137931,22,58813
3.9045,-16.34971,0.45415,29.69599,3,78.16241379310345,22,58814
3.90386,-16.34889,0.4587199999999999,29.69599,3,78.08362068965518,22,58815
3.90257,-16.34889,0.46325,29.49382,3,78.00551724137931,22,58816
3.90193,-16.34889,0.46779,29.68476,3,77.92724137931035,22,58817
3.90128,-16.34889,0.47235,29.69599,3,77.84862068965518,22,58818
3.89999,-16.34889,0.47688,29.67353,3,77.77051724137931,22,58819
3.89935,-16.34971,0.48141,29.67353,3,77.69241379310344,22,58820
3.89871,-16.34971,0.4859699999999999,29.69599,3,77.61379310344827,22,58821
3.89806,-16.34971,0.49049,29.68476,3,77.53586206896551,22,58822
3.89742,-16.34971,0.49504,29.68476,3,77.45741379310344,22,58823
3.89677,-16.34971,0.4995699999999999,29.67353,3,77.37931034482759,22,58824
3.89613,-16.34971,0.5041100000000001,29.68476,3,77.30103448275862,22,58825
3.89484,-16.34971,0.50866,29.68476,3,77.22258620689655,22,58826
3.8942,-16.34971,0.51322,29.68476,3,77.14396551724138,22,58827
3.89355,-16.34889,0.51777,29.68476,3,77.06551724137931,22,58828
3.89291,-16.34889,0.52228,29.68476,3,76.98775862068965,22,58829
3.89226,-16.34889,0.52684,29.68476,3,76.90913793103448,22,58830
3.89162,-16.34889,0.53138,29.68476,3,76.83086206896553,22,58831
3.89097,-16.34889,0.53591,29.67353,3,76.75275862068965,22,58832
3.890330000000001,-16.34971,0.54047,29.67353,3,76.67413793103448,22,58833
3.88969,-16.34971,0.545,29.47136,3,76.59603448275863,22,58834
3.88904,-16.34971,0.5495399999999999,29.68476,3,76.51775862068966,22,58835
3.8884,-16.34971,0.55407,29.68476,3,76.4396551724138,22,58836
3.88775,-16.34971,0.5586300000000001,29.69599,3,76.36103448275863,22,58837
3.88711,-16.34971,0.56317,29.67353,3,76.28275862068965,22,58838
3.88647,-16.34889,0.56771,29.68476,3,76.20448275862068,22,58839
3.88582,-16.34889,0.57224,29.68476,3,76.12637931034483,22,58840
3.88518,-16.34889,0.5767800000000001,29.67353,3,76.04810344827585,22,58841
3.88453,-16.34971,0.58132,29.68476,3,75.9698275862069,22,58842
3.88389,-16.34889,0.5858800000000001,29.68476,3,75.89120689655171,22,58843
3.88324,-16.34889,0.59042,29.68476,3,75.81293103448276,22,58844
3.8826,-16.34889,0.5949399999999999,29.67353,3,75.735,22,58845
3.88196,-16.34889,0.5995,29.67353,3,75.65637931034483,22,58846
3.88196,-16.34971,0.6040399999999999,29.68476,3,75.57810344827585,22,58847
3.88131,-16.34971,0.60859,29.68476,3,75.4996551724138,22,58848
3.88067,-16.34889,0.61311,29.68476,3,75.42172413793104,22,58849
3.88002,-16.34889,0.61765,29.69599,3,75.34344827586206,22,58850
3.87938,-16.34971,0.6221899999999999,29.68476,3,75.26517241379311,22,58851
3.87874,-16.34971,0.62673,29.68476,3,75.18689655172413,22,58852
3.87809,-16.34971,0.6312800000000001,29.68476,3,75.10844827586206,22,58853
3.87745,-16.34889,0.6358199999999999,29.68476,3,75.03017241379311,22,58854
3.8768,-16.34889,0.64037,29.68476,3,74.95172413793104,22,58855
3.87616,-16.34889,0.64491,29.68476,3,74.87344827586206,22,58856
3.87551,-16.34889,0.64944,29.67353,3,74.7953448275862,22,58857
3.87551,-16.34889,0.654,29.48259,3,74.71672413793104,22,58858
3.87487,-16.34971,0.65852,29.68476,3,74.63879310344828,22,58859
3.87423,-16.34971,0.66308,29.68476,3,74.56017241379311,22,58860
3.873580000000001,-16.34889,0.66761,29.47136,3,74.48206896551724,22,58861
3.87294,-16.34971,0.6721699999999999,29.47136,3,74.40344827586206,22,58862
3.87229,-16.34971,0.67669,29.68476,3,74.32551724137932,22,58863
3.87165,-16.34971,0.68124,29.46013,3,74.24706896551724,22,58864
3.87165,-16.34971,0.6857800000000001,29.68476,3,74.16879310344828,22,58865
3.871,-16.34971,0.6903199999999999,29.68476,3,74.09051724137932,22,58866
3.87036,-16.34889,0.69487,29.47136,3,74.01206896551724,22,58867
3.86972,-16.34889,0.6994,29.65106,3,73.93396551724139,22,58868
3.86907,-16.34971,0.70394,29.47136,3,73.85568965517241,22,58869
3.868430000000001,-16.34971,0.70848,29.46013,3,73.77741379310345,22,58870
3.86778,-16.34971,0.71302,29.47136,3,73.69913793103449,22,58871
3.86714,-16.34889,0.71758,29.46013,3,73.62051724137932,22,58872
3.8665,-16.34971,0.7221,29.47136,3,73.54258620689654,22,58873
3.86585,-16.34889,0.7266600000000001,29.47136,3,73.46396551724138,22,58874
3.86585,-16.34889,0.73118,29.68476,3,73.38603448275862,22,58875
3.86521,-16.34971,0.73573,29.48259,3,73.30758620689654,22,58876
3.86456,-16.34889,0.74027,29.47136,3,73.2293103448276,22,58877
3.86392,-16.34971,0.7448199999999999,29.47136,3,73.15086206896551,22,58878
3.86392,-16.34971,0.74935,29.47136,3,73.07275862068965,22,58879
3.86327,-16.34971,0.7539100000000001,29.47136,3,72.99413793103447,22,58880
3.86263,-16.34971,0.75845,29.47136,3,72.91586206896551,22,58881
3.86199,-16.34889,0.76298,29.47136,3,72.83775862068966,22,58882
3.86134,-16.34889,0.76753,29.46013,3,72.7593103448276,22,58883
3.8607,-16.34889,0.7720600000000001,29.47136,3,72.68120689655173,22,58884
3.86005,-16.34889,0.7766,29.47136,3,72.60293103448275,22,58885
3.85941,-16.34889,0.7811600000000001,29.48259,3,72.5243103448276,22,58886
3.85941,-16.34971,0.78569,29.47136,3,72.44620689655173,22,58887
3.85876,-16.34889,0.7902399999999999,29.68476,3,72.36775862068966,22,58888
3.85812,-16.34971,0.79476,29.68476,3,72.2898275862069,22,58889
3.85748,-16.34971,0.79933,29.47136,3,72.21103448275862,22,58890
3.85683,-16.34889,0.80385,29.46013,3,72.13310344827586,22,58891
3.85619,-16.34889,0.8084,29.47136,3,72.0546551724138,22,58892
3.85554,-16.34971,0.81293,29.47136,3,71.97655172413793,22,58893
3.85554,-16.34971,0.8174899999999999,29.47136,3,71.89793103448275,22,58894
3.8549,-16.34889,0.8220200000000001,29.47136,3,71.81982758620688,22,58895
3.85426,-16.34971,0.82658,29.47136,3,71.74120689655173,22,58896
3.85361,-16.34971,0.8311200000000001,29.46013,3,71.66293103448275,22,58897
3.85361,-16.34971,0.83565,29.47136,3,71.58482758620688,22,58898
3.85297,-16.34889,0.8402,29.48259,3,71.50637931034483,22,58899
3.85232,-16.34971,0.84472,29.48259,3,71.42844827586208,22,58900
3.85168,-16.34971,0.84926,29.46013,3,71.3501724137931,22,58901
3.85103,-16.34889,0.8538100000000001,29.48259,3,71.27172413793103,22,58902
3.85039,-16.34971,0.85835,29.46013,3,71.19344827586208,22,58903
3.85039,-16.34971,0.8629,29.46013,3,71.115,22,58904
3.84975,-16.34971,0.86744,29.47136,3,71.03672413793103,22,58905
3.8491,-16.34889,0.87198,29.68476,3,70.95844827586208,22,58906
3.84846,-16.34889,0.8765200000000001,29.47136,3,70.8801724137931,22,58907
3.84781,-16.34971,0.88105,29.46013,3,70.80206896551724,22,58908
3.84717,-16.34889,0.8856,29.47136,3,70.72362068965516,22,58909
3.84653,-16.34971,0.89015,29.48259,3,70.6451724137931,22,58910
3.84588,-16.34889,0.8946799999999999,29.47136,3,70.56706896551724,22,58911
3.84524,-16.34971,0.89923,29.47136,3,70.48862068965516,22,58912
3.84524,-16.34889,0.90378,29.47136,3,70.4101724137931,22,58913
3.84459,-16.34889,0.90831,29.48259,3,70.33206896551724,22,58914
3.84395,-16.34889,0.91284,29.68476,3,70.25396551724137,22,58915
3.8433,-16.34889,0.9174,29.47136,3,70.1753448275862,22,58916
3.8433,-16.34889,0.92195,29.46013,3,70.09689655172414,22,58917
3.84266,-16.34889,0.92648,29.47136,3,70.01879310344829,22,58918
3.84202,-16.34889,0.93102,29.67353,3,69.94051724137931,22,58919
3.84137,-16.34971,0.93555,29.47136,3,69.86241379310346,22,58920
3.84137,-16.34971,0.9401,29.68476,3,69.78396551724137,22,58921
3.84073,-16.34889,0.94463,29.47136,3,69.70586206896552,22,58922
3.84008,-16.34889,0.94918,29.68476,3,69.62741379310344,22,58923
3.83944,-16.34971,0.95372,29.68476,3,69.54913793103448,22,58924
3.83879,-16.34971,0.95826,29.47136,3,69.47086206896552,22,58925
3.83815,-16.34971,0.96282,29.68476,3,69.39224137931035,22,58926
3.83751,-16.34889,0.96734,29.67353,3,69.31431034482759,22,58927
3.83686,-16.34971,0.97188,29.69599,3,69.23603448275863,22,58928
3.83686,-16.34889,0.97645,29.68476,3,69.15724137931035,22,58929
3.83622,-16.34971,0.98099,29.67353,3,69.07896551724137,22,58930
3.83557,-16.34971,0.98552,29.68476,3,69.00086206896552,22,58931
3.83493,-16.34889,0.99006,29.68476,3,68.92258620689655,22,58932
3.83493,-16.34889,0.99462,29.69599,3,68.84396551724137,22,58933
3.83429,-16.34971,0.99913,29.68476,3,68.76620689655172,22,58934
3.83364,-16.34889,1.00368,29.68476,3,68.68775862068965,22,58935
3.833,-16.34971,1.00823,29.68476,3,68.60931034482758,22,58936
3.83235,-16.34889,1.01276,29.69599,3,68.53120689655172,22,58937
3.83235,-16.34971,1.01732,29.68476,3,68.45258620689656,22,58938
3.83171,-16.34971,1.02186,29.68476,3,68.37431034482758,22,58939
3.83106,-16.34971,1.02639,29.67353,3,68.29620689655172,22,58940
3.83042,-16.34971,1.03093,29.68476,3,68.21793103448276,22,58941
3.83042,-16.34889,1.03547,29.68476,3,68.1396551724138,22,58942
3.82978,-16.34889,1.04003,29.68476,3,68.06103448275863,22,58943
3.82913,-16.34889,1.04455,29.88692,3,67.98310344827586,22,58944
3.82849,-16.34971,1.0491,29.68476,3,67.9046551724138,22,58945
3.82784,-16.34889,1.05365,29.88692,3,67.82620689655171,22,58946
3.8272,-16.34889,1.05817,29.88692,3,67.74827586206897,22,58947
3.82655,-16.34971,1.06274,29.67353,3,67.66948275862069,22,58948
3.82591,-16.34889,1.0672700000000002,29.89816,3,67.59137931034483,22,58949
3.82591,-16.34889,1.0718,29.88692,3,67.51327586206895,22,58950
3.82527,-16.34889,1.07634,29.88692,3,67.435,22,58951
3.82462,-16.34889,1.0808799999999998,29.87569,3,67.35672413793104,22,58952
3.82398,-16.34971,1.08542,29.68476,3,67.27844827586206,22,58953
3.82398,-16.34971,1.08996,29.89816,3,67.20017241379308,22,58954
3.82333,-16.34889,1.09451,29.89816,3,67.12172413793103,22,58955
3.82269,-16.34971,1.09906,29.89816,3,67.04327586206897,22,58956
3.82205,-16.34971,1.10359,29.89816,3,66.96517241379311,22,58957
3.8214,-16.34971,1.10814,29.88692,3,66.88672413793104,22,58958
3.8214,-16.34971,1.11268,29.89816,3,66.80844827586206,22,58959
3.82076,-16.34971,1.11722,29.88692,3,66.73017241379308,22,58960
3.82011,-16.34971,1.12176,29.89816,3,66.65189655172414,22,58961
3.82011,-16.34971,1.1263,29.89816,3,66.57362068965517,22,58962
3.81947,-16.34971,1.13085,29.88692,3,66.49517241379311,22,58963
3.81882,-16.34889,1.1353799999999998,30.10032,3,66.41706896551725,22,58964
3.81818,-16.34889,1.13993,29.89816,3,66.33862068965517,22,58965
3.81754,-16.34889,1.14447,29.89816,3,66.2603448275862,22,58966
3.81689,-16.34889,1.14901,29.88692,3,66.18206896551725,22,58967
3.81625,-16.34971,1.15356,30.08909,3,66.10362068965517,22,58968
3.81625,-16.34971,1.15809,30.10032,3,66.0255172413793,22,58969
3.8156,-16.34971,1.16265,30.10032,3,65.94689655172414,22,58970
3.81496,-16.34971,1.16717,30.10032,3,65.86896551724138,22,58971
3.81432,-16.34889,1.17171,30.10032,3,65.79068965517241,22,58972
3.81432,-16.34889,1.17626,30.08909,3,65.71224137931034,22,58973
3.81367,-16.34889,1.18081,30.10032,3,65.63379310344827,22,58974
3.81303,-16.34971,1.18534,30.10032,3,65.55568965517242,22,58975
3.81238,-16.34971,1.18987,30.10032,3,65.47758620689655,22,58976
3.81238,-16.34971,1.19442,30.08909,3,65.39913793103449,22,58977
3.81174,-16.34971,1.19896,30.10032,3,65.32086206896551,22,58978
3.81109,-16.34889,1.2035,30.08909,3,65.24258620689655,22,58979
3.81045,-16.34889,1.20805,30.10032,3,65.16413793103449,22,58980
3.80981,-16.34889,1.21259,30.08909,3,65.08586206896553,22,58981
3.80981,-16.34889,1.21714,30.10032,3,65.00741379310345,22,58982
3.80916,-16.34971,1.22169,30.10032,3,64.92896551724138,22,58983
3.80852,-16.34971,1.2262,30.30249,3,64.85120689655173,22,58984
3.80787,-16.34971,1.23075,30.31372,3,64.77275862068966,22,58985
3.80787,-16.34971,1.23531,30.30249,3,64.69413793103449,22,58986
3.80723,-16.34889,1.23983,30.30249,3,64.61620689655172,22,58987
3.80658,-16.34889,1.24437,30.30249,3,64.53793103448275,22,58988
3.80594,-16.34889,1.24892,30.29126,3,64.4594827586207,22,58989
3.8053,-16.34889,1.25348,30.30249,3,64.38086206896551,22,58990
3.80465,-16.34889,1.25801,30.30249,3,64.30275862068966,22,58991
3.80465,-16.34889,1.26256,30.30249,3,64.2243103448276,22,58992
3.80401,-16.34971,1.26711,30.30249,3,64.14586206896551,22,58993
3.80336,-16.34971,1.27162,30.30249,3,64.06810344827586,22,58994
3.80336,-16.34889,1.27618,30.30249,3,63.98948275862068,22,58995
3.80272,-16.34889,1.28072,30.30249,3,63.911206896551725,22,58996
3.80208,-16.34971,1.28524,30.30249,3,63.833275862068966,22,58997
3.80143,-16.34971,1.28979,30.30249,3,63.75482758620689,22,58998
3.80079,-16.34971,1.29434,30.30249,3,63.67637931034483,22,58999
3.80079,-16.34971,1.29888,30.30249,3,63.59810344827587,22,59000
3.80014,-16.34889,1.30341,30.30249,3,63.51999999999999,22,59001
3.7995,-16.34889,1.30796,30.29126,3,63.44155172413792,22,59002
3.7995,-16.34889,1.3125,30.52712,3,63.36327586206897,22,59003
3.79885,-16.34889,1.31704,30.30249,3,63.28500000000001,22,59004
3.79821,-16.34889,1.32159,30.51589,3,63.20655172413794,22,59005
3.79757,-16.34889,1.32613,30.51589,3,63.12827586206897,22,59006
3.79692,-16.34889,1.33068,30.51589,3,63.049827586206895,22,59007
3.79692,-16.34971,1.33522,30.51589,3,62.971551724137925,22,59008
3.79628,-16.34889,1.33974,30.51589,3,62.89362068965518,22,59009
3.795630000000001,-16.34971,1.34428,30.52712,3,62.8153448275862,22,59010
3.79499,-16.34889,1.34883,30.51589,3,62.736896551724136,22,59011
3.79434,-16.34971,1.35339,30.52712,3,62.65827586206896,22,59012
3.79434,-16.34889,1.35792,30.51589,3,62.5801724137931,22,59013
3.7937,-16.34889,1.36247,30.52712,3,62.50172413793104,22,59014
3.79306,-16.34889,1.36701,30.52712,3,62.42344827586208,22,59015
3.79306,-16.34971,1.37153,30.51589,3,62.34551724137931,22,59016
3.79241,-16.34889,1.37607,30.51589,3,62.26724137931036,22,59017
3.79177,-16.34889,1.3806200000000002,30.52712,3,62.18879310344827,22,59018
3.79177,-16.34889,1.38516,30.52712,3,62.11051724137931,22,59019
3.79112,-16.34889,1.38971,30.52712,3,62.03206896551724,22,59020
3.79048,-16.34889,1.39427,30.52712,3,61.95344827586208,22,59021
3.78984,-16.34971,1.39879,30.51589,3,61.87551724137931,22,59022
3.78984,-16.34971,1.40333,30.72928,3,61.79724137931035,22,59023
3.78919,-16.34971,1.4078700000000002,30.72928,3,61.71896551724138,22,59024
3.78855,-16.34971,1.41241,30.72928,3,61.64068965517241,22,59025
3.78855,-16.34971,1.41696,30.71805,3,61.562241379310336,22,59026
3.7879,-16.34889,1.4215,30.72928,3,61.48396551724137,22,59027
3.78726,-16.34971,1.42604,30.72928,3,61.40568965517242,22,59028
3.78661,-16.34971,1.43059,30.74052,3,61.32724137931035,22,59029
3.78661,-16.34971,1.4351200000000002,30.72928,3,61.24913793103448,22,59030
3.78597,-16.34971,1.43967,30.72928,3,61.17068965517241,22,59031
3.78533,-16.34889,1.44421,30.72928,3,61.092413793103454,22,59032
3.78468,-16.34889,1.44876,30.74052,3,61.013965517241374,22,59033
3.78404,-16.34889,1.4533,30.72928,3,60.93568965517242,22,59034
3.78404,-16.34889,1.45783,30.72928,3,60.85758620689654,22,59035
3.78339,-16.34971,1.46238,30.72928,3,60.77913793103448,22,59036
3.78275,-16.34971,1.46692,30.71805,3,60.70086206896552,22,59037
3.78275,-16.34971,1.47146,30.72928,3,60.62258620689656,22,59038
3.7821,-16.34971,1.476,30.72928,3,60.54431034482759,22,59039
3.78146,-16.34971,1.48055,30.72928,3,60.46586206896552,22,59040
3.78146,-16.34889,1.48507,30.94268,3,60.38793103448277,22,59041
3.78082,-16.34889,1.48964,30.93145,3,60.30913793103448,22,59042
3.78017,-16.34889,1.49416,30.92022,3,60.231206896551726,22,59043
3.78017,-16.34889,1.49871,30.94268,3,60.15275862068965,22,59044
3.77953,-16.34971,1.50326,30.93145,3,60.07431034482759,22,59045
3.778880000000001,-16.34889,1.5078,30.93145,3,59.99603448275861,22,59046
3.778880000000001,-16.34889,1.51232,30.94268,3,59.91810344827586,22,59047
3.77824,-16.34971,1.51688,30.93145,3,59.8394827586207,22,59048
3.7776,-16.34971,1.5214,30.94268,3,59.76155172413794,22,59049
3.77695,-16.34971,1.52595,30.94268,3,59.68310344827586,22,59050
3.77695,-16.34889,1.53049,30.95391,3,59.6048275862069,22,59051
3.77631,-16.34889,1.53504,30.93145,3,59.52637931034484,22,59052
3.77566,-16.34889,1.53959,30.94268,3,59.44793103448277,22,59053
3.77502,-16.34889,1.54411,30.94268,3,59.370000000000005,22,59054
3.77502,-16.34889,1.54866,30.94268,3,59.291551724137925,22,59055
3.77437,-16.34971,1.5532,30.93145,3,59.21327586206897,22,59056
3.773730000000001,-16.34889,1.5577299999999998,30.93145,3,59.1351724137931,22,59057
3.773730000000001,-16.34971,1.56227,30.94268,3,59.05689655172414,22,59058
3.77309,-16.34971,1.56682,31.13362,3,58.97844827586207,22,59059
3.77309,-16.34889,1.57138,31.14485,3,58.89982758620688,22,59060
3.77244,-16.34889,1.5759,31.14485,3,58.82189655172414,22,59061
3.7718,-16.34889,1.58044,31.14485,3,58.74362068965517,22,59062
3.7718,-16.34971,1.585,31.14485,3,58.665,22,59063
3.77115,-16.34971,1.58954,31.14485,3,58.58672413793103,22,59064
3.77051,-16.34971,1.59408,31.14485,3,58.50844827586207,22,59065
3.76987,-16.34971,1.59861,31.14485,3,58.43034482758621,22,59066
3.76987,-16.34971,1.60316,31.14485,3,58.35189655172414,22,59067
3.76922,-16.34971,1.6077,31.14485,3,58.27362068965517,22,59068
3.76922,-16.34889,1.61225,31.14485,3,58.195172413793095,22,59069
3.768580000000001,-16.34889,1.61677,31.14485,3,58.11724137931034,22,59070
3.76793,-16.34971,1.62132,31.14485,3,58.03879310344828,22,59071
3.76793,-16.34889,1.62587,31.14485,3,57.96034482758621,22,59072
3.76729,-16.34889,1.63041,31.14485,3,57.882068965517234,22,59073
3.76664,-16.34971,1.63494,31.14485,3,57.80396551724138,22,59074
3.76664,-16.34971,1.6395,31.13362,3,57.72534482758621,22,59075
3.766,-16.34889,1.6440400000000002,31.14485,3,57.64706896551724,22,59076
3.76536,-16.34889,1.64858,31.14485,3,57.56879310344828,22,59077
3.76536,-16.34889,1.65311,31.35825,3,57.49068965517242,22,59078
3.76471,-16.34971,1.65767,31.14485,3,57.41206896551724,22,59079
3.76407,-16.34971,1.66219,31.35825,3,57.33413793103448,22,59080
3.76342,-16.34889,1.66674,31.35825,3,57.25568965517241,22,59081
3.76342,-16.34971,1.67127,31.33578,3,57.17758620689655,22,59082
3.76278,-16.34971,1.67582,31.35825,3,57.09913793103448,22,59083
3.76278,-16.34889,1.68036,31.35825,3,57.02086206896551,22,59084
3.76213,-16.34889,1.68492,31.35825,3,56.942241379310346,22,59085
3.76149,-16.34889,1.68945,31.35825,3,56.864137931034485,22,59086
3.76149,-16.34889,1.694,31.35825,3,56.78568965517241,22,59087
3.76085,-16.34971,1.69852,31.35825,3,56.70775862068965,22,59088
3.7602,-16.34971,1.7030599999999998,31.35825,3,56.629482758620696,22,59089
3.7602,-16.34971,1.70762,31.35825,3,56.55086206896553,22,59090
3.75956,-16.34971,1.71216,31.36948,3,56.47258620689655,22,59091
3.75956,-16.34971,1.71671,31.36948,3,56.394137931034486,22,59092
3.75891,-16.34971,1.72124,31.35825,3,56.31603448275862,22,59093
3.75827,-16.34889,1.72578,31.35825,3,56.23775862068965,22,59094
3.75827,-16.34971,1.73032,31.35825,3,56.1594827586207,22,59095
3.75763,-16.34889,1.73485,31.36948,3,56.08137931034483,22,59096
3.75763,-16.34889,1.7394,31.36948,3,56.00293103448276,22,59097
3.75698,-16.34889,1.74394,31.36948,3,55.924655172413786,22,59098
3.75634,-16.34889,1.7485,31.36948,3,55.84603448275862,22,59099
3.75634,-16.34889,1.75305,31.58287,3,55.76758620689655,22,59100
3.75569,-16.34971,1.75757,31.58287,3,55.68965517241379,22,59101
3.75505,-16.34889,1.7621,31.58287,3,55.611551724137925,22,59102
3.75505,-16.34971,1.7666400000000002,31.57164,3,55.53327586206897,22,59103
3.7544,-16.34971,1.77119,31.57164,3,55.454827586206896,22,59104
3.75376,-16.34971,1.77575,31.56041,3,55.37620689655173,22,59105
3.75376,-16.34971,1.78026,31.57164,3,55.29844827586207,22,59106
3.75312,-16.34971,1.78482,31.57164,3,55.2198275862069,22,59107
3.75312,-16.34889,1.78937,31.57164,3,55.14137931034483,22,59108
3.75247,-16.34889,1.79391,31.57164,3,55.06310344827587,22,59109
3.75247,-16.34889,1.79846,31.58287,3,54.9846551724138,22,59110
3.75183,-16.34889,1.80299,31.57164,3,54.90655172413793,22,59111
3.75118,-16.34889,1.80753,31.57164,3,54.82827586206897,22,59112
3.75118,-16.34889,1.81207,31.56041,3,54.74999999999999,22,59113
3.75054,-16.34971,1.81661,31.56041,3,54.67172413793104,22,59114
3.75054,-16.34971,1.82116,31.56041,3,54.59327586206897,22,59115
3.74989,-16.34971,1.82568,31.57164,3,54.515344827586205,22,59116
3.74925,-16.34971,1.83022,31.57164,3,54.43706896551725,22,59117
3.74925,-16.34971,1.83479,31.77381,3,54.35827586206897,22,59118
3.74861,-16.34971,1.83933,31.78504,3,54.28,22,59119
3.74861,-16.34889,1.84385,31.77381,3,54.20206896551725,22,59120
3.74796,-16.34889,1.84839,31.77381,3,54.12379310344827,22,59121
3.74796,-16.34889,1.8529400000000005,31.57164,3,54.045344827586206,22,59122
3.74732,-16.34889,1.85748,31.77381,3,53.96706896551724,22,59123
3.74732,-16.34889,1.86202,31.76258,3,53.88879310344827,22,59124
3.74667,-16.34889,1.86656,31.77381,3,53.81051724137931,22,59125
3.74603,-16.34971,1.8711,31.76258,3,53.73224137931034,22,59126
3.74539,-16.34889,1.87566,31.77381,3,53.65362068965517,22,59127
3.74539,-16.34971,1.88019,31.77381,3,53.57551724137931,22,59128
3.74474,-16.34971,1.88474,31.77381,3,53.49706896551725,22,59129
3.7441,-16.34971,1.88928,31.77381,3,53.418793103448266,22,59130
3.7441,-16.34971,1.89381,31.78504,3,53.34068965517241,22,59131
3.74345,-16.34971,1.89836,31.77381,3,53.26224137931033,22,59132
3.74281,-16.34889,1.90288,31.77381,3,53.18431034482759,22,59133
3.74281,-16.34889,1.90742,31.77381,3,53.10603448275862,22,59134
3.74216,-16.34889,1.91198,31.78504,3,53.027413793103456,22,59135
3.74216,-16.34971,1.91651,31.78504,3,52.94931034482759,22,59136
3.74216,-16.34889,1.92107,31.77381,3,52.87068965517241,22,59137
3.74152,-16.34971,1.92559,31.98721,3,52.79275862068966,22,59138
3.74152,-16.34889,1.93016,31.77381,3,52.71396551724138,22,59139
3.74088,-16.34971,1.9347,31.98721,3,52.63568965517241,22,59140
3.74088,-16.34889,1.93922,31.97598,3,52.55775862068966,22,59141
3.74023,-16.34971,1.94378,31.77381,3,52.47913793103448,22,59142
3.74023,-16.34889,1.9483,31.97598,3,52.40120689655173,22,59143
3.73959,-16.34889,1.95284,31.98721,3,52.32293103448275,22,59144
3.73959,-16.34971,1.95741,31.98721,3,52.24413793103448,22,59145
3.73894,-16.34971,1.96193,31.97598,3,52.16620689655173,22,59146
3.7383,-16.34971,1.96648,31.98721,3,52.087758620689655,22,59147
3.7383,-16.34971,1.97101,31.98721,3,52.009655172413794,22,59148
3.7383,-16.34889,1.97557,31.98721,3,51.93103448275861,22,59149
3.73766,-16.34889,1.9801,31.98721,3,51.85293103448275,22,59150
3.73766,-16.34889,1.98464,31.97598,3,51.774655172413794,22,59151
3.73701,-16.34889,1.98917,31.97598,3,51.696551724137926,22,59152
3.73701,-16.34971,1.99374,31.98721,3,51.617758620689656,22,59153
3.73637,-16.34889,1.99827,31.98721,3,51.5396551724138,22,59154
3.73572,-16.34889,2.00281,31.97598,3,51.46137931034482,22,59155
3.73572,-16.34971,2.00735,32.20061,3,51.38310344827586,22,59156
3.73508,-16.34971,2.01189,31.98721,3,51.3048275862069,22,59157
3.73508,-16.34889,2.01644,31.98721,3,51.22637931034483,22,59158
3.73443,-16.34889,2.02097,31.97598,3,51.14827586206896,22,59159
3.73443,-16.34971,2.02551,32.20061,3,51.06999999999999,22,59160
3.73379,-16.34889,2.03006,32.189370000000004,3,50.99155172413793,22,59161
3.73315,-16.34889,2.0346,32.20061,3,50.91327586206896,22,59162
3.73315,-16.34889,2.03914,32.20061,3,50.835,22,59163
3.7325,-16.34889,2.04367,32.20061,3,50.75689655172414,22,59164
3.7325,-16.34971,2.04822,32.20061,3,50.67844827586206,22,59165
3.73186,-16.34971,2.05276,32.189370000000004,3,50.6001724137931,22,59166
3.73186,-16.34971,2.0573200000000003,32.189370000000004,3,50.52155172413793,22,59167
3.73121,-16.34971,2.06184,32.20061,3,50.44362068965517,22,59168
3.73121,-16.34971,2.06639,32.20061,3,50.3651724137931,22,59169
3.73057,-16.34971,2.07092,32.20061,3,50.28706896551724,22,59170
3.73057,-16.34971,2.07548,32.20061,3,50.20844827586206,22,59171
3.72992,-16.34971,2.08001,32.189370000000004,3,50.13034482758621,22,59172
3.72992,-16.34971,2.08454,32.20061,3,50.052241379310345,22,59173
3.72928,-16.34971,2.08909,32.189370000000004,3,49.97379310344827,22,59174
3.72928,-16.34971,2.09365,32.20061,3,49.89517241379311,22,59175
3.72864,-16.34971,2.09817,32.20061,3,49.817241379310346,22,59176
3.72864,-16.34971,2.10273,32.20061,3,49.73862068965517,22,59177
3.72799,-16.34971,2.10726,32.20061,3,49.6605172413793,22,59178
3.72799,-16.34971,2.1118200000000003,32.20061,3,49.58189655172413,22,59179
3.72735,-16.34971,2.11635,32.20061,3,49.50379310344827,22,59180
3.72735,-16.34971,2.12089,32.21184,3,49.4255172413793,22,59181
3.72735,-16.34971,2.12542,32.21184,3,49.34741379310344,22,59182
3.7267,-16.34889,2.12998,32.402770000000004,3,49.26879310344827,22,59183
3.7267,-16.34889,2.13451,32.402770000000004,3,49.19068965517241,22,59184
3.72606,-16.34971,2.13904,32.414,3,49.11258620689655,22,59185
3.72606,-16.34971,2.1436,32.20061,3,49.03396551724138,22,59186
3.72542,-16.34971,2.14812,32.20061,3,48.95603448275862,22,59187
3.72477,-16.34971,2.15268,32.414,3,48.87741379310344,22,59188
3.72477,-16.34889,2.15723,32.402770000000004,3,48.79896551724138,22,59189
3.72413,-16.34971,2.16177,32.402770000000004,3,48.720689655172414,22,59190
3.72413,-16.34971,2.1663,32.414,3,48.64258620689655,22,59191
3.72348,-16.34971,2.17085,32.402770000000004,3,48.56413793103448,22,59192
3.72348,-16.34971,2.17539,32.402770000000004,3,48.48586206896551,22,59193
3.72284,-16.34971,2.17991,32.402770000000004,3,48.40793103448275,22,59194
3.72284,-16.34889,2.18448,32.402770000000004,3,48.32913793103448,22,59195
3.72219,-16.34971,2.18901,32.402770000000004,3,48.25103448275862,22,59196
3.72219,-16.34889,2.19355,32.39154,3,48.172758620689656,22,59197
3.72155,-16.34889,2.1981,32.402770000000004,3,48.094310344827576,22,59198
3.72155,-16.34889,2.20263,32.414,3,48.01620689655172,22,59199
3.72155,-16.34889,2.20718,32.414,3,47.93775862068966,22,59200
3.72091,-16.34889,2.2117,32.402770000000004,3,47.8598275862069,22,59201
3.72091,-16.34889,2.21626,32.402770000000004,3,47.78120689655172,22,59202
3.72026,-16.34889,2.22079,32.414,3,47.70310344827586,22,59203
3.72026,-16.34971,2.22534,32.402770000000004,3,47.62465517241379,22,59204
3.71962,-16.34889,2.22987,32.414,3,47.54655172413793,22,59205
3.71962,-16.34889,2.23443,32.414,3,47.46793103448275,22,59206
3.71897,-16.34971,2.23895,32.6274,3,47.38999999999999,22,59207
3.71897,-16.34971,2.2435,32.402770000000004,3,47.31155172413793,22,59208
3.71833,-16.34971,2.24804,32.616170000000004,3,47.233275862068965,22,59209
3.71833,-16.34971,2.2526,32.616170000000004,3,47.15465517241379,22,59210
3.71833,-16.34971,2.25712,32.616170000000004,3,47.07672413793103,22,59211
3.71768,-16.34971,2.26167,32.616170000000004,3,46.998275862068965,22,59212
3.71768,-16.34889,2.26623,32.616170000000004,3,46.91965517241379,22,59213
3.71704,-16.34889,2.27077,32.616170000000004,3,46.84137931034482,22,59214
3.71704,-16.34971,2.2753,32.6274,3,46.763275862068966,22,59215
3.7164,-16.34971,2.27984,32.60494,3,46.685,22,59216
3.7164,-16.34889,2.28439,32.616170000000004,3,46.60655172413793,22,59217
3.71575,-16.34971,2.28892,32.616170000000004,3,46.52844827586206,22,59218
3.71575,-16.34889,2.29346,32.616170000000004,3,46.45017241379311,22,59219
3.71511,-16.34889,2.29802,32.616170000000004,3,46.37155172413793,22,59220
3.71511,-16.34971,2.30253,32.60494,3,46.29379310344827,22,59221
3.71446,-16.34889,2.30708,32.6274,3,46.21534482758621,22,59222
3.71446,-16.34971,2.31162,32.616170000000004,3,46.13706896551724,22,59223
3.71446,-16.34971,2.31616,32.616170000000004,3,46.058793103448274,22,59224
3.71382,-16.34971,2.3207,32.60494,3,45.98051724137932,22,59225
3.71382,-16.34971,2.32526,32.616170000000004,3,45.901896551724136,22,59226
3.71318,-16.34971,2.3298,32.829570000000004,3,45.82362068965517,22,59227
3.71318,-16.34971,2.33435,32.616170000000004,3,45.74517241379309,22,59228
3.71253,-16.34971,2.33887,32.829570000000004,3,45.66724137931035,22,59229
3.71253,-16.34971,2.34342,32.81834,3,45.58879310344827,22,59230
3.71189,-16.34889,2.34797,32.829570000000004,3,45.5103448275862,22,59231
3.71189,-16.34889,2.3525,32.616170000000004,3,45.43224137931035,22,59232
3.71124,-16.34889,2.35706,32.8071,3,45.35362068965517,22,59233
3.71124,-16.34971,2.3616,32.81834,3,45.2753448275862,22,59234
3.71124,-16.34889,2.36614,32.81834,3,45.19706896551724,22,59235
3.7106,-16.34889,2.37066,32.81834,3,45.11913793103448,22,59236
3.7106,-16.34971,2.3752,32.81834,3,45.04086206896551,22,59237
3.7106,-16.34971,2.37974,32.81834,3,44.96258620689655,22,59238
3.70995,-16.34889,2.38428,32.81834,3,44.88431034482759,22,59239
3.70995,-16.34889,2.38885,32.829570000000004,3,44.805517241379306,22,59240
3.70931,-16.34889,2.39338,32.81834,3,44.727413793103445,22,59241
3.70931,-16.34889,2.39792,32.81834,3,44.64913793103448,22,59242
3.70867,-16.34971,2.40246,32.829570000000004,3,44.57086206896551,22,59243
3.70867,-16.34889,2.407,32.81834,3,44.49258620689655,22,59244
3.70867,-16.34971,2.41153,32.81834,3,44.414482758620686,22,59245
3.70802,-16.34971,2.41607,32.81834,3,44.33620689655172,22,59246
3.70802,-16.34971,2.42063,32.829570000000004,3,44.25758620689655,22,59247
3.70738,-16.34889,2.42517,32.81834,3,44.17931034482758,22,59248
3.70738,-16.34889,2.4297,33.0205,3,44.10120689655172,22,59249
3.70738,-16.34889,2.43426,33.03173,3,44.02258620689655,22,59250
3.70673,-16.34889,2.43878,33.03173,3,43.9446551724138,22,59251
3.70673,-16.34889,2.44334,33.03173,3,43.86603448275861,22,59252
3.70609,-16.34971,2.44787,33.03173,3,43.78793103448275,22,59253
3.70609,-16.34971,2.45242,33.042970000000004,3,43.70948275862069,22,59254
3.70609,-16.34971,2.45695,33.042970000000004,3,43.631379310344826,22,59255
3.70545,-16.34889,2.46149,33.042970000000004,3,43.553103448275856,22,59256
3.70545,-16.34889,2.46604,33.03173,3,43.47465517241379,22,59257
3.7048,-16.34971,2.47059,33.03173,3,43.396206896551725,22,59258
3.7048,-16.34971,2.47513,33.0205,3,43.317931034482754,22,59259
3.7048,-16.34971,2.47968,33.03173,3,43.23948275862069,22,59260
3.70416,-16.34971,2.48421,33.03173,3,43.16137931034483,22,59261
3.70416,-16.34971,2.48875,33.03173,3,43.08310344827586,22,59262
3.70351,-16.34889,2.49328,33.03173,3,43.005,22,59263
3.70351,-16.34889,2.49783,33.03173,3,42.92655172413793,22,59264
3.70287,-16.34889,2.50238,33.03173,3,42.84810344827586,22,59265
3.70287,-16.34971,2.50692,33.03173,3,42.769827586206894,22,59266
3.70222,-16.34889,2.5114400000000003,33.03173,3,42.69189655172413,22,59267
3.70222,-16.34971,2.516,33.03173,3,42.61327586206897,22,59268
3.70222,-16.34971,2.52055,33.042970000000004,3,42.534827586206895,22,59269
3.70158,-16.34889,2.52509,33.03173,3,42.45655172413793,22,59270
3.70158,-16.34889,2.52963,33.24513,3,42.37827586206896,22,59271
3.70094,-16.34889,2.53415,33.2339,3,42.30034482758621,22,59272
3.70094,-16.34889,2.5387,33.24513,3,42.221896551724136,22,59273
3.70094,-16.34889,2.54326,33.24513,3,42.14327586206896,22,59274
3.70029,-16.34889,2.5478,33.2339,3,42.065,22,59275
3.70029,-16.34889,2.55232,33.24513,3,41.98706896551724,22,59276
3.70029,-16.34889,2.55688,33.25636,3,41.90844827586207,22,59277
3.69965,-16.34971,2.5614,33.2339,3,41.83051724137931,22,59278
3.69965,-16.34889,2.5659400000000003,33.24513,3,41.75224137931034,22,59279
3.69965,-16.34971,2.5705,33.24513,3,41.67362068965517,22,59280
3.699,-16.34889,2.57502,33.24513,3,41.595689655172414,22,59281
3.699,-16.34889,2.57958,33.25636,3,41.51706896551724,22,59282
3.699,-16.34971,2.58413,33.24513,3,41.43862068965517,22,59283
3.69836,-16.34889,2.58865,33.24513,3,41.360689655172415,22,59284
3.69836,-16.34971,2.5932,33.24513,3,41.28224137931034,22,59285
3.69836,-16.34889,2.59773,33.24513,3,41.20413793103449,22,59286
3.69771,-16.34889,2.60229,33.24513,3,41.12551724137931,22,59287
3.69771,-16.34971,2.60683,33.2339,3,41.04724137931034,22,59288
3.69707,-16.34889,2.61138,33.24513,3,40.96879310344827,22,59289
3.69707,-16.34889,2.61592,33.24513,3,40.89051724137931,22,59290
3.69707,-16.34971,2.62045,33.4473,3,40.812413793103445,22,59291
3.69643,-16.34971,2.62499,33.24513,3,40.73413793103448,22,59292
3.69643,-16.34971,2.62955,33.4473,3,40.65551724137931,22,59293
3.69643,-16.34971,2.63407,33.24513,3,40.57758620689656,22,59294
3.695780000000001,-16.34971,2.63862,33.43607,3,40.49913793103448,22,59295
3.695780000000001,-16.34971,2.64315,33.43607,3,40.42103448275862,22,59296
3.695780000000001,-16.34971,2.6476900000000003,33.24513,3,40.34275862068965,22,59297
3.69514,-16.34971,2.65224,33.45853,3,40.26431034482759,22,59298
3.69514,-16.34971,2.65677,33.45853,3,40.18620689655173,22,59299
3.69514,-16.34889,2.66132,33.45853,3,40.10775862068966,22,59300
3.69449,-16.34889,2.66586,33.4473,3,40.02948275862069,22,59301
3.69449,-16.34971,2.67041,33.45853,3,39.951034482758615,22,59302
3.69385,-16.34889,2.67496,33.45853,3,39.87258620689655,22,59303
3.69385,-16.34889,2.67949,33.45853,3,39.79448275862069,22,59304
3.69385,-16.34889,2.68403,33.4473,3,39.716206896551725,22,59305
3.69321,-16.34889,2.68856,33.45853,3,39.63810344827586,22,59306
3.69321,-16.34889,2.69311,33.4473,3,39.55965517241379,22,59307
3.69321,-16.34971,2.69767,33.45853,3,39.481034482758616,22,59308
3.69256,-16.34889,2.7022,33.4473,3,39.40293103448276,22,59309
3.69256,-16.34889,2.70675,33.4473,3,39.32448275862069,22,59310
3.69256,-16.34889,2.7113,33.45853,3,39.24603448275862,22,59311
3.69192,-16.34971,2.71583,33.64946,3,39.16793103448276,22,59312
3.69192,-16.34889,2.72035,33.45853,3,39.09,22,59313
3.69127,-16.34971,2.72491,33.45853,3,39.01137931034483,22,59314
3.69127,-16.34971,2.72945,33.6607,3,38.93310344827586,22,59315
3.69127,-16.34971,2.7339900000000004,33.45853,3,38.85482758620689,22,59316
3.69127,-16.34889,2.7385200000000003,33.6607,3,38.77672413793103,22,59317
3.69063,-16.34889,2.74307,33.64946,3,38.69827586206897,22,59318
3.69063,-16.34889,2.74761,33.6607,3,38.62,22,59319
3.69063,-16.34889,2.75216,33.6607,3,38.54155172413793,22,59320
3.69063,-16.34971,2.7566900000000003,33.6607,3,38.46344827586206,22,59321
3.68998,-16.34889,2.76122,33.64946,3,38.38534482758621,22,59322
