Repository: uw-mad-dash/Battery-SoC-Estimation

## Data
The [LiPo 5450 mAh cell](https://maxamps.com/products/lipo-5450-1s-3-7v-battery) data can be found in <em>data</em> directory 👀. We collected 48 discharging-charging cycles for CRates 1, 2, 3, and 4. The measurements were recorded at 1 second rate. To understand data better, we provided a [Jupyter](https://jupyter.org/) notebook <em>data_visualization.ipynb</em> in <em>notebooks</em> directory. We used [Jupyter Dash](https://github.com/plotly/jupyter-dash) library which allows to create interactive plots. Names of the columns in the csv files containing data should be self-explanatory, except column 'AhStep [Ah]'. This column represents the cell capacity in Ah.

File: data/CRate3_Cycle27.csv (part 1 of 5)
Voltage [V],Current [A],AhStep [Ah],TempBottom [C],CRate [-],SOC [%],Cycle [-],Time [s]
4.0385,-16.34971,0.00456,28.21344,3,85.825,27,72652
4.0327,-16.34971,0.00909,28.21344,3,85.74689655172413,27,72653
4.02819,-16.34971,0.01364,28.21344,3,85.66844827586208,27,72654
4.02432,-16.34889,0.01817,28.21344,3,85.59034482758622,27,72655
4.0211,-16.34971,0.02273,28.4156,3,85.51172413793103,27,72656
4.01788,-16.34889,0.02725,28.21344,3,85.43379310344827,27,72657
4.01531,-16.34889,0.0318,28.22467,3,85.35534482758622,27,72658
4.01273,-16.34971,0.03635,28.2022,3,85.27689655172414,27,72659
4.01015,-16.34889,0.0409,28.21344,3,85.19844827586208,27,72660
4.00822,-16.34889,0.04543,28.42683,3,85.12034482758621,27,72661
4.0056400000000005,-16.34889,0.04997,28.21344,3,85.04206896551725,27,72662
4.00371,-16.34971,0.05452,28.21344,3,84.96362068965517,27,72663
4.00178,-16.34971,0.0590399999999999,28.4156,3,84.88568965517243,27,72664
3.99984,-16.34889,0.06361,28.4156,3,84.80689655172414,27,72665
3.99856,-16.34971,0.0681399999999999,28.4156,3,84.72879310344828,27,72666
3.99727,-16.34889,0.07266,28.4156,3,84.65086206896551,27,72667
3.99534,-16.34889,0.07722,28.4156,3,84.57224137931034,27,72668
3.99405,-16.34971,0.08175,28.4156,3,84.49413793103447,27,72669
3.99211,-16.34889,0.0862899999999999,28.42683,3,84.41586206896551,27,72670
3.99083,-16.34889,0.09084,28.42683,3,84.33741379310345,27,72671
3.98954,-16.34889,0.09539,28.42683,3,84.25896551724138,27,72672
3.98825,-16.34971,0.09994,28.42683,3,84.1805172413793,27,72673
3.98696,-16.34971,0.10447,28.4156,3,84.10241379310345,27,72674
3.98567,-16.34889,0.10902,28.4156,3,84.02396551724136,27,72675
3.98503,-16.34971,0.11355,28.49422,3,83.94586206896551,27,72676
3.9831,-16.34971,0.11809,28.629,3,83.86758620689656,27,72677
3.98245,-16.34889,0.1226299999999999,28.64023,3,83.78931034482758,27,72678
3.98116,-16.34889,0.12718,28.629,3,83.71086206896551,27,72679
3.97987,-16.34889,0.13172,28.4156,3,83.63258620689656,27,72680
3.97859,-16.34889,0.13625,28.629,3,83.55448275862068,27,72681
3.97794,-16.34971,0.14079,28.629,3,83.47620689655172,27,72682
3.97665,-16.34971,0.14535,28.629,3,83.39758620689656,27,72683
3.97537,-16.34889,0.14987,28.629,3,83.31965517241379,27,72684
3.97472,-16.34889,0.1544299999999999,28.629,3,83.24103448275862,27,72685
3.973430000000001,-16.34889,0.15896,28.629,3,83.16293103448277,27,72686
3.97214,-16.34971,0.16351,28.8424,3,83.0844827586207,27,72687
3.97086,-16.34889,0.16805,28.629,3,83.00620689655172,27,72688
3.96957,-16.34971,0.1725799999999999,28.8424,3,82.92810344827586,27,72689
3.96892,-16.34889,0.1771299999999999,28.83117,3,82.84965517241379,27,72690
3.968280000000001,-16.34971,0.18168,28.85363,3,82.77120689655172,27,72691
3.96699,-16.34971,0.18621,28.8424,3,82.69310344827586,27,72692
3.9657,-16.34971,0.19075,28.8424,3,82.61482758620689,27,72693
3.96506,-16.34889,0.19532,28.8424,3,82.53603448275862,27,72694
3.96377,-16.34889,0.19984,28.8424,3,82.45810344827585,27,72695
3.96248,-16.34889,0.20437,28.8424,3,82.38,27,72696
3.96119,-16.34889,0.20893,28.8424,3,82.30137931034483,27,72697
3.96055,-16.34889,0.2134599999999999,29.06703,3,82.22327586206897,27,72698
3.95926,-16.34971,0.2180099999999999,29.0558,3,82.1448275862069,27,72699
3.95797,-16.34971,0.22254,29.04456,3,82.06672413793103,27,72700
3.95733,-16.34971,0.22709,29.04456,3,81.98827586206897,27,72701
3.95604,-16.34889,0.23162,29.04456,3,81.91017241379309,27,72702
3.95475,-16.34889,0.23618,29.0558,3,81.83155172413794,27,72703
3.95411,-16.34889,0.2407099999999999,29.0558,3,81.75344827586207,27,72704
3.95282,-16.34889,0.2452599999999999,29.0558,3,81.675,27,72705
3.95153,-16.34971,0.2498,29.25796,3,81.59672413793105,27,72706
3.95024,-16.34971,0.25435,29.25796,3,81.51827586206898,27,72707
3.94895,-16.34971,0.25889,29.26919,3,81.44,27,72708
3.94766,-16.34889,0.26343,29.26919,3,81.36172413793103,27,72709
3.94702,-16.34889,0.26797,29.25796,3,81.28344827586207,27,72710
3.94573,-16.34971,0.2725,29.25796,3,81.2053448275862,27,72711
3.94444,-16.34889,0.27704,29.25796,3,81.12706896551722,27,72712
3.94316,-16.34971,0.28158,29.25796,3,81.04879310344828,27,72713
3.94251,-16.34971,0.28611,29.24673,3,80.97068965517242,27,72714
3.94122,-16.34889,0.29068,29.24673,3,80.89189655172414,27,72715
3.93993,-16.34889,0.29521,29.25796,3,80.81379310344828,27,72716
3.93865,-16.34889,0.29974,29.26919,3,80.73568965517242,27,72717
3.93736,-16.34889,0.3043099999999999,29.25796,3,80.65689655172413,27,72718
3.93607,-16.34971,0.30882,29.25796,3,80.57913793103448,27,72719
3.93542,-16.34971,0.31338,29.25796,3,80.50051724137931,27,72720
3.93414,-16.34971,0.3179,29.25796,3,80.42258620689655,27,72721
3.93285,-16.34889,0.32247,29.47136,3,80.34379310344828,27,72722
3.93156,-16.34889,0.327,29.46013,3,80.26568965517241,27,72723
3.93092,-16.34889,0.33154,29.46013,3,80.18741379310345,27,72724
3.92963,-16.34889,0.33608,29.46013,3,80.10913793103448,27,72725
3.92834,-16.34889,0.34062,29.46013,3,80.0308620689655,27,72726
3.92705,-16.34889,0.34517,29.47136,3,79.95241379310345,27,72727
3.92641,-16.34971,0.3497099999999999,29.46013,3,79.87413793103448,27,72728
3.92512,-16.34889,0.35425,29.46013,3,79.7958620689655,27,72729
3.92383,-16.34889,0.35879,29.46013,3,79.71758620689654,27,72730
3.92319,-16.34889,0.36332,29.46013,3,79.63948275862069,27,72731
3.9219,-16.34889,0.3678599999999999,29.46013,3,79.56120689655171,27,72732
3.92061,-16.34889,0.3724099999999999,29.47136,3,79.48275862068967,27,72733
3.91932,-16.34889,0.37694,29.46013,3,79.4046551724138,27,72734
3.91868,-16.34889,0.3815,29.47136,3,79.32603448275863,27,72735
3.91739,-16.34971,0.38603,29.47136,3,79.24793103448276,27,72736
3.91674,-16.34971,0.39058,29.47136,3,79.16948275862069,27,72737
3.91545,-16.34889,0.3951199999999999,29.46013,3,79.09120689655174,27,72738
3.91481,-16.34889,0.39966,29.47136,3,79.01293103448276,27,72739
3.91417,-16.34889,0.40421,29.46013,3,78.93448275862069,27,72740
3.91288,-16.34889,0.40876,29.68476,3,78.85603448275862,27,72741
3.91223,-16.34971,0.41328,29.46013,3,78.77810344827586,27,72742
3.91095,-16.34889,0.4178199999999999,29.47136,3,78.6998275862069,27,72743
3.90966,-16.34971,0.42236,29.46013,3,78.62155172413792,27,72744
3.90901,-16.34971,0.4269199999999999,29.67353,3,78.54293103448276,27,72745
3.90772,-16.34971,0.43146,29.67353,3,78.46465517241379,27,72746
3.90708,-16.34971,0.43599,29.67353,3,78.38655172413792,27,72747
3.90644,-16.34889,0.44054,29.47136,3,78.30810344827586,27,72748
3.90579,-16.34889,0.44509,29.47136,3,78.2296551724138,27,72749
3.90515,-16.34889,0.4496199999999999,29.68476,3,78.15155172413792,27,72750
3.90386,-16.34889,0.45415,29.67353,3,78.07344827586206,27,72751
3.90321,-16.34889,0.45871,29.67353,3,77.9948275862069,27,72752
3.90257,-16.34971,0.46325,29.67353,3,77.91655172413792,27,72753
3.90128,-16.34889,0.46778,29.68476,3,77.83844827586206,27,72754
3.90064,-16.34971,0.4723199999999999,29.68476,3,77.76017241379311,27,72755
3.89999,-16.34971,0.4768699999999999,29.68476,3,77.68172413793103,27,72756
3.89935,-16.34971,0.48141,29.67353,3,77.60344827586206,27,72757
3.89806,-16.34971,0.48594,29.68476,3,77.5253448275862,27,72758
3.89742,-16.34889,0.49049,29.67353,3,77.44689655172414,27,72759
3.89677,-16.34971,0.49504,29.66229,3,77.36844827586206,27,72760
3.89613,-16.34889,0.4995699999999999,29.67353,3,77.2903448275862,27,72761
3.895480000000001,-16.34889,0.5041100000000001,29.68476,3,77.21206896551725,27,72762
3.89484,-16.34971,0.50865,29.67353,3,77.13379310344827,27,72763
3.8942,-16.34971,0.5131899999999999,29.67353,3,77.05551724137932,27,72764
3.89355,-16.34971,0.51774,29.67353,3,76.97706896551725,27,72765
3.89291,-16.34889,0.5223,29.67353,3,76.89844827586205,27,72766
3.89226,-16.34971,0.52682,29.67353,3,76.8205172413793,27,72767
3.89162,-16.34971,0.53135,29.68476,3,76.74241379310345,27,72768
3.890330000000001,-16.34971,0.53589,29.67353,3,76.66413793103447,27,72769
3.88969,-16.34889,0.54046,29.68476,3,76.5853448275862,27,72770
3.88904,-16.34971,0.54498,29.68476,3,76.50741379310345,27,72771
3.8884,-16.34889,0.54952,29.67353,3,76.42913793103448,27,72772
3.88775,-16.34889,0.55406,29.67353,3,76.35086206896551,27,72773
3.88711,-16.34889,0.55862,29.68476,3,76.27224137931034,27,72774
3.88647,-16.34889,0.56316,29.67353,3,76.19396551724138,27,72775
3.88582,-16.34889,0.5677,29.67353,3,76.1156896551724,27,72776
3.88518,-16.34889,0.57224,29.68476,3,76.03741379310345,27,72777
3.88453,-16.34889,0.5767800000000001,29.67353,3,75.95913793103448,27,72778
3.88453,-16.34889,0.58132,29.68476,3,75.88086206896551,27,72779
3.88389,-16.34889,0.58585,29.67353,3,75.80275862068966,27,72780
3.88324,-16.34971,0.59041,29.67353,3,75.72413793103448,27,72781
3.8826,-16.34889,0.5949399999999999,29.68476,3,75.64603448275862,27,72782
3.88196,-16.34889,0.59948,29.67353,3,75.56775862068966,27,72783
3.88131,-16.34889,0.6040300000000001,29.67353,3,75.48931034482759,27,72784
3.88067,-16.34971,0.6085699999999999,29.68476,3,75.41103448275861,27,72785
3.88002,-16.34971,0.6131,29.67353,3,75.33293103448275,27,72786
3.87938,-16.34889,0.61764,29.67353,3,75.25465517241379,27,72787
3.87874,-16.34971,0.6221899999999999,29.66229,3,75.17620689655172,27,72788
3.87809,-16.34971,0.62673,29.68476,3,75.09793103448276,27,72789
3.87745,-16.34889,0.6312800000000001,29.67353,3,75.01948275862068,27,72790
3.8768,-16.34889,0.63581,29.67353,3,74.94137931034483,27,72791
3.87616,-16.34971,0.64036,29.46013,3,74.86293103448274,27,72792
3.87616,-16.34889,0.6449,29.68476,3,74.78465517241379,27,72793
3.87551,-16.34971,0.64946,29.47136,3,74.70603448275861,27,72794
3.87487,-16.34889,0.654,29.68476,3,74.62775862068966,27,72795
3.87423,-16.34971,0.6585300000000001,29.67353,3,74.5496551724138,27,72796
3.873580000000001,-16.34971,0.6630699999999999,29.68476,3,74.47137931034483,27,72797
3.87294,-16.34971,0.66761,29.47136,3,74.39310344827587,27,72798
3.87229,-16.34889,0.67215,29.65106,3,74.31482758620689,27,72799
3.87229,-16.34889,0.67669,29.67353,3,74.23655172413794,27,72800
3.87165,-16.34889,0.6812199999999999,29.46013,3,74.15844827586207,27,72801
3.871,-16.34889,0.68577,29.67353,3,74.08,27,72802
3.87036,-16.34889,0.6903100000000001,29.46013,3,74.00172413793103,27,72803
3.86972,-16.34889,0.69487,29.66229,3,73.92310344827587,27,72804
3.86907,-16.34971,0.6994,29.47136,3,73.845,27,72805
3.868430000000001,-16.34889,0.7039300000000001,29.47136,3,73.76689655172414,27,72806
3.86778,-16.34889,0.7084699999999999,29.46013,3,73.68862068965517,27,72807
3.86714,-16.34971,0.71303,29.46013,3,73.61,27,72808
3.8665,-16.34889,0.71755,29.47136,3,73.53206896551724,27,72809
3.86585,-16.34971,0.72213,29.47136,3,73.45310344827585,27,72810
3.86585,-16.34971,0.72665,29.68476,3,73.3751724137931,27,72811
3.86521,-16.34971,0.73119,29.49382,3,73.29689655172415,27,72812
3.86456,-16.34971,0.7357199999999999,29.67353,3,73.21879310344828,27,72813
3.86456,-16.34889,0.74029,29.47136,3,73.14,27,72814
3.86392,-16.34889,0.7448199999999999,29.47136,3,73.06189655172415,27,72815
3.86327,-16.34889,0.74937,29.47136,3,72.98344827586207,27,72816
3.86263,-16.34889,0.7539100000000001,29.47136,3,72.9051724137931,27,72817
3.86199,-16.34889,0.75844,29.47136,3,72.82706896551723,27,72818
3.86134,-16.34889,0.76298,29.46013,3,72.74879310344828,27,72819
3.86134,-16.34889,0.76754,29.68476,3,72.6701724137931,27,72820
3.8607,-16.34889,0.77208,29.46013,3,72.59189655172415,27,72821
3.86005,-16.34971,0.77661,29.67353,3,72.51379310344828,27,72822
3.85941,-16.34889,0.7811600000000001,29.68476,3,72.4353448275862,27,72823
3.85876,-16.34889,0.78569,29.68476,3,72.35724137931035,27,72824
3.85812,-16.34971,0.79023,29.47136,3,72.27896551724137,27,72825
3.85748,-16.34971,0.79477,29.68476,3,72.20068965517241,27,72826
3.85683,-16.34889,0.79932,29.47136,3,72.12224137931034,27,72827
3.85619,-16.34889,0.80385,29.47136,3,72.04413793103448,27,72828
3.85554,-16.34889,0.8083899999999999,29.46013,3,71.96586206896552,27,72829
3.85554,-16.34889,0.81294,29.47136,3,71.88741379310343,27,72830
3.8549,-16.34971,0.8174899999999999,29.47136,3,71.80896551724138,27,72831
3.85426,-16.34971,0.8220299999999999,29.47136,3,71.73068965517241,27,72832
3.85361,-16.34971,0.82655,29.47136,3,71.65275862068965,27,72833
3.85361,-16.34971,0.8311200000000001,29.46013,3,71.57396551724138,27,72834
3.85297,-16.34889,0.8356299999999999,29.47136,3,71.49620689655173,27,72835
3.85232,-16.34889,0.8402,29.47136,3,71.41741379310344,27,72836
3.85168,-16.34889,0.8447399999999999,29.47136,3,71.33913793103449,27,72837
3.85168,-16.34889,0.8492799999999999,29.47136,3,71.26086206896551,27,72838
3.85103,-16.34971,0.8538100000000001,29.47136,3,71.18275862068965,27,72839
3.85039,-16.34889,0.85836,29.47136,3,71.10431034482758,27,72840
3.84975,-16.34971,0.8628899999999999,29.46013,3,71.02620689655171,27,72841
3.8491,-16.34971,0.8674299999999999,29.46013,3,70.94793103448276,27,72842
3.84846,-16.34971,0.87198,29.46013,3,70.86948275862069,27,72843
3.84781,-16.34889,0.87651,29.47136,3,70.79137931034484,27,72844
3.84717,-16.34889,0.88107,29.46013,3,70.71275862068966,27,72845
3.84653,-16.34889,0.8856,29.68476,3,70.63465517241379,27,72846
3.84588,-16.34889,0.8901399999999999,29.46013,3,70.55637931034484,27,72847
3.84588,-16.34889,0.8946799999999999,29.47136,3,70.47810344827586,27,72848
3.84524,-16.34889,0.89922,29.46013,3,70.3998275862069,27,72849
3.84459,-16.34889,0.90377,29.67353,3,70.32137931034484,27,72850
3.84395,-16.34971,0.9083,29.47136,3,70.24327586206897,27,72851
3.84395,-16.34971,0.91286,29.67353,3,70.16465517241379,27,72852
3.8433,-16.34971,0.91739,29.68476,3,70.08655172413792,27,72853
3.84266,-16.34971,0.92193,29.67353,3,70.00827586206897,27,72854
3.84202,-16.34971,0.92647,29.67353,3,69.92999999999999,27,72855
3.84137,-16.34889,0.93101,29.67353,3,69.85172413793103,27,72856
3.84137,-16.34889,0.93555,29.68476,3,69.77344827586207,27,72857
3.84073,-16.34889,0.9401,29.67353,3,69.695,27,72858
3.84008,-16.34889,0.94465,29.67353,3,69.61655172413792,27,72859
3.83944,-16.34889,0.94917,29.67353,3,69.53862068965518,27,72860
3.83879,-16.34889,0.95371,29.67353,3,69.4603448275862,27,72861
3.83815,-16.34889,0.95827,29.68476,3,69.38172413793103,27,72862
3.83751,-16.34971,0.96279,29.68476,3,69.30379310344827,27,72863
3.83751,-16.34889,0.96736,29.67353,3,69.225,27,72864
3.83686,-16.34889,0.9719,29.67353,3,69.14672413793103,27,72865
3.83622,-16.34971,0.97642,29.68476,3,69.06879310344827,27,72866
3.83557,-16.34889,0.98096,29.68476,3,68.9905172413793,27,72867
3.83493,-16.34889,0.98552,29.68476,3,68.91189655172414,27,72868
3.83493,-16.34971,0.99006,29.67353,3,68.83362068965518,27,72869
3.83429,-16.34971,0.9946,29.67353,3,68.7553448275862,27,72870
3.83364,-16.34971,0.99912,29.67353,3,68.67741379310344,27,72871
3.833,-16.34971,1.00367,29.68476,3,68.59896551724137,27,72872
3.83235,-16.34889,1.00823,29.68476,3,68.5203448275862,27,72873
3.83235,-16.34971,1.01275,29.67353,3,68.44241379310346,27,72874
3.83171,-16.34971,1.01729,29.68476,3,68.36413793103449,27,72875
3.83106,-16.34889,1.02184,29.67353,3,68.2856896551724,27,72876
3.83042,-16.34971,1.0264,29.67353,3,68.20706896551724,27,72877
3.83042,-16.34889,1.03094,29.88692,3,68.12879310344826,27,72878
3.82978,-16.34889,1.03548,29.68476,3,68.05051724137931,27,72879
3.82913,-16.34889,1.0400200000000002,29.67353,3,67.97224137931035,27,72880
3.82849,-16.34971,1.04457,29.67353,3,67.89379310344826,27,72881
3.82784,-16.34971,1.04909,29.88692,3,67.81586206896552,27,72882
3.8272,-16.34971,1.0536299999999998,29.87569,3,67.73758620689655,27,72883
3.8272,-16.34971,1.05818,29.88692,3,67.65913793103448,27,72884
3.82655,-16.34971,1.06272,29.88692,3,67.58086206896552,27,72885
3.82591,-16.34971,1.0672700000000002,29.88692,3,67.50241379310346,27,72886
3.82527,-16.34971,1.07179,29.88692,3,67.42448275862068,27,72887
3.82462,-16.34889,1.07633,29.88692,3,67.34620689655172,27,72888
3.82462,-16.34889,1.08087,29.88692,3,67.26793103448276,27,72889
3.82398,-16.34889,1.08542,29.88692,3,67.18948275862068,27,72890
3.82333,-16.34889,1.08996,29.89816,3,67.11120689655172,27,72891
3.82269,-16.34889,1.09453,29.88692,3,67.03241379310346,27,72892
3.82205,-16.34971,1.09906,29.88692,3,66.95431034482759,27,72893
3.82205,-16.34971,1.10358,29.88692,3,66.87637931034483,27,72894
3.8214,-16.34971,1.1081299999999998,29.88692,3,66.79793103448276,27,72895
3.82076,-16.34889,1.11267,29.88692,3,66.71965517241378,27,72896
3.82011,-16.34889,1.11722,29.88692,3,66.64120689655172,27,72897
3.82011,-16.34889,1.12175,30.10032,3,66.56310344827587,27,72898
3.81947,-16.34889,1.12629,29.88692,3,66.48482758620689,27,72899
3.81882,-16.34889,1.13085,30.08909,3,66.40620689655172,27,72900
3.81818,-16.34889,1.1353799999999998,30.08909,3,66.32810344827587,27,72901
3.81754,-16.34971,1.13991,30.08909,3,66.25,27,72902
3.81689,-16.34971,1.14447,29.87569,3,66.17137931034483,27,72903
3.81689,-16.34971,1.14901,30.08909,3,66.09310344827587,27,72904
3.81625,-16.34971,1.15354,30.10032,3,66.01499999999999,27,72905
3.8156,-16.34889,1.1580700000000002,30.10032,3,65.93689655172413,27,72906
3.81496,-16.34971,1.16262,30.08909,3,65.85844827586207,27,72907
3.81432,-16.34971,1.16716,30.08909,3,65.7801724137931,27,72908
3.81432,-16.34971,1.17172,30.08909,3,65.70155172413794,27,72909
3.81367,-16.34889,1.17625,30.08909,3,65.62344827586206,27,72910
3.81303,-16.34971,1.18079,30.08909,3,65.5451724137931,27,72911
3.81303,-16.34971,1.18535,30.10032,3,65.46655172413793,27,72912
3.81238,-16.34889,1.18987,30.08909,3,65.38862068965517,27,72913
3.81174,-16.34971,1.19442,30.10032,3,65.3101724137931,27,72914
3.81109,-16.34971,1.19898,30.30249,3,65.23155172413793,27,72915
3.81045,-16.34971,1.20352,30.08909,3,65.15327586206897,27,72916
3.81045,-16.34971,1.20806,30.10032,3,65.075,27,72917
3.80981,-16.34889,1.2126,30.30249,3,64.99672413793104,27,72918
3.80916,-16.34971,1.21711,30.30249,3,64.91896551724138,27,72919
3.80916,-16.34971,1.22166,30.08909,3,64.84051724137932,27,72920
3.80852,-16.34889,1.2262,30.30249,3,64.76224137931035,27,72921
3.80787,-16.34971,1.23074,30.30249,3,64.68396551724138,27,72922
3.80723,-16.34889,1.23528,30.30249,3,64.60568965517241,27,72923
3.80658,-16.34971,1.23983,30.29126,3,64.52724137931034,27,72924
3.80594,-16.34889,1.24437,30.30249,3,64.44896551724138,27,72925
3.8053,-16.34889,1.24891,30.30249,3,64.37068965517241,27,72926
3.80465,-16.34971,1.25345,30.30249,3,64.29241379310345,27,72927
3.80465,-16.34971,1.258,30.29126,3,64.21396551724138,27,72928
3.80401,-16.34971,1.26255,30.30249,3,64.1355172413793,27,72929
3.80401,-16.34971,1.26709,30.30249,3,64.05724137931034,27,72930
3.80336,-16.34889,1.27164,30.30249,3,63.97879310344827,27,72931
3.80272,-16.34889,1.27618,30.30249,3,63.90051724137931,27,72932
3.80208,-16.34889,1.28072,30.29126,3,63.82224137931036,27,72933
3.80143,-16.34889,1.28525,30.30249,3,63.74413793103447,27,72934
3.80143,-16.34889,1.2898,30.29126,3,63.6656896551724,27,72935
3.80079,-16.34889,1.29435,30.30249,3,63.58724137931036,27,72936
3.80014,-16.34889,1.29889,30.51589,3,63.50896551724138,27,72937
3.80014,-16.34889,1.3034,30.51589,3,63.43120689655173,27,72938
3.7995,-16.34889,1.30796,30.30249,3,63.35258620689654,27,72939
3.79885,-16.34971,1.31249,30.51589,3,63.27448275862069,27,72940
3.79821,-16.34971,1.31704,30.51589,3,63.19603448275863,27,72941
3.79757,-16.34971,1.32159,30.51589,3,63.11758620689656,27,72942
3.79757,-16.34889,1.32611,30.51589,3,63.0396551724138,27,72943
3.79692,-16.34889,1.33066,30.51589,3,62.96120689655172,27,72944
3.79628,-16.34971,1.33519,30.51589,3,62.88310344827586,27,72945
3.795630000000001,-16.34889,1.33973,30.51589,3,62.80482758620689,27,72946
3.79499,-16.34889,1.34428,30.51589,3,62.72637931034482,27,72947
3.79434,-16.34971,1.34883,30.51589,3,62.64793103448275,27,72948
3.79434,-16.34971,1.35337,30.51589,3,62.5696551724138,27,72949
3.7937,-16.34971,1.35792,30.51589,3,62.49120689655172,27,72950
3.7937,-16.34889,1.36246,30.51589,3,62.41293103448276,27,72951
3.79306,-16.34971,1.36698,30.51589,3,62.335,27,72952
3.79241,-16.34889,1.37155,30.50465,3,62.25620689655172,27,72953
3.79177,-16.34971,1.37609,30.72928,3,62.177931034482754,27,72954
3.79177,-16.34889,1.3806200000000002,30.72928,3,62.099827586206885,27,72955
3.79112,-16.34971,1.38516,30.71805,3,62.02155172413793,27,72956
3.79048,-16.34971,1.3897,30.72928,3,61.94327586206896,27,72957
3.78984,-16.34971,1.39425,30.72928,3,61.864827586206886,27,72958
3.78984,-16.34971,1.3988,30.71805,3,61.78637931034482,27,72959
3.78919,-16.34971,1.40331,30.72928,3,61.70862068965517,27,72960
3.78919,-16.34971,1.4078700000000002,30.72928,3,61.63,27,72961
3.78855,-16.34889,1.4124,30.72928,3,61.55189655172413,27,72962
3.7879,-16.34889,1.41695,30.71805,3,61.47344827586207,27,72963
3.78726,-16.34889,1.42151,30.71805,3,61.39482758620689,27,72964
3.78661,-16.34971,1.42603,30.71805,3,61.316896551724135,27,72965
3.78661,-16.34889,1.43058,30.72928,3,61.23844827586207,27,72966
3.78597,-16.34889,1.43513,30.71805,3,61.16,27,72967
3.78533,-16.34971,1.4396799999999998,30.71805,3,61.08155172413792,27,72968
3.78468,-16.34889,1.44421,30.72928,3,61.00344827586207,27,72969
3.78468,-16.34971,1.44874,30.72928,3,60.9253448275862,27,72970
3.78404,-16.34971,1.45327,30.77421,3,60.84724137931035,27,72971
3.78339,-16.34971,1.45783,30.72928,3,60.76862068965516,27,72972
3.78339,-16.34971,1.46236,30.94268,3,60.6905172413793,27,72973
3.78275,-16.34889,1.46691,30.94268,3,60.612068965517246,27,72974
3.7821,-16.34889,1.47145,30.93145,3,60.53379310344828,27,72975
3.7821,-16.34889,1.476,30.93145,3,60.4553448275862,27,72976
3.78146,-16.34971,1.48053,30.93145,3,60.37724137931035,27,72977
3.78082,-16.34971,1.48508,30.93145,3,60.29879310344828,27,72978
3.78017,-16.34971,1.4896200000000002,30.93145,3,60.220517241379305,27,72979
3.78017,-16.34971,1.49414,30.93145,3,60.14258620689655,27,72980
3.77953,-16.34889,1.49869,30.93145,3,60.06413793103449,27,72981
3.778880000000001,-16.34889,1.50324,30.93145,3,59.98568965517241,27,72982
3.778880000000001,-16.34889,1.50778,30.94268,3,59.90741379310345,27,72983
3.77824,-16.34971,1.51233,30.93145,3,59.828965517241386,27,72984
3.7776,-16.34971,1.51686,30.93145,3,59.75086206896551,27,72985
3.7776,-16.34971,1.52139,30.94268,3,59.672758620689656,27,72986
3.77695,-16.34971,1.52595,30.94268,3,59.59413793103448,27,72987
3.77631,-16.34971,1.5304799999999998,30.94268,3,59.51603448275862,27,72988
3.77566,-16.34889,1.53504,31.13362,3,59.43741379310345,27,72989
3.77566,-16.34889,1.53957,30.94268,3,59.35931034482758,27,72990
3.77502,-16.34889,1.5441200000000002,31.14485,3,59.28086206896551,27,72991
3.77437,-16.34889,1.54866,30.94268,3,59.20258620689656,27,72992
3.77437,-16.34889,1.55318,31.14485,3,59.12465517241379,27,72993
3.773730000000001,-16.34971,1.55775,31.15608,3,59.04586206896552,27,72994
3.77309,-16.34971,1.56229,31.14485,3,58.96758620689656,27,72995
3.77309,-16.34889,1.56683,31.14485,3,58.88931034482758,27,72996
3.77244,-16.34889,1.57138,31.14485,3,58.81086206896551,27,72997
3.7718,-16.34889,1.5759,31.13362,3,58.73293103448276,27,72998
3.7718,-16.34889,1.58043,31.14485,3,58.65482758620689,27,72999
3.77115,-16.34971,1.5849799999999998,31.13362,3,58.57637931034483,27,73000
3.77051,-16.34971,1.58952,31.14485,3,58.49810344827585,27,73001
3.77051,-16.34889,1.59407,31.13362,3,58.41965517241378,27,73002
3.76987,-16.34889,1.5986200000000002,31.14485,3,58.34120689655172,27,73003
3.76922,-16.34889,1.60315,31.14485,3,58.26310344827585,27,73004
3.76922,-16.34889,1.60769,31.14485,3,58.18482758620689,27,73005
3.768580000000001,-16.34971,1.61224,31.14485,3,58.10637931034483,27,73006
3.768580000000001,-16.34971,1.61679,31.14485,3,58.02793103448276,27,73007
3.76793,-16.34889,1.62133,31.35825,3,57.9496551724138,27,73008
3.76729,-16.34889,1.62586,31.36948,3,57.87155172413793,27,73009
3.76729,-16.34889,1.63041,31.35825,3,57.79310344827585,27,73010
3.76664,-16.34889,1.63494,31.35825,3,57.715,27,73011
3.766,-16.34889,1.6394799999999998,31.35825,3,57.63672413793104,27,73012
3.766,-16.34889,1.64403,31.35825,3,57.55827586206896,27,73013
3.76536,-16.34971,1.64858,31.35825,3,57.479827586206895,27,73014
3.76471,-16.34971,1.6531,31.35825,3,57.40189655172413,27,73015
3.76407,-16.34971,1.65765,31.35825,3,57.32344827586206,27,73016
3.76407,-16.34889,1.66219,31.36948,3,57.24517241379311,27,73017
3.76342,-16.34889,1.6667299999999998,31.34701,3,57.16689655172413,27,73018
3.76278,-16.34889,1.6712599999999995,31.34701,3,57.08879310344829,27,73019
3.76278,-16.34971,1.67583,31.35825,3,57.01,27,73020
3.76213,-16.34971,1.68036,31.35825,3,56.93189655172413,27,73021
3.76213,-16.34889,1.68492,31.35825,3,56.85327586206896,27,73022
3.76149,-16.34889,1.68945,31.35825,3,56.7751724137931,27,73023
3.76085,-16.34889,1.6939799999999998,31.34701,3,56.697068965517246,27,73024
3.76085,-16.34971,1.69851,31.35825,3,56.61896551724138,27,73025
3.7602,-16.34889,1.70307,31.35825,3,56.5403448275862,27,73026
3.7602,-16.34889,1.7076,31.35825,3,56.462241379310335,27,73027
3.75956,-16.34889,1.71213,31.57164,3,56.38413793103448,27,73028
3.75891,-16.34971,1.71668,31.35825,3,56.305689655172415,27,73029
3.75891,-16.34889,1.72123,31.57164,3,56.227241379310335,27,73030
3.75827,-16.34889,1.72578,31.56041,3,56.14879310344827,27,73031
3.75827,-16.34971,1.7303,31.56041,3,56.07086206896552,27,73032
3.75763,-16.34971,1.7348599999999998,31.57164,3,55.992241379310336,27,73033
3.75698,-16.34971,1.7394,31.56041,3,55.91396551724138,27,73034
3.75698,-16.34971,1.74394,31.56041,3,55.83568965517241,27,73035
3.75634,-16.34889,1.74847,31.56041,3,55.75758620689655,27,73036
3.75569,-16.34971,1.75302,31.56041,3,55.67913793103448,27,73037
3.75569,-16.34889,1.75758,31.56041,3,55.60051724137932,27,73038
3.75505,-16.34971,1.7621,31.57164,3,55.52258620689654,27,73039
3.7544,-16.34971,1.7666400000000002,31.57164,3,55.44431034482759,27,73040
3.7544,-16.34971,1.77119,31.56041,3,55.36586206896552,27,73041
3.75376,-16.34889,1.77573,31.56041,3,55.28758620689654,27,73042
3.75312,-16.34889,1.78028,31.57164,3,55.20913793103448,27,73043
3.75312,-16.34889,1.78482,31.57164,3,55.13086206896552,27,73044
3.75247,-16.34889,1.7893599999999998,31.57164,3,55.05258620689656,27,73045
3.75247,-16.34971,1.79391,31.56041,3,54.97413793103449,27,73046
3.75183,-16.34971,1.79844,31.56041,3,54.89603448275861,27,73047
3.75183,-16.34889,1.80299,31.77381,3,54.81758620689654,27,73048
3.75118,-16.34889,1.80752,31.56041,3,54.73948275862069,27,73049
3.75118,-16.34889,1.81208,31.57164,3,54.66086206896552,27,73050
3.75054,-16.34971,1.81662,31.56041,3,54.58258620689656,27,73051
3.74989,-16.34971,1.82116,31.76258,3,54.50431034482759,27,73052
3.74989,-16.34971,1.82568,31.77381,3,54.42637931034482,27,73053
3.74925,-16.34889,1.83024,31.77381,3,54.34775862068965,27,73054
3.74925,-16.34971,1.83476,31.76258,3,54.269827586206894,27,73055
3.74861,-16.34971,1.83931,31.77381,3,54.19137931034482,27,73056
3.74796,-16.34889,1.84386,31.77381,3,54.11293103448276,27,73057
3.74796,-16.34889,1.8484,31.77381,3,54.0346551724138,27,73058
3.74732,-16.34889,1.8529400000000005,31.76258,3,53.95637931034482,27,73059
3.74732,-16.34889,1.85746,31.76258,3,53.87844827586206,27,73060
3.74667,-16.34889,1.86203,31.78504,3,53.7996551724138,27,73061
3.74667,-16.34889,1.86654,31.76258,3,53.721896551724136,27,73062
3.74603,-16.34889,1.8711,31.77381,3,53.64327586206896,27,73063
3.74539,-16.34889,1.87565,31.76258,3,53.56482758620689,27,73064
3.74474,-16.34889,1.88018,31.77381,3,53.48672413793103,27,73065
3.74474,-16.34971,1.88471,31.77381,3,53.40862068965517,27,73066
3.7441,-16.34971,1.88925,31.98721,3,53.3303448275862,27,73067
3.74345,-16.34889,1.89381,31.78504,3,53.25172413793103,27,73068
3.74345,-16.34889,1.89835,31.77381,3,53.17344827586207,27,73069
3.74281,-16.34889,1.9029,31.78504,3,53.095000000000006,27,73070
3.74281,-16.34971,1.90742,31.97598,3,53.01706896551724,27,73071
3.74216,-16.34971,1.91198,31.97598,3,52.93844827586207,27,73072
3.74216,-16.34971,1.91653,31.97598,3,52.85999999999999,27,73073
3.74216,-16.34971,1.92107,31.97598,3,52.78172413793103,27,73074
3.74152,-16.34971,1.9256,31.98721,3,52.703620689655175,27,73075
3.74088,-16.34971,1.93013,31.98721,3,52.625517241379306,27,73076
3.74088,-16.34971,1.93468,31.97598,3,52.54706896551724,27,73077
3.74023,-16.34971,1.93923,31.97598,3,52.46862068965517,27,73078
3.74023,-16.34889,1.94376,31.98721,3,52.39051724137931,27,73079
3.73959,-16.34971,1.9483,31.98721,3,52.31224137931034,27,73080
3.73959,-16.34971,1.95285,31.97598,3,52.23379310344828,27,73081
3.73894,-16.34971,1.9574,31.97598,3,52.155344827586205,27,73082
3.73894,-16.34971,1.96192,31.97598,3,52.077413793103446,27,73083
3.7383,-16.34971,1.96648,31.98721,3,51.99879310344828,27,73084
3.7383,-16.34971,1.97103,31.97598,3,51.920344827586206,27,73085
3.73766,-16.34971,1.97554,31.98721,3,51.84258620689655,27,73086
3.73766,-16.34889,1.98011,31.98721,3,51.76379310344828,27,73087
3.73701,-16.34971,1.98464,32.189370000000004,3,51.68568965517241,27,73088
3.73701,-16.34889,1.98917,31.97598,3,51.60758620689654,27,73089
3.73637,-16.34889,1.99371,32.20061,3,51.52931034482758,27,73090
3.73637,-16.34971,1.99825,31.97598,3,51.45103448275862,27,73091
3.73572,-16.34971,2.00281,32.189370000000004,3,51.37241379310345,27,73092
3.73572,-16.34971,2.00736,32.20061,3,51.29396551724138,27,73093
3.73508,-16.34971,2.01187,32.20061,3,51.21620689655172,27,73094
3.73443,-16.34971,2.01642,32.20061,3,51.13775862068965,27,73095
3.73443,-16.34971,2.02098,32.189370000000004,3,51.05913793103448,27,73096
3.73379,-16.34971,2.02551,32.20061,3,50.98103448275861,27,73097
3.73379,-16.34889,2.03006,32.189370000000004,3,50.902586206896544,27,73098
3.73315,-16.34971,2.03461,32.20061,3,50.82413793103448,27,73099
3.73315,-16.34889,2.03914,32.20061,3,50.74603448275861,27,73100
3.7325,-16.34971,2.0437,32.20061,3,50.66741379310345,27,73101
3.7325,-16.34971,2.0482,32.20061,3,50.589827586206894,27,73102
3.73186,-16.34889,2.05276,32.189370000000004,3,50.51120689655172,27,73103
3.73186,-16.34971,2.0573,32.20061,3,50.43293103448276,27,73104
3.73121,-16.34889,2.06185,32.189370000000004,3,50.35448275862069,27,73105
3.73121,-16.34971,2.06638,32.189370000000004,3,50.27637931034482,27,73106
3.73057,-16.34971,2.07093,32.189370000000004,3,50.19793103448276,27,73107
3.73057,-16.34971,2.07546,32.20061,3,50.119827586206895,27,73108
3.72992,-16.34971,2.08002,32.21184,3,50.04120689655172,27,73109
3.72992,-16.34889,2.08456,32.20061,3,49.96293103448276,27,73110
3.72928,-16.34889,2.0891,32.402770000000004,3,49.88465517241379,27,73111
3.72928,-16.34971,2.09363,32.402770000000004,3,49.80655172413793,27,73112
3.72864,-16.34889,2.09819,32.402770000000004,3,49.72793103448276,27,73113
3.72864,-16.34889,2.10272,32.414,3,49.64982758620689,27,73114
3.72799,-16.34889,2.10727,32.402770000000004,3,49.57137931034482,27,73115
3.72799,-16.34971,2.11179,32.402770000000004,3,49.49344827586207,27,73116
3.72735,-16.34971,2.11635,32.402770000000004,3,49.41482758620689,27,73117
3.72735,-16.34971,2.12089,32.414,3,49.336551724137934,27,73118
3.7267,-16.34971,2.12543,32.402770000000004,3,49.25827586206896,27,73119
3.7267,-16.34889,2.12998,32.402770000000004,3,49.17982758620689,27,73120
3.72606,-16.34889,2.13452,32.414,3,49.10155172413793,27,73121
3.72606,-16.34889,2.13904,32.402770000000004,3,49.023620689655175,27,73122
3.72542,-16.34889,2.14359,32.402770000000004,3,48.945172413793095,27,73123
3.72542,-16.34889,2.14815,32.402770000000004,3,48.86655172413793,27,73124
3.72477,-16.34971,2.15268,32.402770000000004,3,48.78844827586207,27,73125
3.72477,-16.34971,2.15721,32.402770000000004,3,48.710344827586205,27,73126
3.72413,-16.34971,2.16177,32.402770000000004,3,48.63172413793103,27,73127
3.72413,-16.34971,2.1663,32.402770000000004,3,48.55362068965517,27,73128
3.72348,-16.34889,2.17085,32.402770000000004,3,48.475172413793096,27,73129
3.72348,-16.34889,2.17538,32.414,3,48.39706896551724,27,73130
3.72284,-16.34889,2.17993,32.402770000000004,3,48.31862068965517,27,73131
3.72284,-16.34971,2.18447,32.402770000000004,3,48.240344827586206,27,73132
3.72219,-16.34889,2.189,32.402770000000004,3,48.16224137931034,27,73133
3.72219,-16.34889,2.19355,32.402770000000004,3,48.08379310344827,27,73134
3.72155,-16.34889,2.19809,32.616170000000004,3,48.0055172413793,27,73135
3.72155,-16.34971,2.20263,32.616170000000004,3,47.92724137931034,27,73136
3.72155,-16.34889,2.20718,32.60494,3,47.84879310344827,27,73137
3.72091,-16.34971,2.2117,32.60494,3,47.77086206896551,27,73138
3.72091,-16.34889,2.21627,32.616170000000004,3,47.69206896551724,27,73139
3.72026,-16.34971,2.22081,32.616170000000004,3,47.61379310344827,27,73140
3.72026,-16.34889,2.22535,32.616170000000004,3,47.5355172413793,27,73141
3.71962,-16.34889,2.22987,32.616170000000004,3,47.45758620689654,27,73142
3.71962,-16.34971,2.23443,32.616170000000004,3,47.37896551724137,27,73143
3.71897,-16.34889,2.23897,32.60494,3,47.300689655172405,27,73144
3.71897,-16.34971,2.24351,32.616170000000004,3,47.22241379310345,27,73145
3.71833,-16.34971,2.24803,32.60494,3,47.14448275862069,27,73146
3.71833,-16.34971,2.2526,32.616170000000004,3,47.065689655172406,27,73147
3.71768,-16.34971,2.25712,32.616170000000004,3,46.98775862068965,27,73148
3.71768,-16.34889,2.26168,32.6274,3,46.90913793103448,27,73149
3.71768,-16.34971,2.26621,32.60494,3,46.83103448275861,27,73150
3.71704,-16.34889,2.27075,32.616170000000004,3,46.75275862068965,27,73151
3.71704,-16.34889,2.27528,32.60494,3,46.674655172413786,27,73152
3.7164,-16.34889,2.27982,32.616170000000004,3,46.59637931034482,27,73153
3.7164,-16.34889,2.28437,32.616170000000004,3,46.51793103448276,27,73154
3.71575,-16.34889,2.2889,32.60494,3,46.439827586206896,27,73155
3.71575,-16.34971,2.2934400000000004,32.60494,3,46.36155172413792,27,73156
3.71511,-16.34971,2.29798,32.616170000000004,3,46.28327586206896,27,73157
3.71511,-16.34971,2.30253,32.616170000000004,3,46.204827586206896,27,73158
3.71446,-16.34971,2.30708,32.81834,3,46.12637931034482,27,73159
3.71446,-16.34971,2.31162,32.616170000000004,3,46.04810344827585,27,73160
3.71382,-16.34889,2.31616,32.829570000000004,3,45.9698275862069,27,73161
3.71382,-16.34889,2.32071,32.829570000000004,3,45.89137931034482,27,73162
3.71318,-16.34889,2.32526,32.81834,3,45.81293103448276,27,73163
3.71318,-16.34889,2.32977,32.829570000000004,3,45.73517241379311,27,73164
3.71253,-16.34889,2.33432,32.829570000000004,3,45.65672413793103,27,73165
3.71253,-16.34971,2.33886,32.81834,3,45.57844827586207,27,73166
3.71253,-16.34971,2.3434,32.81834,3,45.50017241379311,27,73167
3.71189,-16.34971,2.34795,32.81834,3,45.42172413793103,27,73168
3.71189,-16.34971,2.3525,32.829570000000004,3,45.34327586206896,27,73169
3.71124,-16.34889,2.35704,32.81834,3,45.265,27,73170
3.71124,-16.34889,2.36158,32.81834,3,45.18672413793103,27,73171
3.71124,-16.34889,2.36613,32.81834,3,45.108275862068965,27,73172
3.7106,-16.34971,2.37067,32.81834,3,45.03,27,73173
3.7106,-16.34971,2.37521,32.829570000000004,3,44.95172413793103,27,73174
3.70995,-16.34971,2.37974,32.81834,3,44.873620689655176,27,73175
3.70995,-16.34971,2.38429,32.81834,3,44.7951724137931,27,73176
3.70995,-16.34971,2.38881,32.81834,3,44.71724137931035,27,73177
3.70931,-16.34889,2.39337,32.81834,3,44.63862068965517,27,73178
3.70931,-16.34889,2.39791,32.81834,3,44.560344827586206,27,73179
3.70867,-16.34889,2.40247,32.81834,3,44.48172413793103,27,73180
3.70867,-16.34971,2.40699,33.03173,3,44.40379310344827,27,73181
3.70867,-16.34971,2.41154,33.03173,3,44.32534482758621,27,73182
3.70802,-16.34971,2.41606,32.8071,3,44.24741379310345,27,73183
3.70802,-16.34971,2.42062,33.03173,3,44.16879310344827,27,73184
3.70738,-16.34971,2.42516,33.03173,3,44.0905172413793,27,73185
3.70738,-16.34889,2.42971,33.03173,3,44.01206896551724,27,73186
3.70738,-16.34889,2.43423,33.03173,3,43.93413793103448,27,73187
3.70673,-16.34889,2.43877,33.03173,3,43.85586206896552,27,73188
3.70673,-16.34971,2.44331,33.03173,3,43.77758620689655,27,73189
3.70609,-16.34971,2.44786,33.03173,3,43.69913793103448,27,73190
3.70609,-16.34971,2.45241,33.03173,3,43.62068965517241,27,73191
3.70609,-16.34971,2.4569400000000003,33.03173,3,43.542586206896544,27,73192
3.70545,-16.34889,2.4615,33.042970000000004,3,43.46396551724138,27,73193
3.70545,-16.34889,2.46602,33.0205,3,43.38603448275862,27,73194
3.7048,-16.34889,2.47058,33.042970000000004,3,43.30741379310345,27,73195
3.7048,-16.34971,2.47511,33.042970000000004,3,43.22931034482759,27,73196
3.70416,-16.34971,2.47967,33.03173,3,43.15068965517241,27,73197
3.70416,-16.34971,2.4842,33.03173,3,43.07258620689655,27,73198
3.70416,-16.34971,2.48874,33.03173,3,42.99431034482759,27,73199
3.70351,-16.34971,2.49328,33.24513,3,42.91603448275862,27,73200
3.70351,-16.34889,2.49782,33.0542,3,42.837758620689655,27,73201
3.70287,-16.34889,2.50236,33.03173,3,42.75948275862069,27,73202
3.70287,-16.34889,2.5069,33.24513,3,42.68120689655172,27,73203
3.70222,-16.34889,2.5114400000000003,33.25636,3,42.60293103448275,27,73204
3.70222,-16.34971,2.51599,33.2339,3,42.52448275862069,27,73205
3.70158,-16.34971,2.52052,33.24513,3,42.44637931034483,27,73206
3.70158,-16.34971,2.52506,33.24513,3,42.36810344827586,27,73207
3.70158,-16.34971,2.52963,33.24513,3,42.289310344827584,27,73208
3.70094,-16.34971,2.53415,33.2339,3,42.21137931034482,27,73209
3.70094,-16.34971,2.53868,33.24513,3,42.13327586206896,27,73210
3.70094,-16.34889,2.54325,33.24513,3,42.054482758620686,27,73211
3.70029,-16.34889,2.54777,33.24513,3,41.976551724137934,27,73212
3.70029,-16.34971,2.55232,33.24513,3,41.89810344827586,27,73213
3.70029,-16.34889,2.55687,33.24513,3,41.81965517241379,27,73214
3.69965,-16.34889,2.5614,33.2339,3,41.741551724137935,27,73215
3.69965,-16.34889,2.56595,33.24513,3,41.66310344827586,27,73216
3.69965,-16.34889,2.5704700000000003,33.24513,3,41.585172413793096,27,73217
3.699,-16.34971,2.57502,33.24513,3,41.50672413793104,27,73218
3.699,-16.34971,2.57956,33.24513,3,41.42844827586207,27,73219
3.699,-16.34971,2.5841,33.24513,3,41.3501724137931,27,73220
3.69836,-16.34889,2.58865,33.24513,3,41.27172413793103,27,73221
3.69836,-16.34889,2.5932,33.4473,3,41.193275862068965,27,73222
3.69771,-16.34889,2.5977200000000003,33.4473,3,41.1153448275862,27,73223
3.69771,-16.34971,2.60227,33.45853,3,41.03689655172413,27,73224
3.69771,-16.34971,2.60683,33.4473,3,40.958275862068966,27,73225
3.69707,-16.34971,2.61135,33.4473,3,40.88034482758621,27,73226
3.69707,-16.34971,2.6159,33.4473,3,40.80189655172413,27,73227
3.69707,-16.34889,2.62045,33.4473,3,40.72344827586206,27,73228
3.69643,-16.34889,2.62498,33.4473,3,40.64534482758621,27,73229
3.69643,-16.34889,2.62952,33.4473,3,40.56706896551725,27,73230
3.69643,-16.34889,2.63407,33.4473,3,40.48862068965517,27,73231
3.695780000000001,-16.34889,2.63862,33.45853,3,40.41017241379311,27,73232
3.695780000000001,-16.34971,2.64316,33.4473,3,40.331896551724135,27,73233
3.695780000000001,-16.34971,2.64768,33.4473,3,40.253965517241376,27,73234
3.69514,-16.34971,2.65222,33.4473,3,40.17568965517241,27,73235
3.69514,-16.34971,2.65677,33.4473,3,40.09724137931035,27,73236
3.69449,-16.34889,2.66131,33.4473,3,40.01896551724138,27,73237
3.69449,-16.34889,2.66587,33.45853,3,39.94034482758621,27,73238
3.69449,-16.34971,2.6703900000000003,33.45853,3,39.86241379310344,27,73239
3.69385,-16.34971,2.67493,33.4473,3,39.78413793103448,27,73240
3.69385,-16.34971,2.67949,33.4473,3,39.7055172413793,27,73241
3.69385,-16.34889,2.68401,33.4473,3,39.62758620689655,27,73242
3.69321,-16.34889,2.68856,33.45853,3,39.54913793103448,27,73243
3.69321,-16.34889,2.69311,33.45853,3,39.470689655172414,27,73244
3.69321,-16.34889,2.69765,33.6607,3,39.39241379310345,27,73245
3.69256,-16.34971,2.7021900000000003,33.64946,3,39.31413793103447,27,73246
3.69256,-16.34971,2.70673,33.6607,3,39.23586206896552,27,73247
3.69192,-16.34889,2.71128,33.64946,3,39.15741379310345,27,73248
3.69192,-16.34889,2.71583,33.6607,3,39.07896551724138,27,73249
3.69192,-16.34889,2.72036,33.6607,3,39.00086206896552,27,73250
3.69127,-16.34889,2.7249,33.6607,3,38.92258620689655,27,73251
3.69127,-16.34971,2.72945,33.6607,3,38.84413793103448,27,73252
3.69127,-16.34971,2.73398,33.6607,3,38.76603448275862,27,73253
3.69127,-16.34971,2.73851,33.6607,3,38.68793103448275,27,73254
3.69063,-16.34889,2.74306,33.6607,3,38.60948275862069,27,73255
3.69063,-16.34889,2.74759,33.6607,3,38.531379310344825,27,73256
