Repository: uw-mad-dash/Battery-SoC-Estimation

## Data
The [LiPo 5450 mAh cell](https://maxamps.com/products/lipo-5450-1s-3-7v-battery) data can be found in <em>data</em> directory 👀. We collected 48 discharging-charging cycles for CRates 1, 2, 3, and 4. The measurements were recorded at 1 second rate. To understand data better, we provided a [Jupyter](https://jupyter.org/) notebook <em>data_visualization.ipynb</em> in <em>notebooks</em> directory. We used [Jupyter Dash](https://github.com/plotly/jupyter-dash) library which allows to create interactive plots. Names of the columns in the csv files containing data should be self-explanatory, except column 'AhStep [Ah]'. This column represents the cell capacity in Ah.

File: data/CRate3_Cycle29.csv (part 1 of 5)
Voltage [V],Current [A],AhStep [Ah],TempBottom [C],CRate [-],SOC [%],Cycle [-],Time [s]
4.0385,-16.34971,0.00454,28.42683,3,85.79655172413793,29,78228
4.0327,-16.34889,0.0091,28.21344,3,85.71793103448276,29,78229
4.02883,-16.34971,0.0136199999999999,28.42683,3,85.64000000000001,29,78230
4.02497,-16.34971,0.01816,28.22467,3,85.56172413793104,29,78231
4.0211,-16.34971,0.0227199999999999,28.42683,3,85.48310344827587,29,78232
4.01788,-16.34889,0.0272399999999999,28.42683,3,85.40517241379311,29,78233
4.01531,-16.34889,0.03181,28.42683,3,85.32637931034482,29,78234
4.01273,-16.34971,0.03635,28.4156,3,85.24810344827587,29,78235
4.01015,-16.34971,0.0408899999999999,28.42683,3,85.1698275862069,29,78236
4.00822,-16.34971,0.04543,28.4156,3,85.09155172413793,29,78237
4.00629,-16.34971,0.04995,28.42683,3,85.01362068965517,29,78238
4.00435,-16.34971,0.0545,28.42683,3,84.93517241379311,29,78239
4.00178,-16.34971,0.05906,28.42683,3,84.85655172413793,29,78240
4.00049,-16.34971,0.0636,28.42683,3,84.77827586206897,29,78241
3.99856,-16.34971,0.06812,28.43807,3,84.70034482758619,29,78242
3.99727,-16.34971,0.07267,28.43807,3,84.62189655172415,29,78243
3.99534,-16.34889,0.0772,28.4156,3,84.54379310344827,29,78244
3.99405,-16.34889,0.08177,28.42683,3,84.46500000000002,29,78245
3.99276,-16.34889,0.08631,28.4493,3,84.38672413793104,29,78246
3.99083,-16.34971,0.09084,28.64023,3,84.30862068965517,29,78247
3.98954,-16.34889,0.09537,28.629,3,84.2305172413793,29,78248
3.98825,-16.34971,0.0999299999999999,28.42683,3,84.15189655172415,29,78249
3.98696,-16.34889,0.10446,28.629,3,84.07379310344827,29,78250
3.98632,-16.34889,0.109,28.64023,3,83.9955172413793,29,78251
3.98503,-16.34889,0.11354,28.629,3,83.91724137931034,29,78252
3.98374,-16.34971,0.11809,28.64023,3,83.83879310344828,29,78253
3.98245,-16.34889,0.12262,28.629,3,83.76068965517241,29,78254
3.98116,-16.34889,0.12718,28.64023,3,83.68206896551725,29,78255
3.97987,-16.34889,0.13171,28.64023,3,83.60396551724139,29,78256
3.97859,-16.34971,0.13625,28.64023,3,83.52568965517241,29,78257
3.97794,-16.34971,0.14079,28.629,3,83.44741379310345,29,78258
3.97665,-16.34889,0.14533,28.629,3,83.36913793103447,29,78259
3.97601,-16.34971,0.1498799999999999,28.85363,3,83.29068965517241,29,78260
3.97472,-16.34889,0.1544299999999999,28.85363,3,83.21224137931036,29,78261
3.973430000000001,-16.34971,0.15896,28.8424,3,83.13413793103449,29,78262
3.97214,-16.34889,0.16349,28.8424,3,83.05603448275862,29,78263
3.9715,-16.34971,0.16805,28.8424,3,82.97741379310345,29,78264
3.97021,-16.34889,0.1725799999999999,28.85363,3,82.89931034482758,29,78265
3.96892,-16.34889,0.17714,28.85363,3,82.82068965517242,29,78266
3.968280000000001,-16.34971,0.18167,28.85363,3,82.74258620689656,29,78267
3.96699,-16.34889,0.1862,28.85363,3,82.66448275862068,29,78268
3.96635,-16.34971,0.1907599999999999,28.86486,3,82.58586206896551,29,78269
3.96506,-16.34889,0.1953,28.85363,3,82.50758620689656,29,78270
3.96377,-16.34889,0.19984,28.85363,3,82.42931034482758,29,78271
3.963130000000001,-16.34971,0.20438,29.0558,3,82.35103448275862,29,78272
3.96184,-16.34889,0.20893,29.06703,3,82.27258620689656,29,78273
3.96055,-16.34889,0.21345,29.06703,3,82.19465517241379,29,78274
3.95926,-16.34971,0.218,29.0558,3,82.11620689655173,29,78275
3.95862,-16.34971,0.22255,29.04456,3,82.03775862068966,29,78276
3.95733,-16.34971,0.22709,29.06703,3,81.9594827586207,29,78277
3.95604,-16.34971,0.23162,29.0558,3,81.88137931034483,29,78278
3.9554,-16.34971,0.23617,29.0558,3,81.80293103448275,29,78279
3.95411,-16.34971,0.2407099999999999,29.0558,3,81.72465517241379,29,78280
3.95282,-16.34971,0.24525,29.0558,3,81.64637931034483,29,78281
3.95153,-16.34971,0.24978,29.26919,3,81.56827586206896,29,78282
3.95024,-16.34971,0.25432,29.25796,3,81.49,29,78283
3.94895,-16.34971,0.25888,29.25796,3,81.41137931034481,29,78284
3.94766,-16.34971,0.26341,29.26919,3,81.33327586206896,29,78285
3.94702,-16.34971,0.26794,29.25796,3,81.2551724137931,29,78286
3.94573,-16.34971,0.27251,29.26919,3,81.17637931034484,29,78287
3.94444,-16.34889,0.27703,29.25796,3,81.09844827586207,29,78288
3.9438,-16.34971,0.28159,29.26919,3,81.01982758620689,29,78289
3.94251,-16.34971,0.28613,29.26919,3,80.94155172413794,29,78290
3.94122,-16.34971,0.29066,29.26919,3,80.86344827586207,29,78291
3.93993,-16.34971,0.2952,29.26919,3,80.7851724137931,29,78292
3.93865,-16.34971,0.29975,29.47136,3,80.70672413793102,29,78293
3.93736,-16.34971,0.30428,29.47136,3,80.62862068965516,29,78294
3.93671,-16.34971,0.30883,29.47136,3,80.5501724137931,29,78295
3.93542,-16.34971,0.31338,29.47136,3,80.47172413793105,29,78296
3.93414,-16.34889,0.31793,29.47136,3,80.39327586206898,29,78297
3.93285,-16.34889,0.32247,29.47136,3,80.315,29,78298
3.9322,-16.34889,0.327,29.47136,3,80.23689655172414,29,78299
3.93092,-16.34971,0.33155,29.47136,3,80.15844827586207,29,78300
3.92963,-16.34889,0.33608,29.47136,3,80.08034482758622,29,78301
3.92834,-16.34889,0.3406099999999999,29.47136,3,80.00224137931035,29,78302
3.92705,-16.34889,0.3451599999999999,29.47136,3,79.92379310344828,29,78303
3.92641,-16.34971,0.3497,29.47136,3,79.84551724137931,29,78304
3.92512,-16.34971,0.35424,29.47136,3,79.76724137931035,29,78305
3.92447,-16.34889,0.35879,29.46013,3,79.68879310344828,29,78306
3.92319,-16.34889,0.36333,29.47136,3,79.61051724137931,29,78307
3.9219,-16.34889,0.3678599999999999,29.46013,3,79.53241379310344,29,78308
3.92061,-16.34889,0.3724099999999999,29.47136,3,79.45396551724139,29,78309
3.91996,-16.34889,0.37696,29.68476,3,79.3755172413793,29,78310
3.91868,-16.34889,0.3815,29.68476,3,79.29724137931035,29,78311
3.91739,-16.34971,0.38604,29.46013,3,79.21896551724137,29,78312
3.91674,-16.34889,0.39057,29.47136,3,79.1408620689655,29,78313
3.9161,-16.34889,0.3951199999999999,29.68476,3,79.06241379310346,29,78314
3.91481,-16.34971,0.39965,29.67353,3,78.98431034482759,29,78315
3.91417,-16.34889,0.40419,29.67353,3,78.90603448275863,29,78316
3.91288,-16.34889,0.40876,29.67353,3,78.82724137931034,29,78317
3.91223,-16.34889,0.4132699999999999,29.68476,3,78.7494827586207,29,78318
3.91095,-16.34889,0.4178199999999999,29.68476,3,78.67103448275863,29,78319
3.9103,-16.34971,0.42235,29.68476,3,78.59293103448276,29,78320
3.90901,-16.34889,0.4268899999999999,29.67353,3,78.5146551724138,29,78321
3.90772,-16.34971,0.43144,29.67353,3,78.43620689655172,29,78322
3.90708,-16.34971,0.43599,29.67353,3,78.35775862068965,29,78323
3.90644,-16.34971,0.4405199999999999,29.68476,3,78.2796551724138,29,78324
3.90579,-16.34971,0.44508,29.68476,3,78.20103448275863,29,78325
3.90515,-16.34889,0.4496199999999999,29.67353,3,78.12275862068965,29,78326
3.9045,-16.34889,0.45415,29.68476,3,78.0446551724138,29,78327
3.90321,-16.34971,0.45871,29.68476,3,77.96603448275862,29,78328
3.90257,-16.34971,0.46324,29.68476,3,77.88793103448276,29,78329
3.90193,-16.34971,0.46779,29.68476,3,77.80948275862069,29,78330
3.90064,-16.34889,0.47233,29.68476,3,77.73120689655171,29,78331
3.89999,-16.34971,0.4768699999999999,29.67353,3,77.65293103448276,29,78332
3.89935,-16.34971,0.48139,29.68476,3,77.57499999999999,29,78333
3.89871,-16.34889,0.48595,29.68476,3,77.49637931034482,29,78334
3.89742,-16.34971,0.49049,29.69599,3,77.41810344827586,29,78335
3.89677,-16.34971,0.49503,29.68476,3,77.33982758620691,29,78336
3.89613,-16.34889,0.49958,29.68476,3,77.26137931034482,29,78337
3.895480000000001,-16.34889,0.5041,29.68476,3,77.18344827586206,29,78338
3.89484,-16.34889,0.50866,29.68476,3,77.10482758620691,29,78339
3.8942,-16.34971,0.5132,29.68476,3,77.02655172413793,29,78340
3.89355,-16.34971,0.51774,29.68476,3,76.94827586206897,29,78341
3.89291,-16.34971,0.52227,29.68476,3,76.87017241379311,29,78342
3.89226,-16.34889,0.52682,29.68476,3,76.79172413793104,29,78343
3.89162,-16.34889,0.53135,29.68476,3,76.71362068965517,29,78344
3.89097,-16.34971,0.53591,29.68476,3,76.63499999999999,29,78345
3.890330000000001,-16.34971,0.54045,29.68476,3,76.55672413793104,29,78346
3.88969,-16.34971,0.54497,29.68476,3,76.47879310344828,29,78347
3.88904,-16.34971,0.54951,29.69599,3,76.40051724137932,29,78348
3.88775,-16.34971,0.55406,29.68476,3,76.32206896551725,29,78349
3.88711,-16.34889,0.55862,29.68476,3,76.24344827586206,29,78350
3.88647,-16.34889,0.56315,29.69599,3,76.1653448275862,29,78351
3.88647,-16.34889,0.5676899999999999,29.67353,3,76.08706896551725,29,78352
3.88582,-16.34889,0.57225,29.68476,3,76.00844827586207,29,78353
3.88518,-16.34971,0.57677,29.67353,3,75.9305172413793,29,78354
3.88453,-16.34971,0.58133,29.68476,3,75.85189655172414,29,78355
3.88389,-16.34889,0.58586,29.67353,3,75.77379310344827,29,78356
3.88324,-16.34889,0.59041,29.68476,3,75.6953448275862,29,78357
3.8826,-16.34971,0.5949399999999999,29.68476,3,75.61724137931034,29,78358
3.88196,-16.34971,0.59948,29.68476,3,75.5389655172414,29,78359
3.88131,-16.34971,0.60402,29.68476,3,75.46068965517242,29,78360
3.88067,-16.34889,0.6085699999999999,29.67353,3,75.38224137931034,29,78361
3.88002,-16.34889,0.6130899999999999,29.68476,3,75.3043103448276,29,78362
3.87938,-16.34889,0.61764,29.68476,3,75.22586206896553,29,78363
3.87874,-16.34889,0.6221899999999999,29.68476,3,75.14741379310345,29,78364
3.87809,-16.34971,0.6267199999999999,29.68476,3,75.0693103448276,29,78365
3.87745,-16.34971,0.63127,29.68476,3,74.99086206896553,29,78366
3.8768,-16.34889,0.63581,29.67353,3,74.91258620689655,29,78367
3.8768,-16.34889,0.6403399999999999,29.68476,3,74.83448275862068,29,78368
3.87616,-16.34971,0.6449,29.68476,3,74.75586206896553,29,78369
3.87551,-16.34971,0.64944,29.69599,3,74.67758620689655,29,78370
3.87487,-16.34889,0.65398,29.68476,3,74.5993103448276,29,78371
3.87423,-16.34889,0.65852,29.68476,3,74.52103448275862,29,78372
3.873580000000001,-16.34889,0.66306,29.68476,3,74.44275862068966,29,78373
3.873580000000001,-16.34971,0.6676,29.68476,3,74.36448275862068,29,78374
3.87294,-16.34971,0.67215,29.68476,3,74.28603448275862,29,78375
3.87229,-16.34889,0.6766800000000001,29.68476,3,74.20793103448275,29,78376
3.87165,-16.34889,0.68125,29.68476,3,74.12913793103448,29,78377
3.871,-16.34889,0.6857800000000001,29.67353,3,74.05103448275862,29,78378
3.87036,-16.34971,0.6903199999999999,29.67353,3,73.97275862068966,29,78379
3.86972,-16.34971,0.69486,29.68476,3,73.89448275862068,29,78380
3.86907,-16.34889,0.6994100000000001,29.68476,3,73.81603448275862,29,78381
3.86907,-16.34889,0.7039300000000001,29.68476,3,73.73810344827587,29,78382
3.868430000000001,-16.34971,0.70848,29.67353,3,73.65965517241379,29,78383
3.86778,-16.34971,0.71301,29.67353,3,73.58155172413794,29,78384
3.86714,-16.34971,0.71755,29.68476,3,73.50327586206896,29,78385
3.8665,-16.34971,0.72211,29.68476,3,73.4246551724138,29,78386
3.86585,-16.34889,0.7266600000000001,29.68476,3,73.34620689655173,29,78387
3.86521,-16.34971,0.73119,29.67353,3,73.26810344827587,29,78388
3.86521,-16.34971,0.7357100000000001,29.67353,3,73.1901724137931,29,78389
3.86456,-16.34971,0.74026,29.68476,3,73.11172413793103,29,78390
3.86392,-16.34971,0.7448,29.68476,3,73.03344827586209,29,78391
3.86327,-16.34889,0.74934,29.68476,3,72.95517241379311,29,78392
3.86263,-16.34889,0.7539,29.68476,3,72.87655172413794,29,78393
3.86199,-16.34889,0.75844,29.67353,3,72.79827586206896,29,78394
3.86199,-16.34971,0.76298,29.68476,3,72.72,29,78395
3.86134,-16.34971,0.76751,29.68476,3,72.64189655172414,29,78396
3.8607,-16.34889,0.77205,29.67353,3,72.56362068965517,29,78397
3.86005,-16.34889,0.77659,29.68476,3,72.48534482758622,29,78398
3.85941,-16.34889,0.78114,29.67353,3,72.40689655172415,29,78399
3.85876,-16.34971,0.78569,29.68476,3,72.32844827586207,29,78400
3.85812,-16.34971,0.79023,29.68476,3,72.25017241379311,29,78401
3.85748,-16.34971,0.79475,29.68476,3,72.17224137931035,29,78402
3.85748,-16.34889,0.7993,29.67353,3,72.09379310344828,29,78403
3.85683,-16.34889,0.80386,29.68476,3,72.01517241379311,29,78404
3.85619,-16.34971,0.80838,29.68476,3,71.93724137931035,29,78405
3.85554,-16.34971,0.81294,29.68476,3,71.85862068965517,29,78406
3.8549,-16.34971,0.81747,29.68476,3,71.78051724137931,29,78407
3.8549,-16.34889,0.8220200000000001,29.67353,3,71.70206896551724,29,78408
3.85426,-16.34889,0.82657,29.67353,3,71.62362068965517,29,78409
3.85361,-16.34971,0.83109,29.68476,3,71.54568965517242,29,78410
3.85297,-16.34971,0.8356299999999999,29.68476,3,71.46741379310345,29,78411
3.85232,-16.34971,0.8401799999999999,29.68476,3,71.38896551724137,29,78412
3.85232,-16.34889,0.84472,29.68476,3,71.31068965517242,29,78413
3.85168,-16.34889,0.8492700000000001,29.68476,3,71.23224137931035,29,78414
3.85103,-16.34971,0.8537899999999999,29.68476,3,71.15431034482759,29,78415
3.85039,-16.34971,0.85836,29.68476,3,71.0755172413793,29,78416
3.84975,-16.34889,0.8628899999999999,29.68476,3,70.99741379310345,29,78417
3.8491,-16.34889,0.8674299999999999,29.67353,3,70.91913793103448,29,78418
3.84846,-16.34971,0.8719600000000001,29.68476,3,70.84103448275862,29,78419
3.84846,-16.34889,0.87651,29.68476,3,70.76258620689656,29,78420
3.84781,-16.34971,0.88105,29.68476,3,70.6843103448276,29,78421
3.84717,-16.34889,0.8856,29.68476,3,70.60586206896551,29,78422
3.84653,-16.34889,0.89015,29.68476,3,70.52741379310345,29,78423
3.84588,-16.34889,0.8946799999999999,29.68476,3,70.44931034482758,29,78424
3.84524,-16.34971,0.89922,29.68476,3,70.37103448275863,29,78425
3.84524,-16.34971,0.90375,29.67353,3,70.29293103448276,29,78426
3.84459,-16.34971,0.9083,29.68476,3,70.21448275862069,29,78427
3.84395,-16.34889,0.91285,29.68476,3,70.13603448275863,29,78428
3.8433,-16.34889,0.9174,29.68476,3,70.05758620689656,29,78429
3.84266,-16.34971,0.92194,29.67353,3,69.97931034482758,29,78430
3.84266,-16.34971,0.92646,29.68476,3,69.90137931034484,29,78431
3.84202,-16.34889,0.931,29.68476,3,69.82310344827586,29,78432
3.84137,-16.34889,0.93556,29.68476,3,69.74448275862069,29,78433
3.84073,-16.34889,0.94009,29.68476,3,69.66637931034484,29,78434
3.84008,-16.34971,0.94463,29.68476,3,69.58810344827586,29,78435
3.83944,-16.34889,0.94916,29.67353,3,69.51,29,78436
3.83944,-16.34889,0.95373,29.67353,3,69.43120689655171,29,78437
3.83879,-16.34889,0.95826,29.67353,3,69.35310344827586,29,78438
3.83815,-16.34971,0.96281,29.68476,3,69.2746551724138,29,78439
3.83751,-16.34971,0.96734,29.68476,3,69.19655172413793,29,78440
3.83686,-16.34889,0.97187,29.67353,3,69.11844827586206,29,78441
3.83622,-16.34889,0.97643,29.68476,3,69.03982758620691,29,78442
3.83557,-16.34889,0.98098,29.68476,3,68.96137931034482,29,78443
3.83493,-16.34971,0.9855,29.68476,3,68.88344827586207,29,78444
3.83493,-16.34971,0.99004,29.69599,3,68.80517241379312,29,78445
3.83429,-16.34889,0.99461,29.88692,3,68.72637931034483,29,78446
3.83364,-16.34889,0.99913,29.68476,3,68.64844827586207,29,78447
3.83364,-16.34971,1.00369,29.68476,3,68.56982758620691,29,78448
3.833,-16.34971,1.00822,29.88692,3,68.49172413793104,29,78449
3.83235,-16.34971,1.0127700000000002,29.89816,3,68.41327586206896,29,78450
3.83171,-16.34889,1.01731,29.88692,3,68.335,29,78451
3.83106,-16.34889,1.02183,29.88692,3,68.25706896551723,29,78452
3.83106,-16.34889,1.0263799999999998,29.88692,3,68.17862068965518,29,78453
3.83042,-16.34971,1.03091,29.88692,3,68.10051724137932,29,78454
3.82978,-16.34971,1.03546,29.89816,3,68.02206896551725,29,78455
3.82913,-16.34889,1.0400200000000002,29.89816,3,67.94344827586207,29,78456
3.82849,-16.34889,1.04456,29.89816,3,67.86517241379312,29,78457
3.82784,-16.34971,1.0491,29.88692,3,67.78689655172414,29,78458
3.82784,-16.34971,1.0536299999999998,29.89816,3,67.70879310344829,29,78459
3.8272,-16.34971,1.05816,29.89816,3,67.63068965517242,29,78460
3.82655,-16.34889,1.06272,29.88692,3,67.55206896551725,29,78461
3.82591,-16.34889,1.06725,29.89816,3,67.47396551724137,29,78462
3.82527,-16.34889,1.07179,29.88692,3,67.39568965517242,29,78463
3.82462,-16.34971,1.07635,29.88692,3,67.31706896551725,29,78464
3.82462,-16.34971,1.08087,29.88692,3,67.23913793103448,29,78465
3.82398,-16.34971,1.08542,29.88692,3,67.16068965517242,29,78466
3.82333,-16.34889,1.08997,29.88692,3,67.08224137931035,29,78467
3.82269,-16.34889,1.0945,30.10032,3,67.00413793103448,29,78468
3.82269,-16.34889,1.09904,30.08909,3,66.92586206896553,29,78469
3.82205,-16.34889,1.1035700000000002,29.88692,3,66.84775862068966,29,78470
3.8214,-16.34971,1.10812,30.08909,3,66.76931034482757,29,78471
3.82076,-16.34971,1.11267,30.11155,3,66.69086206896552,29,78472
3.82076,-16.34971,1.1172,30.10032,3,66.61275862068966,29,78473
3.82011,-16.34889,1.12175,30.10032,3,66.5343103448276,29,78474
3.81947,-16.34889,1.12629,30.10032,3,66.45603448275862,29,78475
3.81882,-16.34889,1.13083,30.10032,3,66.37775862068965,29,78476
3.81818,-16.34889,1.13536,30.10032,3,66.29965517241381,29,78477
3.81754,-16.34971,1.13992,30.10032,3,66.22103448275863,29,78478
3.81754,-16.34971,1.14447,30.10032,3,66.14258620689655,29,78479
3.81689,-16.34971,1.14901,30.10032,3,66.06431034482759,29,78480
3.81625,-16.34889,1.15355,30.10032,3,65.98603448275863,29,78481
3.8156,-16.34889,1.1580700000000002,30.10032,3,65.90810344827585,29,78482
3.81496,-16.34889,1.16264,30.10032,3,65.82931034482759,29,78483
3.81496,-16.34889,1.16716,30.10032,3,65.75137931034483,29,78484
3.81432,-16.34971,1.1717,30.08909,3,65.67310344827585,29,78485
3.81367,-16.34971,1.17625,30.10032,3,65.59465517241378,29,78486
3.81367,-16.34971,1.18081,30.11155,3,65.51603448275863,29,78487
3.81303,-16.34971,1.18535,30.31372,3,65.43775862068966,29,78488
3.81238,-16.34889,1.18986,30.30249,3,65.36,29,78489
3.81174,-16.34889,1.19442,30.31372,3,65.28137931034483,29,78490
3.81109,-16.34889,1.19895,30.30249,3,65.20327586206896,29,78491
3.81109,-16.34889,1.20351,30.31372,3,65.12465517241378,29,78492
3.81045,-16.34971,1.20804,30.30249,3,65.04655172413794,29,78493
3.80981,-16.34971,1.21258,30.30249,3,64.96827586206896,29,78494
3.80916,-16.34971,1.2171299999999998,30.30249,3,64.88982758620689,29,78495
3.80916,-16.34971,1.22168,30.30249,3,64.81137931034483,29,78496
3.80852,-16.34889,1.22621,30.30249,3,64.73327586206896,29,78497
3.80787,-16.34889,1.23076,30.30249,3,64.65482758620689,29,78498
3.80723,-16.34889,1.23529,30.30249,3,64.57672413793104,29,78499
3.80658,-16.34971,1.23982,30.30249,3,64.49862068965517,29,78500
3.80594,-16.34889,1.24439,30.31372,3,64.41982758620689,29,78501
3.80594,-16.34889,1.24892,30.31372,3,64.34172413793104,29,78502
3.8053,-16.34971,1.25346,30.30249,3,64.26344827586209,29,78503
3.80465,-16.34889,1.25801,30.51589,3,64.185,29,78504
3.80401,-16.34889,1.26254,30.51589,3,64.10689655172413,29,78505
3.80401,-16.34971,1.26708,30.52712,3,64.02862068965517,29,78506
3.80336,-16.34971,1.27163,30.30249,3,63.95017241379311,29,78507
3.80272,-16.34971,1.27618,30.52712,3,63.87172413793103,29,78508
3.80272,-16.34971,1.28071,30.51589,3,63.79362068965517,29,78509
3.80208,-16.34971,1.28524,30.51589,3,63.71551724137932,29,78510
3.80143,-16.34971,1.28978,30.52712,3,63.63724137931036,29,78511
3.80079,-16.34889,1.29432,30.51589,3,63.55896551724138,29,78512
3.80014,-16.34971,1.29886,30.51589,3,63.48068965517241,29,78513
3.80014,-16.34971,1.30341,30.51589,3,63.40224137931034,29,78514
3.7995,-16.34971,1.30796,30.51589,3,63.323793103448274,29,78515
3.79885,-16.34889,1.31249,30.51589,3,63.24568965517243,29,78516
3.79885,-16.34889,1.31704,30.51589,3,63.167241379310354,29,78517
3.79821,-16.34889,1.32159,30.52712,3,63.08879310344828,29,78518
3.79757,-16.34889,1.32612,30.52712,3,63.010689655172406,29,78519
3.79692,-16.34889,1.33065,30.51589,3,62.93258620689655,29,78520
3.79628,-16.34889,1.33521,30.52712,3,62.85396551724138,29,78521
3.795630000000001,-16.34889,1.33974,30.72928,3,62.77586206896552,29,78522
3.79499,-16.34889,1.34429,30.71805,3,62.69741379310345,29,78523
3.79499,-16.34889,1.34882,30.74052,3,62.61931034482759,29,78524
3.79434,-16.34971,1.35337,30.72928,3,62.54086206896552,29,78525
3.7937,-16.34889,1.35791,30.71805,3,62.46258620689655,29,78526
3.7937,-16.34889,1.36245,30.72928,3,62.38431034482759,29,78527
3.79306,-16.34971,1.36701,30.72928,3,62.30568965517242,29,78528
3.79241,-16.34889,1.37153,30.72928,3,62.227758620689656,29,78529
3.79241,-16.34889,1.37606,30.72928,3,62.1496551724138,29,78530
3.79177,-16.34889,1.38061,30.72928,3,62.07120689655173,29,78531
3.79112,-16.34889,1.38515,30.72928,3,61.99293103448276,29,78532
3.79048,-16.34971,1.38969,30.72928,3,61.9146551724138,29,78533
3.79048,-16.34889,1.39426,30.72928,3,61.83586206896551,29,78534
3.78984,-16.34971,1.39879,30.72928,3,61.75775862068966,29,78535
3.78919,-16.34971,1.40333,30.72928,3,61.6794827586207,29,78536
3.78919,-16.34971,1.40788,30.72928,3,61.60103448275864,29,78537
3.78855,-16.34971,1.4124,30.72928,3,61.52310344827586,29,78538
3.7879,-16.34971,1.41694,30.72928,3,61.44482758620689,29,78539
3.78726,-16.34971,1.42149,30.72928,3,61.36637931034484,29,78540
3.78726,-16.34971,1.42604,30.72928,3,61.28793103448277,29,78541
3.78661,-16.34971,1.43056,30.74052,3,61.21000000000001,29,78542
3.78597,-16.34971,1.4351200000000002,30.94268,3,61.13137931034482,29,78543
3.78533,-16.34971,1.4396799999999998,30.94268,3,61.05275862068966,29,78544
3.78533,-16.34971,1.4442,30.94268,3,60.97482758620691,29,78545
3.78468,-16.34971,1.44873,30.94268,3,60.89672413793103,29,78546
3.78404,-16.34889,1.45328,30.93145,3,60.818275862068965,29,78547
3.78339,-16.34971,1.45783,30.93145,3,60.739827586206886,29,78548
3.78339,-16.34971,1.46235,30.94268,3,60.66189655172414,29,78549
3.78275,-16.34971,1.46689,30.93145,3,60.58362068965517,29,78550
3.7821,-16.34971,1.47144,30.94268,3,60.5051724137931,29,78551
3.7821,-16.34971,1.4759799999999998,30.94268,3,60.42689655172414,29,78552
3.78146,-16.34971,1.48055,30.93145,3,60.34810344827586,29,78553
3.78082,-16.34971,1.48509,30.93145,3,60.26982758620689,29,78554
3.78082,-16.34971,1.4896,30.94268,3,60.19206896551724,29,78555
3.78017,-16.34971,1.49415,30.94268,3,60.11362068965517,29,78556
3.77953,-16.34971,1.4987,31.14485,3,60.0351724137931,29,78557
3.77953,-16.34971,1.50324,30.93145,3,59.95689655172414,29,78558
3.778880000000001,-16.34971,1.50778,30.93145,3,59.87862068965519,29,78559
3.77824,-16.34971,1.51233,31.14485,3,59.80017241379311,29,78560
3.77824,-16.34971,1.5168700000000002,31.14485,3,59.72189655172414,29,78561
3.7776,-16.34971,1.5214,31.15608,3,59.64379310344828,29,78562
3.77695,-16.34889,1.52595,31.14485,3,59.56534482758621,29,78563
3.77631,-16.34889,1.53047,31.14485,3,59.48741379310345,29,78564
3.77631,-16.34889,1.53504,31.15608,3,59.40862068965518,29,78565
3.77566,-16.34889,1.53958,31.14485,3,59.33034482758621,29,78566
3.77502,-16.34971,1.5441200000000002,31.14485,3,59.25206896551724,29,78567
3.77437,-16.34971,1.54866,31.14485,3,59.17379310344828,29,78568
3.77437,-16.34971,1.5532,31.15608,3,59.09551724137931,29,78569
3.773730000000001,-16.34971,1.55774,31.15608,3,59.01724137931035,29,78570
3.77309,-16.34971,1.56227,31.14485,3,58.93913793103449,29,78571
3.77309,-16.34971,1.56682,31.14485,3,58.860689655172415,29,78572
3.77244,-16.34971,1.57136,31.14485,3,58.78241379310345,29,78573
3.77244,-16.34971,1.57591,31.15608,3,58.70396551724139,29,78574
3.7718,-16.34971,1.58045,31.15608,3,58.625689655172415,29,78575
3.77115,-16.34971,1.58499,31.15608,3,58.54741379310344,29,78576
3.77115,-16.34971,1.58953,31.15608,3,58.46913793103448,29,78577
3.77051,-16.34971,1.59406,31.14485,3,58.39103448275862,29,78578
3.76987,-16.34971,1.5986200000000002,31.14485,3,58.31241379310344,29,78579
3.76987,-16.34889,1.60316,31.35825,3,58.23413793103448,29,78580
3.76922,-16.34971,1.60771,31.15608,3,58.15568965517242,29,78581
3.768580000000001,-16.34889,1.6122299999999998,31.36948,3,58.077758620689664,29,78582
3.768580000000001,-16.34889,1.61677,31.35825,3,57.99948275862069,29,78583
3.76793,-16.34889,1.62132,31.36948,3,57.92103448275862,29,78584
3.76793,-16.34889,1.62586,31.35825,3,57.84275862068965,29,78585
3.76729,-16.34971,1.63041,31.35825,3,57.76431034482758,29,78586
3.76664,-16.34889,1.63494,31.35825,3,57.68620689655173,29,78587
3.766,-16.34971,1.63949,31.35825,3,57.60775862068967,29,78588
3.766,-16.34971,1.6440099999999995,31.35825,3,57.5298275862069,29,78589
3.76536,-16.34889,1.64858,31.35825,3,57.45103448275862,29,78590
3.76471,-16.34971,1.65312,31.36948,3,57.372758620689645,29,78591
3.76471,-16.34889,1.65765,31.35825,3,57.29465517241379,29,78592
3.76407,-16.34889,1.66218,31.36948,3,57.21655172413793,29,78593
3.76342,-16.34971,1.66672,31.36948,3,57.13827586206897,29,78594
3.76278,-16.34889,1.6712599999999995,31.36948,3,57.06000000000002,29,78595
3.76278,-16.34971,1.67582,31.36948,3,56.98137931034484,29,78596
3.76278,-16.34889,1.68035,31.35825,3,56.903275862068966,29,78597
3.76213,-16.34971,1.68491,31.35825,3,56.8246551724138,29,78598
3.76149,-16.34971,1.68944,31.57164,3,56.74655172413793,29,78599
3.76085,-16.34889,1.69397,31.57164,3,56.66844827586206,29,78600
3.76085,-16.34971,1.69852,31.57164,3,56.59,29,78601
3.7602,-16.34889,1.7030599999999998,31.57164,3,56.51172413793104,29,78602
3.7602,-16.34889,1.7075900000000002,31.57164,3,56.43362068965517,29,78603
3.75956,-16.34889,1.71215,31.35825,3,56.355,29,78604
3.75891,-16.34971,1.71669,31.57164,3,56.27672413793104,29,78605
3.75891,-16.34889,1.72123,31.57164,3,56.19844827586206,29,78606
3.75827,-16.34971,1.72577,31.57164,3,56.12017241379311,29,78607
3.75827,-16.34971,1.7303,31.57164,3,56.04206896551725,29,78608
3.75763,-16.34971,1.7348599999999998,31.57164,3,55.96344827586206,29,78609
3.75763,-16.34889,1.73941,31.57164,3,55.885,29,78610
3.75698,-16.34889,1.74395,31.57164,3,55.80672413793104,29,78611
3.75634,-16.34889,1.74848,31.57164,3,55.72862068965517,29,78612
3.75569,-16.34971,1.75301,31.57164,3,55.65051724137932,29,78613
3.75569,-16.34971,1.75757,31.57164,3,55.57189655172413,29,78614
3.75505,-16.34971,1.7621,31.57164,3,55.49379310344828,29,78615
3.75505,-16.34971,1.76665,31.58287,3,55.41534482758621,29,78616
3.7544,-16.34889,1.77119,31.78504,3,55.33706896551725,29,78617
3.75376,-16.34889,1.77571,31.77381,3,55.25913793103448,29,78618
3.75312,-16.34889,1.78026,31.76258,3,55.180689655172415,29,78619
3.75312,-16.34889,1.7848099999999998,31.78504,3,55.10224137931036,29,78620
3.75247,-16.34971,1.78937,31.77381,3,55.023620689655175,29,78621
3.75247,-16.34971,1.7939,31.78504,3,54.945517241379314,29,78622
3.75183,-16.34971,1.79842,31.77381,3,54.86758620689655,29,78623
3.75183,-16.34971,1.80297,31.77381,3,54.78913793103448,29,78624
3.75118,-16.34889,1.80751,31.77381,3,54.710862068965525,29,78625
3.75118,-16.34889,1.81207,31.77381,3,54.63224137931034,29,78626
3.75054,-16.34889,1.81659,31.77381,3,54.55431034482759,29,78627
3.74989,-16.34889,1.82114,31.77381,3,54.475862068965526,29,78628
3.74989,-16.34971,1.8257,31.78504,3,54.39724137931034,29,78629
3.74925,-16.34971,1.83021,31.77381,3,54.31948275862069,29,78630
3.74925,-16.34971,1.83476,31.78504,3,54.24103448275861,29,78631
3.74861,-16.34971,1.8393,31.78504,3,54.16275862068966,29,78632
3.74861,-16.34889,1.84385,31.77381,3,54.08431034482759,29,78633
3.74796,-16.34889,1.84839,31.77381,3,54.006034482758615,29,78634
3.74796,-16.34889,1.85293,31.78504,3,53.92775862068966,29,78635
3.74732,-16.34889,1.85748,31.77381,3,53.84931034482759,29,78636
3.74667,-16.34971,1.86201,31.78504,3,53.77120689655173,29,78637
3.74667,-16.34971,1.86657,31.77381,3,53.69258620689655,29,78638
3.74603,-16.34889,1.87109,31.77381,3,53.6146551724138,29,78639
3.74539,-16.34889,1.87564,31.98721,3,53.536206896551725,29,78640
3.74539,-16.34889,1.88017,31.97598,3,53.45810344827586,29,78641
3.74474,-16.34971,1.88473,31.98721,3,53.37948275862069,29,78642
3.7441,-16.34889,1.88928,31.98721,3,53.30103448275862,29,78643
3.7441,-16.34971,1.89381,31.98721,3,53.22293103448276,29,78644
3.74345,-16.34971,1.89835,31.98721,3,53.1446551724138,29,78645
3.74281,-16.34889,1.9029,31.98721,3,53.066206896551726,29,78646
3.74281,-16.34889,1.90743,31.98721,3,52.988103448275865,29,78647
3.74216,-16.34889,1.91196,31.98721,3,52.91,29,78648
3.74216,-16.34889,1.91652,31.98721,3,52.83137931034482,29,78649
3.74216,-16.34971,1.92104,31.97598,3,52.75344827586206,29,78650
3.74152,-16.34971,1.92561,31.97598,3,52.6746551724138,29,78651
3.74152,-16.34971,1.93013,31.97598,3,52.59672413793104,29,78652
3.74088,-16.34971,1.93468,31.98721,3,52.51827586206897,29,78653
3.74088,-16.34889,1.93923,31.97598,3,52.43982758620689,29,78654
3.74023,-16.34889,1.94378,31.97598,3,52.36137931034482,29,78655
3.74023,-16.34889,1.94831,31.97598,3,52.28327586206897,29,78656
3.73959,-16.34889,1.95284,31.97598,3,52.2051724137931,29,78657
3.73894,-16.34889,1.95738,31.98721,3,52.126896551724144,29,78658
3.73894,-16.34889,1.96194,31.99844,3,52.04827586206897,29,78659
3.7383,-16.34889,1.96648,32.20061,3,51.970000000000006,29,78660
3.7383,-16.34971,1.97102,32.189370000000004,3,51.89172413793104,29,78661
3.73766,-16.34971,1.97554,31.98721,3,51.81379310344828,29,78662
3.73766,-16.34971,1.98008,32.189370000000004,3,51.735517241379306,29,78663
3.73766,-16.34971,1.98462,32.13322,3,51.65724137931034,29,78664
3.73701,-16.34889,1.98916,32.20061,3,51.578965517241386,29,78665
3.73701,-16.34889,1.99372,32.20061,3,51.50034482758621,29,78666
3.73637,-16.34889,1.99825,32.20061,3,51.42224137931034,29,78667
3.73572,-16.34889,2.0028,32.20061,3,51.34379310344828,29,78668
3.73572,-16.34971,2.00734,32.189370000000004,3,51.26551724137931,29,78669
3.73508,-16.34971,2.01187,32.20061,3,51.18741379310345,29,78670
3.73508,-16.34889,2.01641,32.20061,3,51.10913793103448,29,78671
3.73443,-16.34889,2.02096,32.21184,3,51.03068965517242,29,78672
3.73379,-16.34971,2.0255,32.20061,3,50.95241379310345,29,78673
3.73379,-16.34971,2.03005,32.20061,3,50.87396551724137,29,78674
3.73315,-16.34971,2.03459,32.20061,3,50.79568965517242,29,78675
3.73315,-16.34971,2.03912,32.20061,3,50.71758620689655,29,78676
3.7325,-16.34889,2.04368,32.27923,3,50.638965517241374,29,78677
3.7325,-16.34889,2.04821,32.20061,3,50.56086206896552,29,78678
3.73186,-16.34889,2.05274,32.20061,3,50.48275862068966,29,78679
3.73186,-16.34971,2.0573,32.402770000000004,3,50.40413793103448,29,78680
3.73121,-16.34889,2.06184,32.189370000000004,3,50.32586206896551,29,78681
3.73121,-16.34971,2.06639,32.20061,3,50.24741379310345,29,78682
3.73057,-16.34971,2.07092,32.414,3,50.16931034482758,29,78683
3.73057,-16.34971,2.07546,32.414,3,50.091034482758616,29,78684
3.72992,-16.34889,2.08001,32.402770000000004,3,50.01258620689655,29,78685
3.72992,-16.34889,2.08454,32.414,3,49.93448275862069,29,78686
3.72928,-16.34971,2.08909,32.414,3,49.856034482758616,29,78687
3.72928,-16.34889,2.09363,32.414,3,49.77775862068966,29,78688
3.72864,-16.34889,2.09817,32.414,3,49.69948275862069,29,78689
3.72864,-16.34971,2.1027,32.402770000000004,3,49.62137931034482,29,78690
3.72799,-16.34971,2.10725,32.402770000000004,3,49.54293103448276,29,78691
3.72799,-16.34889,2.11181,32.402770000000004,3,49.46431034482758,29,78692
3.72735,-16.34889,2.11634,32.414,3,49.38620689655173,29,78693
3.72735,-16.34889,2.12087,32.414,3,49.30810344827586,29,78694
3.72735,-16.34889,2.12543,32.414,3,49.22948275862069,29,78695
3.7267,-16.34971,2.12995,32.39154,3,49.15155172413793,29,78696
3.7267,-16.34971,2.1345,32.414,3,49.07310344827586,29,78697
3.72606,-16.34971,2.13904,32.402770000000004,3,48.9948275862069,29,78698
3.72542,-16.34971,2.14357,32.414,3,48.91672413793104,29,78699
3.72542,-16.34889,2.14811,32.414,3,48.83844827586206,29,78700
3.72477,-16.34889,2.15266,32.402770000000004,3,48.76,29,78701
3.72477,-16.34889,2.15722,32.402770000000004,3,48.68137931034482,29,78702
3.72413,-16.34889,2.16175,32.616170000000004,3,48.60327586206897,29,78703
3.72413,-16.34971,2.16628,32.6274,3,48.5251724137931,29,78704
3.72348,-16.34971,2.17082,32.402770000000004,3,48.446896551724144,29,78705
3.72348,-16.34971,2.17537,32.402770000000004,3,48.36844827586207,29,78706
3.72284,-16.34971,2.17993,32.616170000000004,3,48.28982758620689,29,78707
3.72284,-16.34971,2.18445,32.616170000000004,3,48.21189655172415,29,78708
3.72219,-16.34889,2.18901,32.616170000000004,3,48.13327586206897,29,78709
3.72219,-16.34889,2.19354,32.616170000000004,3,48.0551724137931,29,78710
3.72155,-16.34889,2.19809,32.6274,3,47.97672413793104,29,78711
3.72155,-16.34889,2.20263,32.616170000000004,3,47.89844827586207,29,78712
3.72155,-16.34971,2.20717,32.60494,3,47.8201724137931,29,78713
3.72091,-16.34971,2.21172,32.616170000000004,3,47.74172413793104,29,78714
3.72091,-16.34971,2.21626,32.6274,3,47.66344827586207,29,78715
3.72026,-16.34971,2.22078,32.6274,3,47.58551724137931,29,78716
3.72026,-16.34889,2.22534,32.616170000000004,3,47.50689655172413,29,78717
3.71962,-16.34889,2.22987,32.616170000000004,3,47.42879310344828,29,78718
3.71962,-16.34889,2.23441,32.616170000000004,3,47.35051724137931,29,78719
3.71897,-16.34889,2.23897,32.616170000000004,3,47.27189655172413,29,78720
3.71897,-16.34889,2.2435,32.6274,3,47.19379310344828,29,78721
3.71833,-16.34971,2.24804,32.6274,3,47.11551724137931,29,78722
3.71833,-16.34971,2.2526,32.8071,3,47.03689655172413,29,78723
3.71833,-16.34971,2.25712,32.616170000000004,3,46.958965517241374,29,78724
3.71768,-16.34889,2.26167,32.616170000000004,3,46.88051724137931,29,78725
3.71768,-16.34889,2.2662,32.616170000000004,3,46.802413793103455,29,78726
3.71704,-16.34971,2.27074,32.616170000000004,3,46.72413793103448,29,78727
3.71704,-16.34971,2.27528,32.6274,3,46.64586206896552,29,78728
3.7164,-16.34971,2.27982,32.616170000000004,3,46.56758620689655,29,78729
3.7164,-16.34971,2.28438,32.8408,3,46.488965517241375,29,78730
3.71575,-16.34889,2.28891,32.829570000000004,3,46.41086206896552,29,78731
3.71575,-16.34889,2.29345,32.81834,3,46.33258620689655,29,78732
3.71511,-16.34971,2.298,32.829570000000004,3,46.254137931034485,29,78733
3.71511,-16.34889,2.30252,32.829570000000004,3,46.176206896551726,29,78734
3.71446,-16.34971,2.30709,32.829570000000004,3,46.09741379310345,29,78735
3.71446,-16.34971,2.31163,32.81834,3,46.019137931034486,29,78736
3.71446,-16.34971,2.31616,32.81834,3,45.94103448275862,29,78737
3.71382,-16.34971,2.3206900000000004,32.81834,3,45.86293103448275,29,78738
3.71382,-16.34971,2.32526,32.81834,3,45.784137931034486,29,78739
3.71318,-16.34889,2.3298,32.829570000000004,3,45.70586206896552,29,78740
3.71318,-16.34889,2.33431,32.829570000000004,3,45.628103448275866,29,78741
3.71253,-16.34889,2.33886,32.829570000000004,3,45.54965517241379,29,78742
3.71253,-16.34889,2.34341,32.829570000000004,3,45.47120689655173,29,78743
3.71189,-16.34971,2.3479400000000004,32.829570000000004,3,45.39310344827586,29,78744
3.71189,-16.34971,2.35249,32.829570000000004,3,45.314655172413794,29,78745
3.71124,-16.34971,2.35704,32.81834,3,45.23620689655173,29,78746
3.71124,-16.34889,2.36156,32.829570000000004,3,45.15827586206897,29,78747
3.71124,-16.34889,2.3661,32.829570000000004,3,45.08,29,78748
3.7106,-16.34889,2.37067,32.829570000000004,3,45.00120689655173,29,78749
3.7106,-16.34889,2.37521,32.829570000000004,3,44.92293103448276,29,78750
3.7106,-16.34971,2.37974,32.829570000000004,3,44.8448275862069,29,78751
3.70995,-16.34971,2.38427,33.042970000000004,3,44.76672413793104,29,78752
3.70995,-16.34889,2.38881,33.03173,3,44.68844827586207,29,78753
3.70931,-16.34889,2.39339,33.042970000000004,3,44.609482758620686,29,78754
3.70931,-16.34889,2.39791,33.03173,3,44.531551724137934,29,78755
3.70867,-16.34971,2.4024400000000004,33.03173,3,44.45344827586207,29,78756
3.70867,-16.34971,2.40699,33.042970000000004,3,44.375,29,78757
3.70867,-16.34971,2.41152,33.042970000000004,3,44.29689655172415,29,78758
3.70802,-16.34971,2.41608,33.042970000000004,3,44.21827586206897,29,78759
3.70802,-16.34971,2.42062,33.03173,3,44.14,29,78760
3.70738,-16.34889,2.42516,33.042970000000004,3,44.06172413793104,29,78761
3.70738,-16.34889,2.4297,33.042970000000004,3,43.98344827586207,29,78762
3.70738,-16.34889,2.43423,33.03173,3,43.90534482758621,29,78763
3.70673,-16.34889,2.43877,33.03173,3,43.82706896551724,29,78764
3.70673,-16.34971,2.44333,33.042970000000004,3,43.74844827586207,29,78765
3.70673,-16.34971,2.44786,33.042970000000004,3,43.67034482758621,29,78766
3.70609,-16.34971,2.45242,33.25636,3,43.59172413793103,29,78767
3.70609,-16.34889,2.45695,33.042970000000004,3,43.51362068965517,29,78768
3.70545,-16.34889,2.46149,33.03173,3,43.43534482758621,29,78769
3.70545,-16.34889,2.46603,33.042970000000004,3,43.35706896551724,29,78770
3.7048,-16.34889,2.47057,33.042970000000004,3,43.27879310344828,29,78771
3.7048,-16.34971,2.4751,33.24513,3,43.20068965517242,29,78772
3.70416,-16.34971,2.4796400000000003,33.24513,3,43.12241379310344,29,78773
3.70416,-16.34971,2.4842,33.06543,3,43.04379310344827,29,78774
3.70416,-16.34889,2.48873,33.24513,3,42.96568965517241,29,78775
3.70351,-16.34971,2.49327,33.03173,3,42.887413793103455,29,78776
3.70351,-16.34889,2.49783,33.24513,3,42.808793103448274,29,78777
3.70287,-16.34889,2.50237,33.24513,3,42.73051724137931,29,78778
3.70287,-16.34889,2.50691,33.24513,3,42.65224137931035,29,78779
3.70222,-16.34889,2.51143,33.24513,3,42.57431034482759,29,78780
3.70222,-16.34889,2.51599,33.24513,3,42.49568965517241,29,78781
3.70222,-16.34971,2.52053,33.24513,3,42.41741379310345,29,78782
3.70158,-16.34889,2.52507,33.2339,3,42.339137931034486,29,78783
3.70158,-16.34889,2.52962,33.24513,3,42.26068965517241,29,78784
3.70158,-16.34889,2.5341400000000003,33.24513,3,42.18275862068965,29,78785
3.70094,-16.34971,2.5387,33.24513,3,42.10413793103449,29,78786
3.70094,-16.34971,2.5432200000000003,33.24513,3,42.02620689655172,29,78787
3.70094,-16.34971,2.54778,33.24513,3,41.94758620689655,29,78788
3.70029,-16.34971,2.55232,33.24513,3,41.86931034482759,29,78789
3.70029,-16.34889,2.55686,33.24513,3,41.79103448275863,29,78790
3.69965,-16.34889,2.56141,33.24513,3,41.71258620689655,29,78791
3.69965,-16.34971,2.5659400000000003,33.24513,3,41.634482758620685,29,78792
3.69965,-16.34889,2.57049,33.45853,3,41.55603448275863,29,78793
3.699,-16.34971,2.57502,33.25636,3,41.47793103448276,29,78794
3.699,-16.34971,2.57957,33.45853,3,41.39948275862069,29,78795
3.699,-16.34889,2.5841,33.45853,3,41.32137931034483,29,78796
3.69836,-16.34889,2.5886400000000003,33.45853,3,41.24310344827586,29,78797
3.69836,-16.34971,2.5932,33.45853,3,41.164482758620686,29,78798
3.69836,-16.34889,2.5977200000000003,33.45853,3,41.08655172413793,29,78799
3.69771,-16.34889,2.60227,33.45853,3,41.00810344827587,29,78800
3.69771,-16.34889,2.60681,33.45853,3,40.9298275862069,29,78801
3.69707,-16.34889,2.61135,33.4473,3,40.851551724137934,29,78802
3.69707,-16.34889,2.6159,33.45853,3,40.77310344827586,29,78803
3.69707,-16.34971,2.6204400000000003,33.4473,3,40.69482758620689,29,78804
3.69643,-16.34971,2.62498,33.45853,3,40.616551724137935,29,78805
3.69643,-16.34971,2.62952,33.4473,3,40.53827586206897,29,78806
3.69643,-16.34889,2.63405,33.4473,3,40.46017241379311,29,78807
3.695780000000001,-16.34889,2.63859,33.45853,3,40.38189655172413,29,78808
3.695780000000001,-16.34889,2.64315,33.4473,3,40.30327586206897,29,78809
3.695780000000001,-16.34889,2.6476900000000003,33.45853,3,40.225,29,78810
3.69514,-16.34889,2.65223,33.45853,3,40.14672413793104,29,78811
3.69514,-16.34889,2.65677,33.4473,3,40.06844827586208,29,78812
3.69514,-16.34889,2.66132,33.45853,3,39.99,29,78813
3.69449,-16.34889,2.66586,33.4473,3,39.91172413793104,29,78814
3.69449,-16.34971,2.67041,33.6607,3,39.833275862068966,29,78815
3.69385,-16.34971,2.67493,33.4473,3,39.75534482758621,29,78816
3.69385,-16.34889,2.67948,33.64946,3,39.67689655172414,29,78817
3.69385,-16.34971,2.68403,33.64946,3,39.59844827586207,29,78818
3.69321,-16.34889,2.68858,33.64946,3,39.52,29,78819
3.69321,-16.34889,2.69311,33.6607,3,39.44189655172414,29,78820
3.69321,-16.34889,2.69765,33.6607,3,39.36362068965517,29,78821
3.69256,-16.34889,2.7021900000000003,33.6607,3,39.2853448275862,29,78822
3.69256,-16.34971,2.70674,33.6607,3,39.20689655172414,29,78823
3.69256,-16.34971,2.7112700000000003,33.6607,3,39.128793103448274,29,78824
3.69192,-16.34971,2.7158,33.6607,3,39.05068965517241,29,78825
3.69192,-16.34889,2.72035,33.6607,3,38.97224137931035,29,78826
3.69127,-16.34889,2.7248900000000003,33.67193,3,38.89396551724138,29,78827
3.69127,-16.34889,2.7294400000000003,33.6607,3,38.8155172413793,29,78828
3.69127,-16.34889,2.7339900000000004,33.6607,3,38.73706896551723,29,78829
3.69127,-16.34889,2.73853,33.6607,3,38.65879310344828,29,78830
3.69063,-16.34889,2.74306,33.6607,3,38.580689655172414,29,78831
