Repository: uw-mad-dash/Battery-SoC-Estimation

## Data
The [LiPo 5450 mAh cell](https://maxamps.com/products/lipo-5450-1s-3-7v-battery) data can be found in <em>data</em> directory 👀. We collected 48 discharging-charging cycles for CRates 1, 2, 3, and 4. The measurements were recorded at 1 second rate. To understand data better, we provided a [Jupyter](https://jupyter.org/) notebook <em>data_visualization.ipynb</em> in <em>notebooks</em> directory. We used [Jupyter Dash](https://github.com/plotly/jupyter-dash) library which allows to create interactive plots. Names of the columns in the csv files containing data should be self-explanatory, except column 'AhStep [Ah]'. This column represents the cell capacity in Ah.

File: data/CRate3_Cycle30.csv (part 1 of 5)
Voltage [V],Current [A],AhStep [Ah],TempBottom [C],CRate [-],SOC [%],Cycle [-],Time [s]
4.0385,16.34889,0.00455,28.42683,3,85.78913793103449,30,81015
4.0327,16.34971,0.00908,28.22467,3,85.71103448275862,30,81016
4.02883,16.34889,0.0136199999999999,28.22467,3,85.63275862068966,30,81017
4.02497,16.34889,0.01818,28.42683,3,85.55413793103449,30,81018
4.0211,16.34889,0.0227199999999999,28.42683,3,85.47586206896553,30,81019
4.01788,16.34889,0.02727,28.42683,3,85.39741379310345,30,81020
4.01531,16.34889,0.0318,28.43807,3,85.3193103448276,30,81021
4.01273,16.34971,0.03633,28.22467,3,85.24120689655172,30,81022
4.01015,16.34889,0.0408899999999999,28.42683,3,85.16258620689655,30,81023
4.00822,16.34971,0.04543,28.42683,3,85.0843103448276,30,81024
4.00629,16.34889,0.04997,28.42683,3,85.00603448275862,30,81025
4.00371,16.34889,0.0545,28.42683,3,84.92793103448275,30,81026
4.00178,16.34971,0.0590299999999999,28.42683,3,84.8498275862069,30,81027
3.99984,16.34971,0.06358,28.42683,3,84.77137931034483,30,81028
3.99856,16.34971,0.0681399999999999,28.43807,3,84.69275862068966,30,81029
3.99727,16.34889,0.07266,28.4156,3,84.61482758620689,30,81030
3.99534,16.34971,0.0772,28.4156,3,84.53655172413792,30,81031
3.99405,16.34971,0.08175,28.42683,3,84.45810344827586,30,81032
3.99276,16.34971,0.0863,28.42683,3,84.3796551724138,30,81033
3.99083,16.34889,0.09085,28.42683,3,84.30120689655173,30,81034
3.98954,16.34889,0.09539,28.42683,3,84.22293103448276,30,81035
3.98825,16.34889,0.09992,28.629,3,84.14482758620689,30,81036
3.98696,16.34889,0.10447,28.43807,3,84.06637931034483,30,81037
3.98567,16.34971,0.10901,28.629,3,83.98810344827587,30,81038
3.98503,16.34889,0.11355,28.629,3,83.90982758620689,30,81039
3.98374,16.34889,0.11809,28.64023,3,83.83155172413794,30,81040
3.98245,16.34889,0.1226299999999999,28.65146,3,83.75327586206897,30,81041
3.98116,16.34889,0.12717,28.629,3,83.675,30,81042
3.97987,16.34889,0.13171,28.629,3,83.59672413793103,30,81043
3.97859,16.34971,0.13625,28.629,3,83.51844827586206,30,81044
3.97794,16.34889,0.14079,28.64023,3,83.4401724137931,30,81045
3.97665,16.34889,0.14533,28.85363,3,83.36189655172413,30,81046
3.97537,16.34889,0.14989,28.85363,3,83.28327586206898,30,81047
3.97472,16.34889,0.15441,28.629,3,83.2053448275862,30,81048
3.973430000000001,16.34971,0.15897,28.85363,3,83.12672413793103,30,81049
3.97214,16.34971,0.16351,28.85363,3,83.04844827586207,30,81050
3.9715,16.34889,0.16804,28.8424,3,82.9703448275862,30,81051
3.97021,16.34889,0.1725799999999999,28.85363,3,82.89206896551724,30,81052
3.96892,16.34889,0.17712,28.85363,3,82.81379310344826,30,81053
3.968280000000001,16.34971,0.18168,28.8424,3,82.73517241379311,30,81054
3.96699,16.34971,0.18619,28.85363,3,82.65741379310346,30,81055
3.96635,16.34971,0.19075,28.85363,3,82.57879310344826,30,81056
3.96506,16.34971,0.19529,28.8424,3,82.50051724137931,30,81057
3.96377,16.34889,0.19983,29.0558,3,82.42224137931034,30,81058
3.96248,16.34889,0.20437,29.0558,3,82.34396551724137,30,81059
3.96184,16.34971,0.2089,29.06703,3,82.26586206896552,30,81060
3.96055,16.34971,0.2134599999999999,29.06703,3,82.18724137931035,30,81061
3.95926,16.34889,0.21799,29.04456,3,82.10913793103448,30,81062
3.95862,16.34971,0.22253,29.0558,3,82.03086206896552,30,81063
3.95733,16.34889,0.22707,29.0558,3,81.95258620689654,30,81064
3.95604,16.34889,0.2316099999999999,29.06703,3,81.87431034482759,30,81065
3.95475,16.34889,0.23617,29.0558,3,81.79568965517241,30,81066
3.95411,16.34889,0.2407,29.06703,3,81.71758620689654,30,81067
3.95282,16.34889,0.24524,29.04456,3,81.63931034482759,30,81068
3.95153,16.34889,0.24978,29.0558,3,81.56103448275861,30,81069
3.95024,16.34889,0.25432,29.26919,3,81.48275862068967,30,81070
3.94895,16.34971,0.25889,29.25796,3,81.40396551724137,30,81071
3.94766,16.34971,0.26343,29.26919,3,81.32568965517243,30,81072
3.94702,16.34889,0.26796,29.25796,3,81.24758620689656,30,81073
3.94573,16.34971,0.27251,29.26919,3,81.16913793103448,30,81074
3.94444,16.34971,0.27703,29.26919,3,81.09120689655172,30,81075
3.9438,16.34971,0.28159,29.26919,3,81.01258620689654,30,81076
3.94251,16.34971,0.28612,29.25796,3,80.93448275862069,30,81077
3.94122,16.34971,0.29065,29.26919,3,80.85637931034482,30,81078
3.93993,16.34889,0.29519,29.26919,3,80.77810344827586,30,81079
3.93865,16.34971,0.29975,29.47136,3,80.69948275862069,30,81080
3.93736,16.34971,0.3043,29.47136,3,80.6210344827586,30,81081
3.93671,16.34971,0.30882,29.47136,3,80.54310344827586,30,81082
3.93542,16.34889,0.31337,29.47136,3,80.4646551724138,30,81083
3.93414,16.34971,0.3179,29.48259,3,80.38655172413793,30,81084
3.93285,16.34889,0.3224599999999999,29.47136,3,80.30793103448278,30,81085
3.9322,16.34889,0.32698,29.48259,3,80.23,30,81086
3.93092,16.34889,0.33152,29.48259,3,80.15172413793103,30,81087
3.92963,16.34889,0.33607,29.47136,3,80.07327586206895,30,81088
3.92834,16.34889,0.34062,29.47136,3,79.9948275862069,30,81089
3.92705,16.34889,0.34515,29.48259,3,79.91672413793103,30,81090
3.92641,16.34971,0.3497099999999999,29.47136,3,79.83810344827586,30,81091
3.92512,16.34889,0.35424,29.47136,3,79.76,30,81092
3.92383,16.34971,0.35878,29.47136,3,79.68172413793103,30,81093
3.92319,16.34889,0.36333,29.48259,3,79.60327586206895,30,81094
3.9219,16.34889,0.36788,29.48259,3,79.52482758620688,30,81095
3.92061,16.34971,0.3724,29.46013,3,79.44689655172415,30,81096
3.91996,16.34889,0.37694,29.47136,3,79.36862068965517,30,81097
3.91868,16.34889,0.3815,29.47136,3,79.29,30,81098
3.91739,16.34889,0.38603,29.47136,3,79.21189655172414,30,81099
3.91674,16.34971,0.39057,29.68476,3,79.13362068965517,30,81100
3.9161,16.34889,0.39511,29.68476,3,79.05534482758621,30,81101
3.91481,16.34889,0.39966,29.68476,3,78.97689655172414,30,81102
3.91417,16.34889,0.4042,29.68476,3,78.89862068965517,30,81103
3.91288,16.34889,0.40873,29.47136,3,78.8205172413793,30,81104
3.91223,16.34889,0.41329,29.69599,3,78.74189655172414,30,81105
3.91095,16.34889,0.4178199999999999,29.69599,3,78.66379310344828,30,81106
3.9103,16.34971,0.4223699999999999,29.68476,3,78.58534482758621,30,81107
3.90901,16.34971,0.4268899999999999,29.67353,3,78.50741379310344,30,81108
3.90772,16.34971,0.43146,29.68476,3,78.42862068965518,30,81109
3.90708,16.34971,0.43598,29.68476,3,78.35068965517242,30,81110
3.90644,16.34971,0.44053,29.68476,3,78.27224137931034,30,81111
3.90579,16.34889,0.44509,29.68476,3,78.19362068965518,30,81112
3.90515,16.34971,0.4496199999999999,29.69599,3,78.11551724137931,30,81113
3.90386,16.34971,0.45415,29.68476,3,78.03741379310344,30,81114
3.90321,16.34971,0.4587,29.68476,3,77.95896551724138,30,81115
3.90257,16.34971,0.46324,29.68476,3,77.88068965517242,30,81116
3.90193,16.34971,0.4677699999999999,29.67353,3,77.80258620689655,30,81117
3.90064,16.34889,0.47231,29.68476,3,77.72431034482759,30,81118
3.89999,16.34889,0.47688,29.68476,3,77.6455172413793,30,81119
3.89935,16.34971,0.4814,29.68476,3,77.56758620689655,30,81120
3.89871,16.34971,0.48595,29.69599,3,77.48913793103449,30,81121
3.89742,16.34971,0.4904699999999999,29.68476,3,77.41120689655172,30,81122
3.89677,16.34971,0.4950199999999999,29.68476,3,77.33275862068966,30,81123
3.89613,16.34889,0.4995699999999999,29.68476,3,77.25431034482757,30,81124
3.895480000000001,16.34889,0.5041,29.68476,3,77.17620689655172,30,81125
3.89484,16.34889,0.50867,29.67353,3,77.09741379310346,30,81126
3.8942,16.34971,0.51321,29.68476,3,77.01913793103449,30,81127
3.89355,16.34971,0.51774,29.67353,3,76.94103448275862,30,81128
3.89291,16.34971,0.52228,29.69599,3,76.86275862068965,30,81129
3.89226,16.34889,0.52682,29.68476,3,76.7844827586207,30,81130
3.89162,16.34971,0.53135,29.67353,3,76.70637931034483,30,81131
3.89097,16.34889,0.5359,29.68476,3,76.62793103448276,30,81132
3.890330000000001,16.34889,0.5404399999999999,29.68476,3,76.54965517241378,30,81133
3.88969,16.34971,0.54497,29.68476,3,76.47155172413792,30,81134
3.8884,16.34971,0.54952,29.68476,3,76.39310344827587,30,81135
3.88775,16.34971,0.55406,29.69599,3,76.3148275862069,30,81136
3.88711,16.34971,0.5586,29.68476,3,76.23655172413793,30,81137
3.88647,16.34889,0.56316,29.68476,3,76.15793103448276,30,81138
3.88582,16.34971,0.5676899999999999,29.68476,3,76.0798275862069,30,81139
3.88582,16.34971,0.57224,29.68476,3,76.00137931034483,30,81140
3.88518,16.34971,0.5767800000000001,29.69599,3,75.92310344827585,30,81141
3.88453,16.34971,0.58133,29.68476,3,75.84465517241378,30,81142
3.88389,16.34889,0.58586,29.69599,3,75.76655172413793,30,81143
3.88324,16.34971,0.5904,29.68476,3,75.68827586206898,30,81144
3.8826,16.34971,0.59495,29.67353,3,75.60982758620689,30,81145
3.88196,16.34889,0.5995,29.68476,3,75.53137931034483,30,81146
3.88131,16.34889,0.6040300000000001,29.68476,3,75.45327586206898,30,81147
3.88067,16.34889,0.60856,29.67353,3,75.37517241379311,30,81148
3.88002,16.34889,0.6130899999999999,29.69599,3,75.29706896551724,30,81149
3.87938,16.34889,0.61764,29.68476,3,75.21862068965518,30,81150
3.87874,16.34889,0.6221899999999999,29.68476,3,75.14017241379311,30,81151
3.87809,16.34889,0.62674,29.68476,3,75.06172413793104,30,81152
3.87745,16.34971,0.6312800000000001,29.68476,3,74.98344827586206,30,81153
3.8768,16.34971,0.63581,29.69599,3,74.9053448275862,30,81154
3.87616,16.34971,0.64036,29.68476,3,74.82689655172413,30,81155
3.87616,16.34889,0.64491,29.68476,3,74.74844827586206,30,81156
3.87551,16.34889,0.64945,29.68476,3,74.67017241379311,30,81157
3.87487,16.34889,0.6539699999999999,29.68476,3,74.59224137931035,30,81158
3.87423,16.34889,0.6585300000000001,29.68476,3,74.51362068965517,30,81159
3.873580000000001,16.34971,0.66306,29.68476,3,74.43551724137932,30,81160
3.87294,16.34971,0.6676,29.68476,3,74.35724137931035,30,81161
3.87229,16.34971,0.67215,29.68476,3,74.27879310344827,30,81162
3.87229,16.34889,0.6767,29.67353,3,74.2003448275862,30,81163
3.87165,16.34889,0.6812199999999999,29.68476,3,74.12241379310346,30,81164
3.871,16.34889,0.68577,29.67353,3,74.04396551724138,30,81165
3.87036,16.34889,0.6903199999999999,29.67353,3,73.96551724137932,30,81166
3.86972,16.34889,0.69485,29.68476,3,73.88741379310345,30,81167
3.86907,16.34971,0.6994,29.68476,3,73.80896551724138,30,81168
3.868430000000001,16.34889,0.70394,29.68476,3,73.73068965517241,30,81169
3.86778,16.34971,0.7084699999999999,29.67353,3,73.65258620689654,30,81170
3.86714,16.34971,0.71301,29.68476,3,73.5743103448276,30,81171
3.8665,16.34971,0.7175699999999999,29.68476,3,73.49568965517241,30,81172
3.8665,16.34889,0.72211,29.67353,3,73.41741379310345,30,81173
3.86585,16.34971,0.72663,29.68476,3,73.33948275862069,30,81174
3.86521,16.34889,0.73119,29.68476,3,73.26086206896552,30,81175
3.86456,16.34889,0.73574,29.68476,3,73.18241379310345,30,81176
3.86456,16.34889,0.74026,29.68476,3,73.10448275862069,30,81177
3.86392,16.34971,0.7448100000000001,29.68476,3,73.02603448275862,30,81178
3.86327,16.34971,0.74935,29.68476,3,72.94775862068967,30,81179
3.86263,16.34889,0.7539,29.67353,3,72.86931034482758,30,81180
3.86199,16.34889,0.75844,29.68476,3,72.79103448275862,30,81181
3.86199,16.34889,0.76298,29.68476,3,72.71275862068967,30,81182
3.86134,16.34971,0.76751,29.68476,3,72.6346551724138,30,81183
3.8607,16.34971,0.77205,29.68476,3,72.55637931034482,30,81184
3.86005,16.34971,0.77659,29.67353,3,72.47810344827587,30,81185
3.85941,16.34971,0.78115,29.68476,3,72.39948275862069,30,81186
3.85876,16.34889,0.78569,29.47136,3,72.32120689655173,30,81187
3.85812,16.34889,0.79023,29.68476,3,72.24293103448275,30,81188
3.85748,16.34889,0.79477,29.68476,3,72.1646551724138,30,81189
3.85683,16.34971,0.7993,29.68476,3,72.08655172413793,30,81190
3.85619,16.34971,0.80384,29.67353,3,72.00827586206896,30,81191
3.85619,16.34971,0.8084,29.68476,3,71.9296551724138,30,81192
3.85554,16.34971,0.81293,29.68476,3,71.85155172413793,30,81193
3.8549,16.34889,0.81748,29.68476,3,71.77310344827586,30,81194
3.85426,16.34971,0.82201,29.68476,3,71.69500000000001,30,81195
3.85426,16.34971,0.8265600000000001,29.67353,3,71.61655172413793,30,81196
3.85361,16.34971,0.8311,29.68476,3,71.53827586206896,30,81197
3.85297,16.34889,0.83565,29.67353,3,71.4598275862069,30,81198
3.85232,16.34889,0.84019,29.68476,3,71.38155172413794,30,81199
3.85168,16.34889,0.84473,29.68476,3,71.30327586206896,30,81200
3.85168,16.34971,0.84926,29.68476,3,71.2251724137931,30,81201
3.85103,16.34889,0.8538100000000001,29.67353,3,71.14672413793103,30,81202
3.85039,16.34971,0.85836,29.68476,3,71.06827586206896,30,81203
3.84975,16.34971,0.86287,29.67353,3,70.99051724137931,30,81204
3.8491,16.34971,0.8674299999999999,29.68476,3,70.91189655172414,30,81205
3.84846,16.34971,0.8719600000000001,29.68476,3,70.83379310344827,30,81206
3.84781,16.34971,0.8765200000000001,29.68476,3,70.7551724137931,30,81207
3.84717,16.34889,0.88107,29.67353,3,70.67672413793103,30,81208
3.84653,16.34889,0.8856,29.68476,3,70.59862068965518,30,81209
3.84588,16.34889,0.89015,29.68476,3,70.52017241379309,30,81210
3.84588,16.34889,0.89466,29.68476,3,70.44241379310344,30,81211
3.84524,16.34971,0.89922,29.68476,3,70.36379310344827,30,81212
3.84459,16.34889,0.90376,29.68476,3,70.28551724137931,30,81213
3.84459,16.34971,0.90829,29.68476,3,70.20741379310344,30,81214
3.84395,16.34971,0.91285,29.67353,3,70.12879310344827,30,81215
3.8433,16.34971,0.91739,29.68476,3,70.05051724137931,30,81216
3.84266,16.34971,0.92192,29.67353,3,69.97241379310344,30,81217
3.84202,16.34971,0.92646,29.68476,3,69.89413793103449,30,81218
3.84202,16.34889,0.93101,29.68476,3,69.81568965517242,30,81219
3.84137,16.34889,0.93554,29.67353,3,69.73758620689655,30,81220
3.84073,16.34889,0.94008,29.68476,3,69.65931034482759,30,81221
3.84008,16.34971,0.94463,29.68476,3,69.58086206896552,30,81222
3.83944,16.34971,0.94918,29.69599,3,69.50241379310344,30,81223
3.83879,16.34889,0.95372,29.68476,3,69.4241379310345,30,81224
3.83815,16.34971,0.95827,29.69599,3,69.34568965517242,30,81225
3.83751,16.34971,0.96279,29.68476,3,69.26775862068965,30,81226
3.83751,16.34889,0.96736,29.68476,3,69.18896551724137,30,81227
3.83686,16.34889,0.97188,29.68476,3,69.11103448275863,30,81228
3.83622,16.34889,0.97642,29.68476,3,69.03275862068965,30,81229
3.83557,16.34889,0.98095,29.67353,3,68.9546551724138,30,81230
3.83493,16.34971,0.9855,29.68476,3,68.87620689655172,30,81231
3.83493,16.34889,0.99006,29.67353,3,68.79758620689655,30,81232
3.83429,16.34971,0.99458,29.68476,3,68.71965517241378,30,81233
3.83364,16.34971,0.99912,29.68476,3,68.64137931034482,30,81234
3.833,16.34889,1.00367,29.88692,3,68.56293103448276,30,81235
3.83235,16.34889,1.00822,29.68476,3,68.4844827586207,30,81236
3.83235,16.34889,1.01276,29.88692,3,68.40620689655172,30,81237
3.83171,16.34889,1.01729,29.89816,3,68.32810344827587,30,81238
3.83106,16.34889,1.02184,29.87569,3,68.24965517241378,30,81239
3.83042,16.34889,1.0263799999999998,29.89816,3,68.17137931034483,30,81240
3.83042,16.34971,1.03093,29.88692,3,68.09293103448276,30,81241
3.82978,16.34971,1.03545,29.89816,3,68.015,30,81242
3.82913,16.34971,1.04001,29.88692,3,67.93637931034483,30,81243
3.82849,16.34889,1.04455,29.89816,3,67.85810344827587,30,81244
3.82784,16.34889,1.04909,29.88692,3,67.77982758620689,30,81245
3.8272,16.34889,1.05364,29.89816,3,67.70137931034483,30,81246
3.8272,16.34889,1.05816,29.88692,3,67.62344827586207,30,81247
3.82655,16.34971,1.06271,29.88692,3,67.545,30,81248
3.82591,16.34889,1.06726,29.88692,3,67.46655172413793,30,81249
3.82527,16.34889,1.07179,29.88692,3,67.38844827586207,30,81250
3.82462,16.34971,1.07635,29.89816,3,67.3098275862069,30,81251
3.82462,16.34971,1.08087,29.88692,3,67.23189655172413,30,81252
3.82398,16.34971,1.08541,29.89816,3,67.15362068965516,30,81253
3.82333,16.34889,1.08997,29.87569,3,67.075,30,81254
3.82269,16.34889,1.09451,29.89816,3,66.99672413793103,30,81255
3.82205,16.34889,1.09904,29.89816,3,66.91862068965519,30,81256
3.82205,16.34889,1.10359,29.88692,3,66.84017241379311,30,81257
3.8214,16.34971,1.10812,30.08909,3,66.76206896551723,30,81258
3.82076,16.34889,1.11266,30.08909,3,66.68379310344827,30,81259
3.82011,16.34889,1.11721,30.10032,3,66.60534482758621,30,81260
3.82011,16.34971,1.12174,30.10032,3,66.52724137931035,30,81261
3.81947,16.34971,1.12628,30.10032,3,66.44896551724138,30,81262
3.81882,16.34971,1.13083,30.10032,3,66.3705172413793,30,81263
3.81818,16.34971,1.13536,30.10032,3,66.29241379310346,30,81264
3.81754,16.34971,1.1399,30.10032,3,66.21413793103449,30,81265
3.81689,16.34889,1.14445,30.08909,3,66.13568965517241,30,81266
3.81689,16.34971,1.14899,30.10032,3,66.05741379310344,30,81267
3.81625,16.34889,1.15355,30.10032,3,65.97879310344827,30,81268
3.8156,16.34889,1.15809,30.10032,3,65.9005172413793,30,81269
3.81496,16.34889,1.16262,30.10032,3,65.82241379310345,30,81270
3.81432,16.34889,1.16717,30.10032,3,65.74396551724139,30,81271
3.81432,16.34971,1.17172,30.08909,3,65.66551724137932,30,81272
3.81367,16.34889,1.17624,30.08909,3,65.58758620689656,30,81273
3.81303,16.34889,1.1808,30.08909,3,65.50896551724136,30,81274
3.81238,16.34971,1.1853200000000002,30.10032,3,65.43103448275862,30,81275
3.81238,16.34889,1.18986,30.10032,3,65.35275862068964,30,81276
3.81174,16.34971,1.19442,30.30249,3,65.27413793103447,30,81277
3.81109,16.34889,1.19895,30.30249,3,65.19603448275862,30,81278
3.81045,16.34889,1.20349,30.30249,3,65.11775862068967,30,81279
3.81045,16.34889,1.20803,30.30249,3,65.0394827586207,30,81280
3.80981,16.34889,1.21259,30.30249,3,64.96086206896553,30,81281
3.80916,16.34971,1.2171299999999998,30.30249,3,64.88258620689655,30,81282
3.80852,16.34971,1.22165,30.30249,3,64.8046551724138,30,81283
3.80852,16.34971,1.22621,30.30249,3,64.72603448275862,30,81284
3.80787,16.34889,1.23074,30.31372,3,64.64793103448275,30,81285
3.80723,16.34971,1.23528,30.30249,3,64.56965517241379,30,81286
3.80658,16.34889,1.23982,30.30249,3,64.49137931034483,30,81287
3.80594,16.34971,1.24436,30.30249,3,64.41310344827588,30,81288
3.8053,16.34889,1.24891,30.31372,3,64.3346551724138,30,81289
3.80465,16.34971,1.25345,30.30249,3,64.25637931034483,30,81290
3.80465,16.34971,1.25801,30.31372,3,64.17775862068966,30,81291
3.80401,16.34889,1.26254,30.30249,3,64.09965517241379,30,81292
3.80336,16.34971,1.26707,30.31372,3,64.02155172413794,30,81293
3.80336,16.34889,1.27162,30.52712,3,63.94310344827586,30,81294
3.80272,16.34889,1.27616,30.30249,3,63.8648275862069,30,81295
3.80208,16.34889,1.28071,30.30249,3,63.786379310344834,30,81296
3.80143,16.34889,1.28523,30.52712,3,63.70844827586206,30,81297
3.80143,16.34889,1.28979,30.51589,3,63.6298275862069,30,81298
3.80079,16.34889,1.29433,30.51589,3,63.55155172413794,30,81299
3.80014,16.34889,1.29888,30.51589,3,63.47310344827586,30,81300
3.7995,16.34889,1.30342,30.52712,3,63.3948275862069,30,81301
3.7995,16.34889,1.30794,30.51589,3,63.31689655172413,30,81302
3.79885,16.34971,1.31249,30.51589,3,63.23844827586208,30,81303
3.79821,16.34971,1.31703,30.51589,3,63.16017241379311,30,81304
3.79757,16.34971,1.32156,30.51589,3,63.08206896551724,30,81305
3.79692,16.34971,1.3261,30.52712,3,63.003793103448274,30,81306
3.79692,16.34971,1.33065,30.51589,3,62.925344827586194,30,81307
3.79628,16.34889,1.3352,30.51589,3,62.84689655172415,30,81308
3.795630000000001,16.34889,1.33974,30.51589,3,62.76862068965517,30,81309
3.79499,16.34971,1.34427,30.51589,3,62.69051724137932,30,81310
3.79434,16.34889,1.34881,30.51589,3,62.61224137931034,30,81311
3.79434,16.34889,1.35336,30.51589,3,62.53379310344828,30,81312
3.7937,16.34889,1.35791,30.51589,3,62.45534482758622,30,81313
3.79306,16.34971,1.36245,30.74052,3,62.37706896551724,30,81314
3.79306,16.34971,1.36698,30.71805,3,62.298965517241385,30,81315
3.79241,16.34971,1.37153,30.74052,3,62.22051724137931,30,81316
3.79177,16.34971,1.37606,30.72928,3,62.14241379310345,30,81317
3.79177,16.34971,1.3806200000000002,30.71805,3,62.06379310344828,30,81318
3.79112,16.34971,1.38517,30.72928,3,61.98534482758622,30,81319
3.79048,16.34889,1.38971,30.71805,3,61.90706896551724,30,81320
3.78984,16.34971,1.39423,30.72928,3,61.82913793103448,30,81321
3.78984,16.34889,1.39878,30.72928,3,61.75068965517242,30,81322
3.78919,16.34889,1.40332,30.72928,3,61.672413793103445,30,81323
3.78919,16.34889,1.4078700000000002,30.72928,3,61.59396551724138,30,81324
3.78855,16.34971,1.41239,30.72928,3,61.51603448275861,30,81325
3.7879,16.34971,1.41696,30.71805,3,61.437241379310336,30,81326
3.78726,16.34889,1.4215,30.71805,3,61.35896551724138,30,81327
3.78661,16.34971,1.42603,30.72928,3,61.28086206896551,30,81328
3.78661,16.34971,1.43058,30.94268,3,61.202413793103446,30,81329
3.78597,16.34971,1.43511,30.71805,3,61.12431034482759,30,81330
3.78533,16.34889,1.43964,30.72928,3,61.04620689655172,30,81331
3.78468,16.34889,1.4442,30.72928,3,60.96758620689656,30,81332
3.78404,16.34889,1.44874,30.72928,3,60.88931034482759,30,81333
3.78404,16.34889,1.45329,30.71805,3,60.81086206896551,30,81334
3.78339,16.34889,1.45781,30.93145,3,60.73293103448275,30,81335
3.78275,16.34971,1.4623700000000002,30.94268,3,60.65431034482759,30,81336
3.78275,16.34889,1.4669,30.93145,3,60.57620689655173,30,81337
3.7821,16.34971,1.47143,30.94268,3,60.49810344827586,30,81338
3.78146,16.34889,1.47599,30.95391,3,60.41948275862068,30,81339
3.78146,16.34889,1.48051,30.94268,3,60.34155172413793,30,81340
3.78082,16.34889,1.48507,30.94268,3,60.26293103448277,30,81341
3.78017,16.34971,1.48961,30.93145,3,60.1846551724138,30,81342
3.78017,16.34889,1.49415,30.94268,3,60.10637931034482,30,81343
3.77953,16.34889,1.49869,30.94268,3,60.02810344827586,30,81344
3.778880000000001,16.34889,1.50324,30.93145,3,59.94965517241379,30,81345
3.778880000000001,16.34889,1.50777,30.92022,3,59.87155172413793,30,81346
3.77824,16.34971,1.51233,30.93145,3,59.79293103448277,30,81347
3.7776,16.34971,1.51685,30.93145,3,59.715,30,81348
3.7776,16.34971,1.52139,30.93145,3,59.63672413793103,30,81349
3.77695,16.34971,1.52594,30.93145,3,59.55827586206895,30,81350
3.77631,16.34971,1.53047,30.93145,3,59.4801724137931,30,81351
3.77566,16.34971,1.53501,30.93145,3,59.40189655172414,30,81352
3.77566,16.34971,1.53956,31.14485,3,59.32344827586208,30,81353
3.77502,16.34971,1.54411,31.14485,3,59.245,30,81354
3.77437,16.34889,1.54864,31.14485,3,59.16689655172414,30,81355
3.773730000000001,16.34889,1.55318,31.14485,3,59.088620689655166,30,81356
3.773730000000001,16.34889,1.55772,31.13362,3,59.01034482758621,30,81357
3.77309,16.34889,1.56228,31.14485,3,58.93172413793104,30,81358
3.77309,16.34971,1.5668,31.15608,3,58.85379310344828,30,81359
3.77244,16.34971,1.57136,31.14485,3,58.7751724137931,30,81360
3.7718,16.34889,1.5759,31.14485,3,58.696896551724144,30,81361
3.7718,16.34889,1.58043,31.14485,3,58.61879310344828,30,81362
3.77115,16.34889,1.5849799999999998,31.15608,3,58.54034482758621,30,81363
3.77051,16.34971,1.58953,31.14485,3,58.46189655172414,30,81364
3.77051,16.34889,1.59407,31.15608,3,58.38362068965517,30,81365
3.76987,16.34889,1.5986,31.15608,3,58.305517241379306,30,81366
3.76922,16.34889,1.60315,31.15608,3,58.22706896551724,30,81367
3.76922,16.34889,1.60769,31.14485,3,58.14879310344828,30,81368
3.768580000000001,16.34971,1.6122299999999998,31.17854,3,58.070517241379314,30,81369
3.768580000000001,16.34971,1.61677,31.14485,3,57.99224137931035,30,81370
3.76793,16.34971,1.62131,31.35825,3,57.91396551724137,30,81371
3.76729,16.34971,1.62585,31.35825,3,57.835689655172416,30,81372
3.76664,16.34971,1.63039,31.34701,3,57.75741379310344,30,81373
3.76664,16.34971,1.63495,31.35825,3,57.67879310344827,30,81374
3.766,16.34971,1.63949,31.35825,3,57.60051724137932,30,81375
3.76536,16.34971,1.64402,31.35825,3,57.52241379310344,30,81376
3.76536,16.34889,1.64855,31.34701,3,57.44431034482759,30,81377
3.76471,16.34971,1.6531,31.35825,3,57.36586206896551,30,81378
3.76407,16.34971,1.65766,31.38071,3,57.28724137931035,30,81379
3.76342,16.34971,1.6622,31.35825,3,57.20896551724138,30,81380
3.76342,16.34971,1.6667299999999998,31.35825,3,57.13086206896551,30,81381
3.76278,16.34971,1.6712599999999995,31.34701,3,57.05275862068967,30,81382
3.76278,16.34889,1.6758099999999998,31.36948,3,56.97431034482759,30,81383
3.76213,16.34971,1.6803400000000002,31.35825,3,56.896206896551725,30,81384
3.76213,16.34971,1.6848900000000002,31.35825,3,56.817758620689645,30,81385
3.76149,16.34889,1.68945,31.35825,3,56.739137931034485,30,81386
3.76085,16.34889,1.69396,31.35825,3,56.661379310344834,30,81387
3.76085,16.34971,1.69851,31.56041,3,56.58293103448277,30,81388
3.7602,16.34889,1.7030599999999998,31.35825,3,56.50448275862069,30,81389
3.75956,16.34971,1.7076,31.56041,3,56.42620689655171,30,81390
3.75956,16.34889,1.71216,31.35825,3,56.34758620689655,30,81391
3.75891,16.34971,1.71669,31.57164,3,56.26948275862069,30,81392
3.75891,16.34971,1.72121,31.56041,3,56.19155172413792,30,81393
3.75827,16.34971,1.72578,31.56041,3,56.11275862068965,30,81394
3.75827,16.34971,1.7303099999999998,31.57164,3,56.03465517241379,30,81395
3.75763,16.34889,1.7348400000000002,31.57164,3,55.95655172413792,30,81396
3.75698,16.34971,1.73938,31.57164,3,55.87827586206897,30,81397
3.75698,16.34971,1.74393,31.56041,3,55.7998275862069,30,81398
3.75634,16.34971,1.74849,31.57164,3,55.72120689655171,30,81399
3.75569,16.34889,1.75302,31.56041,3,55.64310344827586,30,81400
3.75569,16.34889,1.7575599999999998,31.56041,3,55.5648275862069,30,81401
3.75505,16.34971,1.7620900000000002,31.56041,3,55.48672413793104,30,81402
3.7544,16.34971,1.7666400000000002,31.57164,3,55.40827586206897,30,81403
3.7544,16.34971,1.77118,31.56041,3,55.33,30,81404
3.75376,16.34889,1.77572,31.57164,3,55.25172413793104,30,81405
3.75312,16.34971,1.78027,31.57164,3,55.17327586206897,30,81406
3.75312,16.34971,1.7848,31.57164,3,55.09517241379311,30,81407
3.75247,16.34971,1.78933,31.76258,3,55.01706896551723,30,81408
3.75247,16.34889,1.7938900000000002,31.77381,3,54.93844827586207,30,81409
3.75183,16.34971,1.79843,31.77381,3,54.86017241379311,30,81410
3.75183,16.34889,1.80297,31.77381,3,54.78189655172413,30,81411
3.75118,16.34971,1.80752,31.77381,3,54.70344827586207,30,81412
3.75054,16.34971,1.81206,31.76258,3,54.62517241379311,30,81413
3.75054,16.34889,1.8166,31.78504,3,54.54689655172413,30,81414
3.74989,16.34889,1.82113,31.76258,3,54.46879310344828,30,81415
3.74925,16.34889,1.82568,31.77381,3,54.3903448275862,30,81416
3.74925,16.34889,1.83023,31.77381,3,54.31189655172413,30,81417
3.74861,16.34971,1.83476,31.76258,3,54.23379310344828,30,81418
3.74861,16.34971,1.83931,31.77381,3,54.1553448275862,30,81419
3.74796,16.34889,1.84384,31.77381,3,54.07724137931034,30,81420
3.74796,16.34889,1.8484,31.76258,3,53.998620689655176,30,81421
3.74732,16.34889,1.8529400000000005,31.77381,3,53.9203448275862,30,81422
3.74732,16.34971,1.85748,31.78504,3,53.84206896551724,30,81423
3.74667,16.34971,1.862,31.77381,3,53.76413793103448,30,81424
3.74603,16.34971,1.86655,31.77381,3,53.68568965517241,30,81425
3.74603,16.34971,1.87109,31.77381,3,53.60741379310345,30,81426
3.74539,16.34889,1.87565,31.77381,3,53.52879310344827,30,81427
3.74474,16.34889,1.88018,31.77381,3,53.4506896551724,30,81428
3.74474,16.34971,1.88471,31.77381,3,53.37258620689655,30,81429
3.7441,16.34971,1.88927,31.78504,3,53.29396551724138,30,81430
3.74345,16.34971,1.89381,31.77381,3,53.215689655172405,30,81431
3.74345,16.34971,1.89833,31.77381,3,53.13775862068965,30,81432
3.74281,16.34889,1.90289,31.98721,3,53.05913793103447,30,81433
3.74281,16.34889,1.90742,31.97598,3,52.981034482758616,30,81434
3.74216,16.34889,1.91197,31.98721,3,52.90258620689655,30,81435
3.74216,16.34889,1.91651,31.98721,3,52.8243103448276,30,81436
3.74152,16.34971,1.92104,31.97598,3,52.746206896551726,30,81437
3.74152,16.34971,1.92561,31.98721,3,52.66741379310345,30,81438
3.74088,16.34889,1.93012,31.98721,3,52.58965517241379,30,81439
3.74088,16.34889,1.93468,31.97598,3,52.51103448275862,30,81440
3.74023,16.34889,1.93921,31.98721,3,52.43293103448276,30,81441
3.74023,16.34971,1.94375,31.98721,3,52.35465517241379,30,81442
3.73959,16.34971,1.9483,31.97598,3,52.27620689655173,30,81443
3.73959,16.34971,1.95283,31.97598,3,52.19810344827586,30,81444
3.73894,16.34889,1.95737,31.97598,3,52.11982758620689,30,81445
3.73894,16.34971,1.96192,31.98721,3,52.04137931034482,30,81446
3.7383,16.34889,1.96648,31.98721,3,51.96275862068966,30,81447
3.7383,16.34971,1.97102,31.97598,3,51.884482758620685,30,81448
3.73766,16.34889,1.97555,31.97598,3,51.80637931034482,30,81449
3.73766,16.34889,1.98009,31.97598,3,51.72810344827587,30,81450
3.73701,16.34889,1.98462,31.98721,3,51.65,30,81451
3.73701,16.34889,1.98917,31.97598,3,51.571551724137926,30,81452
3.73637,16.34971,1.99371,32.189370000000004,3,51.49327586206897,30,81453
3.73637,16.34971,1.99825,32.189370000000004,3,51.415,30,81454
3.73572,16.34889,2.0028,32.20061,3,51.33655172413793,30,81455
3.73572,16.34889,2.00735,32.189370000000004,3,51.25810344827586,30,81456
3.73508,16.34971,2.01187,32.20061,3,51.1801724137931,30,81457
3.73443,16.34971,2.01641,32.189370000000004,3,51.10189655172413,30,81458
3.73443,16.34971,2.02096,32.20061,3,51.02344827586207,30,81459
3.73379,16.34889,2.02549,32.189370000000004,3,50.94534482758621,30,81460
3.73379,16.34889,2.03005,32.189370000000004,3,50.86672413793104,30,81461
3.73315,16.34889,2.03458,32.20061,3,50.78862068965517,30,81462
3.7325,16.34971,2.03914,32.20061,3,50.71,30,81463
3.7325,16.34971,2.04366,32.189370000000004,3,50.63206896551724,30,81464
3.73186,16.34889,2.04821,32.20061,3,50.55362068965517,30,81465
3.73186,16.34889,2.05276,32.20061,3,50.4751724137931,30,81466
3.73186,16.34889,2.05731,32.189370000000004,3,50.39672413793103,30,81467
3.73121,16.34889,2.06183,32.21184,3,50.31879310344828,30,81468
3.73121,16.34971,2.06638,32.20061,3,50.2403448275862,30,81469
3.73057,16.34889,2.07091,32.189370000000004,3,50.162241379310345,30,81470
3.73057,16.34889,2.07546,32.402770000000004,3,50.08379310344827,30,81471
3.72992,16.34971,2.08001,32.20061,3,50.0053448275862,30,81472
3.72992,16.34971,2.08454,32.20061,3,49.927241379310345,30,81473
3.72928,16.34971,2.08909,32.402770000000004,3,49.84879310344827,30,81474
3.72928,16.34889,2.09361,32.189370000000004,3,49.77086206896552,30,81475
3.72864,16.34889,2.09816,32.402770000000004,3,49.69241379310345,30,81476
3.72864,16.34971,2.1027,32.402770000000004,3,49.614137931034485,30,81477
3.72799,16.34889,2.10725,32.414,3,49.535689655172405,30,81478
3.72799,16.34971,2.1118,32.402770000000004,3,49.45724137931034,30,81479
3.72735,16.34889,2.11632,32.414,3,49.37931034482759,30,81480
3.72735,16.34889,2.12088,32.414,3,49.300689655172405,30,81481
3.7267,16.34889,2.12542,32.414,3,49.22241379310344,30,81482
3.7267,16.34971,2.12994,32.402770000000004,3,49.14448275862069,30,81483
3.72606,16.34889,2.13451,32.414,3,49.065689655172406,30,81484
3.72606,16.34889,2.13905,32.402770000000004,3,48.98741379310344,30,81485
3.72542,16.34889,2.14359,32.414,3,48.909137931034486,30,81486
3.72542,16.34971,2.14811,32.414,3,48.83120689655173,30,81487
3.72477,16.34971,2.15267,32.414,3,48.75258620689655,30,81488
3.72477,16.34889,2.1572,32.402770000000004,3,48.67448275862069,30,81489
3.72413,16.34889,2.16176,32.402770000000004,3,48.59586206896552,30,81490
3.72413,16.34889,2.16629,32.402770000000004,3,48.51775862068965,30,81491
3.72348,16.34971,2.17084,32.414,3,48.43931034482758,30,81492
3.72348,16.34971,2.17536,32.414,3,48.36137931034482,30,81493
3.72284,16.34971,2.17991,32.402770000000004,3,48.28293103448276,30,81494
3.72219,16.34889,2.18445,32.414,3,48.204655172413794,30,81495
3.72219,16.34889,2.18899,32.414,3,48.12637931034482,30,81496
3.72219,16.34889,2.19355,32.6274,3,48.04775862068965,30,81497
3.72155,16.34971,2.19807,32.414,3,47.96982758620689,30,81498
3.72155,16.34971,2.20263,32.6274,3,47.89120689655173,30,81499
3.72091,16.34971,2.20717,32.616170000000004,3,47.81293103448276,30,81500
3.72091,16.34889,2.2117,32.6274,3,47.73482758620689,30,81501
3.72026,16.34889,2.21625,32.616170000000004,3,47.656379310344825,30,81502
3.72026,16.34889,2.22079,32.616170000000004,3,47.57810344827586,30,81503
3.72026,16.34971,2.22534,32.616170000000004,3,47.4996551724138,30,81504
3.71962,16.34971,2.22988,32.616170000000004,3,47.421379310344825,30,81505
3.71962,16.34971,2.23442,32.6274,3,47.34310344827586,30,81506
3.71897,16.34971,2.23896,32.6274,3,47.26482758620689,30,81507
3.71897,16.34889,2.2435,32.616170000000004,3,47.18655172413793,30,81508
3.71833,16.34889,2.24804,32.6274,3,47.10827586206897,30,81509
3.71833,16.34889,2.25257,32.616170000000004,3,47.0301724137931,30,81510
3.71768,16.34971,2.25712,32.616170000000004,3,46.95172413793104,30,81511
3.71768,16.34971,2.26167,32.6274,3,46.87327586206896,30,81512
3.71768,16.34971,2.26619,32.6274,3,46.79534482758621,30,81513
3.71704,16.34889,2.27073,32.60494,3,46.71706896551724,30,81514
3.71704,16.34889,2.27529,32.616170000000004,3,46.63844827586207,30,81515
3.7164,16.34889,2.27981,32.616170000000004,3,46.56051724137931,30,81516
3.7164,16.34971,2.28437,32.616170000000004,3,46.48189655172413,30,81517
3.71575,16.34889,2.28892,32.616170000000004,3,46.40344827586207,30,81518
3.71575,16.34971,2.29346,32.6274,3,46.3251724137931,30,81519
3.71511,16.34971,2.29798,32.616170000000004,3,46.247241379310346,30,81520
3.71511,16.34889,2.30252,32.829570000000004,3,46.168965517241375,30,81521
3.71446,16.34889,2.30707,32.616170000000004,3,46.09051724137931,30,81522
3.71446,16.34971,2.31161,32.81834,3,46.012241379310346,30,81523
3.71382,16.34971,2.31616,32.81834,3,45.933793103448274,30,81524
3.71382,16.34971,2.3206900000000004,32.829570000000004,3,45.85568965517241,30,81525
3.71318,16.34889,2.32524,32.81834,3,45.77724137931034,30,81526
3.71318,16.34889,2.32978,32.81834,3,45.698965517241376,30,81527
3.71253,16.34889,2.33433,32.829570000000004,3,45.62051724137931,30,81528
3.71253,16.34971,2.33886,32.829570000000004,3,45.54241379310345,30,81529
3.71189,16.34971,2.34341,32.829570000000004,3,45.46396551724138,30,81530
3.71189,16.34971,2.34795,32.829570000000004,3,45.385689655172406,30,81531
3.71189,16.34889,2.35249,32.829570000000004,3,45.30741379310345,30,81532
3.71124,16.34889,2.35702,32.81834,3,45.22931034482758,30,81533
3.71124,16.34889,2.36156,32.81834,3,45.15103448275862,30,81534
3.7106,16.34889,2.36612,32.81834,3,45.07241379310344,30,81535
3.7106,16.34971,2.37065,32.829570000000004,3,44.99431034482758,30,81536
3.7106,16.34971,2.3751900000000004,32.81834,3,44.91603448275862,30,81537
3.70995,16.34889,2.3797200000000003,32.829570000000004,3,44.83793103448275,30,81538
3.70995,16.34889,2.38428,32.829570000000004,3,44.75931034482758,30,81539
3.70931,16.34889,2.38883,32.829570000000004,3,44.68086206896552,30,81540
3.70931,16.34889,2.39336,32.829570000000004,3,44.60275862068965,30,81541
3.70931,16.34889,2.3979,33.042970000000004,3,44.52448275862069,30,81542
3.70867,16.34971,2.4024400000000004,32.829570000000004,3,44.44620689655172,30,81543
3.70867,16.34971,2.4069700000000003,32.829570000000004,3,44.36810344827586,30,81544
3.70802,16.34971,2.41153,32.81834,3,44.28948275862069,30,81545
3.70802,16.34889,2.41607,33.03173,3,44.21120689655173,30,81546
3.70802,16.34889,2.4206,32.81834,3,44.13310344827587,30,81547
3.70738,16.34889,2.42515,33.03173,3,44.0546551724138,30,81548
3.70738,16.34971,2.42968,33.03173,3,43.976551724137934,30,81549
3.70673,16.34889,2.4342200000000003,33.03173,3,43.89827586206896,30,81550
3.70673,16.34971,2.43879,33.03173,3,43.81948275862069,30,81551
3.70673,16.34971,2.44332,33.03173,3,43.741379310344826,30,81552
3.70609,16.34971,2.44786,33.042970000000004,3,43.66310344827586,30,81553
3.70609,16.34889,2.4524,33.0205,3,43.5848275862069,30,81554
3.70609,16.34889,2.45696,33.03173,3,43.50620689655173,30,81555
3.70545,16.34889,2.4614700000000003,33.042970000000004,3,43.42844827586207,30,81556
3.70545,16.34971,2.46604,33.03173,3,43.3496551724138,30,81557
3.7048,16.34971,2.47058,33.042970000000004,3,43.27137931034483,30,81558
3.7048,16.34889,2.4751,33.042970000000004,3,43.19344827586207,30,81559
3.70416,16.34971,2.47965,33.03173,3,43.115,30,81560
3.70416,16.34971,2.4841900000000003,33.042970000000004,3,43.036724137931024,30,81561
3.70351,16.34889,2.4887200000000003,33.042970000000004,3,42.95862068965517,30,81562
3.70351,16.34971,2.49328,33.042970000000004,3,42.88,30,81563
3.70351,16.34971,2.49781,33.03173,3,42.80189655172414,30,81564
3.70287,16.34889,2.50237,33.042970000000004,3,42.72327586206897,30,81565
3.70287,16.34889,2.50691,33.042970000000004,3,42.645,30,81566
3.70222,16.34889,2.51145,33.03173,3,42.56672413793103,30,81567
3.70222,16.34889,2.51598,33.03173,3,42.48862068965517,30,81568
3.70158,16.34889,2.52053,33.24513,3,42.4101724137931,30,81569
3.70158,16.34971,2.52507,33.2339,3,42.33189655172414,30,81570
3.70158,16.34889,2.52961,33.2339,3,42.25362068965517,30,81571
3.70094,16.34889,2.5341400000000003,33.24513,3,42.1755172413793,30,81572
3.70094,16.34971,2.5386900000000003,33.24513,3,42.09706896551724,30,81573
3.70094,16.34889,2.54324,33.24513,3,42.01862068965517,30,81574
3.70029,16.34971,2.54776,33.24513,3,41.94068965517241,30,81575
3.70029,16.34971,2.55231,33.24513,3,41.86224137931034,30,81576
3.70029,16.34971,2.55685,33.24513,3,41.78396551724138,30,81577
3.69965,16.34971,2.5614,33.25636,3,41.70551724137931,30,81578
3.69965,16.34971,2.56593,33.24513,3,41.62741379310345,30,81579
3.699,16.34889,2.57048,33.24513,3,41.548965517241385,30,81580
3.699,16.34889,2.57503,33.24513,3,41.47051724137931,30,81581
3.699,16.34889,2.57955,33.24513,3,41.39258620689655,30,81582
3.69836,16.34889,2.5841,33.24513,3,41.31413793103449,30,81583
3.69836,16.34889,2.58865,33.25636,3,41.235689655172415,30,81584
3.69836,16.34971,2.59317,33.2339,3,41.157758620689656,30,81585
3.69771,16.34971,2.59774,33.24513,3,41.07896551724138,30,81586
3.69771,16.34889,2.60227,33.24513,3,41.00086206896552,30,81587
3.69771,16.34889,2.60681,33.24513,3,40.92258620689656,30,81588
3.69707,16.34971,2.61135,33.24513,3,40.84431034482758,30,81589
3.69707,16.34971,2.61588,33.4473,3,40.76620689655172,30,81590
3.69707,16.34971,2.6204400000000003,33.45853,3,40.68758620689654,30,81591
3.69643,16.34971,2.62496,33.4473,3,40.60965517241379,30,81592
3.69643,16.34971,2.62953,33.4473,3,40.53086206896552,30,81593
3.69643,16.34971,2.63407,33.45853,3,40.45258620689656,30,81594
3.695780000000001,16.34971,2.6386,33.4473,3,40.37448275862069,30,81595
3.695780000000001,16.34971,2.6431400000000003,33.45853,3,40.29620689655172,30,81596
3.69514,16.34971,2.6476900000000003,33.45853,3,40.21775862068965,30,81597
3.69514,16.34889,2.65221,33.45853,3,40.13982758620689,30,81598
3.69514,16.34971,2.65677,33.4473,3,40.06120689655173,30,81599
3.69449,16.34889,2.66132,33.45853,3,39.98275862068966,30,81600
3.69449,16.34889,2.66585,33.4473,3,39.9046551724138,30,81601
3.69449,16.34889,2.6703900000000003,33.45853,3,39.82637931034483,30,81602
3.69385,16.34889,2.67492,33.45853,3,39.74827586206896,30,81603
3.69385,16.34889,2.67948,33.4473,3,39.6696551724138,30,81604
3.69385,16.34971,2.6840200000000003,33.4473,3,39.59137931034482,30,81605
3.69321,16.34889,2.68856,33.4473,3,39.51310344827586,30,81606
3.69321,16.34889,2.6931,33.45853,3,39.4348275862069,30,81607
3.69256,16.34971,2.69765,33.45853,3,39.35637931034483,30,81608
3.69256,16.34971,2.70218,33.45853,3,39.278275862068966,30,81609
3.69256,16.34889,2.70671,33.6607,3,39.2001724137931,30,81610
3.69192,16.34889,2.7112700000000003,33.6607,3,39.12155172413792,30,81611
3.69192,16.34971,2.71579,33.64946,3,39.04362068965517,30,81612
3.69192,16.34889,2.72035,33.6607,3,38.965,30,81613
3.69127,16.34971,2.7249,33.64946,3,38.88655172413793,30,81614
3.69127,16.34889,2.72942,33.6607,3,38.80862068965517,30,81615
3.69127,16.34971,2.73396,33.67193,3,38.7303448275862,30,81616
3.69063,16.34971,2.73851,33.6607,3,38.65189655172413,30,81617
3.69063,16.34889,2.74306,33.6607,3,38.57344827586207,30,81618
3.69063,16.34971,2.7476,33.6607,3,38.49517241379311,30,81619
3.69063,16.34971,2.75213,33.6607,3,38.41706896551724,30,81620
3.68998,16.34889,2.75667,33.67193,3,38.33879310344828,30,81621
3.68998,16.34971,2.76121,33.64946,3,38.2605172413793,30,81622
3.68998,16.34971,2.76576,33.6607,3,38.18206896551724,30,81623
3.68998,16.34971,2.7703,33.64946,3,38.10379310344827,30,81624
3.68934,16.34971,2.77483,33.6607,3,38.025689655172414,30,81625
3.68934,16.34971,2.7794,33.6607,3,37.94689655172414,30,81626
3.68934,16.34889,2.78393,33.6607,3,37.86879310344828,30,81627
3.6887,16.34889,2.78847,33.64946,3,37.79051724137931,30,81628
3.6887,16.34889,2.7930200000000003,33.6607,3,37.71206896551723,30,81629
