Repository: uw-mad-dash/Battery-SoC-Estimation

## Data
The [LiPo 5450 mAh cell](https://maxamps.com/products/lipo-5450-1s-3-7v-battery) data can be found in <em>data</em> directory 👀. We collected 48 discharging-charging cycles for CRates 1, 2, 3, and 4. The measurements were recorded at 1 second rate. To understand data better, we provided a [Jupyter](https://jupyter.org/) notebook <em>data_visualization.ipynb</em> in <em>notebooks</em> directory. We used [Jupyter Dash](https://github.com/plotly/jupyter-dash) library which allows to create interactive plots. Names of the columns in the csv files containing data should be self-explanatory, except column 'AhStep [Ah]'. This column represents the cell capacity in Ah.

File: data/CRate3_Cycle31.csv (part 1 of 5)
Voltage [V],Current [A],AhStep [Ah],TempBottom [C],CRate [-],SOC [%],Cycle [-],Time [s]
4.0385,-16.34971,0.00455,28.43807,3,85.76137931034484,31,83802
4.0327,-16.34889,0.00909,28.42683,3,85.68310344827589,31,83803
4.02819,-16.34889,0.0136199999999999,28.22467,3,85.60500000000002,31,83804
4.02497,-16.34971,0.01817,28.22467,3,85.52655172413795,31,83805
4.0211,-16.34889,0.02271,28.43807,3,85.44827586206897,31,83806
4.01788,-16.34889,0.0272399999999999,28.21344,3,85.37017241379311,31,83807
4.01531,-16.34971,0.03178,28.21344,3,85.29189655172414,31,83808
4.01273,-16.34971,0.03633,28.42683,3,85.21344827586208,31,83809
4.01015,-16.34971,0.0408899999999999,28.43807,3,85.13482758620691,31,83810
4.00822,-16.34971,0.04543,28.42683,3,85.05655172413795,31,83811
4.0056400000000005,-16.34889,0.04995,28.43807,3,84.97862068965519,31,83812
4.00371,-16.34971,0.05449,28.4156,3,84.90034482758621,31,83813
4.00178,-16.34971,0.05905,28.43807,3,84.82172413793104,31,83814
3.99984,-16.34971,0.06358,28.42683,3,84.74362068965517,31,83815
3.99856,-16.34889,0.06813,28.42683,3,84.66517241379312,31,83816
3.99662,-16.34971,0.07267,28.43807,3,84.58689655172415,31,83817
3.99534,-16.34889,0.07721,28.42683,3,84.50862068965517,31,83818
3.99405,-16.34971,0.08176,28.42683,3,84.43017241379312,31,83819
3.99211,-16.34971,0.0863,28.42683,3,84.35189655172415,31,83820
3.99083,-16.34971,0.09084,28.4156,3,84.27362068965517,31,83821
3.98954,-16.34971,0.09536,28.42683,3,84.19568965517242,31,83822
3.98825,-16.34889,0.0999299999999999,28.42683,3,84.11689655172415,31,83823
3.98696,-16.34889,0.10446,28.629,3,84.03879310344828,31,83824
3.98567,-16.34889,0.109,28.629,3,83.96051724137932,31,83825
3.98438,-16.34889,0.1135299999999999,28.64023,3,83.88241379310345,31,83826
3.9831,-16.34889,0.11809,28.64023,3,83.80379310344829,31,83827
3.98181,-16.34971,0.12261,28.64023,3,83.72586206896553,31,83828
3.98116,-16.34889,0.12716,28.64023,3,83.64741379310345,31,83829
3.97987,-16.34889,0.1317,28.61777,3,83.56913793103449,31,83830
3.97859,-16.34889,0.13625,28.629,3,83.49068965517242,31,83831
3.9773,-16.34889,0.14078,28.629,3,83.41258620689655,31,83832
3.97665,-16.34971,0.14533,28.64023,3,83.33413793103449,31,83833
3.97537,-16.34971,0.14986,28.64023,3,83.25603448275862,31,83834
3.97408,-16.34971,0.15442,28.629,3,83.17741379310345,31,83835
3.973430000000001,-16.34971,0.15894,28.86486,3,83.0994827586207,31,83836
3.97214,-16.34889,0.16351,28.85363,3,83.02068965517243,31,83837
3.97086,-16.34889,0.1680299999999999,28.85363,3,82.94275862068966,31,83838
3.96957,-16.34889,0.1725799999999999,28.8424,3,82.8643103448276,31,83839
3.96892,-16.34889,0.17712,28.85363,3,82.78603448275862,31,83840
3.96763,-16.34889,0.18165,28.86486,3,82.70793103448277,31,83841
3.96699,-16.34971,0.1862,28.8424,3,82.62948275862068,31,83842
3.9657,-16.34971,0.19075,28.85363,3,82.55103448275862,31,83843
3.96441,-16.34971,0.1953,28.8424,3,82.47258620689657,31,83844
3.96377,-16.34889,0.19983,28.8424,3,82.39448275862068,31,83845
3.96248,-16.34889,0.2043599999999999,29.04456,3,82.31637931034483,31,83846
3.96119,-16.34889,0.2089099999999999,29.0558,3,82.23793103448277,31,83847
3.9599,-16.34889,0.21347,29.0558,3,82.1593103448276,31,83848
3.95926,-16.34971,0.21799,29.04456,3,82.08137931034483,31,83849
3.95797,-16.34971,0.22254,29.06703,3,82.00293103448277,31,83850
3.95668,-16.34971,0.22707,29.0558,3,81.9248275862069,31,83851
3.95604,-16.34971,0.23162,29.0558,3,81.84637931034483,31,83852
3.95475,-16.34889,0.2361599999999999,29.0558,3,81.76810344827588,31,83853
3.95346,-16.34889,0.2407,29.0558,3,81.6898275862069,31,83854
3.95282,-16.34889,0.24524,29.04456,3,81.61155172413794,31,83855
3.95153,-16.34889,0.24978,29.26919,3,81.53327586206898,31,83856
3.9496,-16.34889,0.25433,29.0558,3,81.4548275862069,31,83857
3.94831,-16.34889,0.25887,29.26919,3,81.37655172413794,31,83858
3.94766,-16.34971,0.26341,29.25796,3,81.29827586206898,31,83859
3.94638,-16.34971,0.26795,29.25796,3,81.22000000000001,31,83860
3.94573,-16.34889,0.27248,29.26919,3,81.14189655172414,31,83861
3.94444,-16.34889,0.27702,29.26919,3,81.06362068965518,31,83862
3.94316,-16.34889,0.28157,29.26919,3,80.98517241379311,31,83863
3.94187,-16.34889,0.28613,29.25796,3,80.90655172413794,31,83864
3.94058,-16.34971,0.29066,29.25796,3,80.82844827586209,31,83865
3.93929,-16.34971,0.2952,29.25796,3,80.75017241379311,31,83866
3.938,-16.34971,0.29973,29.26919,3,80.67206896551725,31,83867
3.93736,-16.34889,0.30429,29.47136,3,80.59344827586209,31,83868
3.93607,-16.34889,0.30883,29.47136,3,80.51517241379311,31,83869
3.93478,-16.34889,0.3133599999999999,29.47136,3,80.43706896551724,31,83870
3.93414,-16.34889,0.3179,29.47136,3,80.35879310344829,31,83871
3.93285,-16.34889,0.3224599999999999,29.48259,3,80.28017241379312,31,83872
3.93156,-16.34971,0.32699,29.48259,3,80.20206896551724,31,83873
3.93027,-16.34971,0.33153,29.47136,3,80.12379310344829,31,83874
3.92898,-16.34971,0.33608,29.47136,3,80.04534482758622,31,83875
3.92769,-16.34971,0.3406099999999999,29.47136,3,79.96724137931035,31,83876
3.92705,-16.34889,0.3451599999999999,29.47136,3,79.8887931034483,31,83877
3.92576,-16.34889,0.34968,29.47136,3,79.81086206896552,31,83878
3.92512,-16.34889,0.35423,29.47136,3,79.73241379310346,31,83879
3.92383,-16.34971,0.35878,29.47136,3,79.65396551724137,31,83880
3.92254,-16.34889,0.36332,29.47136,3,79.57568965517243,31,83881
3.92125,-16.34971,0.36787,29.46013,3,79.49724137931035,31,83882
3.92061,-16.34971,0.3724,29.47136,3,79.4191379310345,31,83883
3.91932,-16.34971,0.37694,29.48259,3,79.34086206896552,31,83884
3.91868,-16.34889,0.3815,29.47136,3,79.26224137931035,31,83885
3.91739,-16.34889,0.38603,29.47136,3,79.18413793103448,31,83886
3.91674,-16.34889,0.39056,29.69599,3,79.10603448275863,31,83887
3.91545,-16.34889,0.3951199999999999,29.69599,3,79.02741379310346,31,83888
3.91481,-16.34971,0.39964,29.47136,3,78.9494827586207,31,83889
3.91352,-16.34971,0.40418,29.68476,3,78.87120689655173,31,83890
3.91288,-16.34971,0.40873,29.69599,3,78.79275862068965,31,83891
3.91159,-16.34971,0.4132699999999999,29.47136,3,78.7144827586207,31,83892
3.91095,-16.34971,0.41781,29.68476,3,78.63620689655173,31,83893
3.90966,-16.34971,0.42235,29.47136,3,78.55793103448278,31,83894
3.90837,-16.34971,0.42691,29.68476,3,78.4793103448276,31,83895
3.90772,-16.34889,0.43143,29.67353,3,78.40137931034484,31,83896
3.90708,-16.34971,0.43598,29.68476,3,78.32293103448278,31,83897
3.90644,-16.34971,0.44051,29.67353,3,78.24482758620691,31,83898
3.90579,-16.34971,0.44508,29.68476,3,78.16603448275863,31,83899
3.9045,-16.34889,0.44961,29.68476,3,78.08793103448278,31,83900
3.90386,-16.34971,0.45415,29.67353,3,78.0096551724138,31,83901
3.90321,-16.34889,0.4587,29.47136,3,77.93120689655173,31,83902
3.90257,-16.34889,0.46325,29.68476,3,77.85275862068966,31,83903
3.90128,-16.34971,0.46778,29.68476,3,77.7746551724138,31,83904
3.90064,-16.34889,0.47231,29.68476,3,77.69655172413795,31,83905
3.89999,-16.34971,0.47686,29.68476,3,77.61810344827586,31,83906
3.89871,-16.34889,0.4814,29.68476,3,77.53982758620691,31,83907
3.89806,-16.34889,0.48594,29.67353,3,77.46155172413795,31,83908
3.89742,-16.34889,0.49048,29.68476,3,77.38327586206897,31,83909
3.89677,-16.34971,0.49503,29.67353,3,77.30482758620691,31,83910
3.89613,-16.34971,0.49956,29.68476,3,77.22672413793104,31,83911
3.895480000000001,-16.34971,0.5041,29.68476,3,77.14844827586208,31,83912
3.89484,-16.34971,0.50866,29.68476,3,77.06982758620691,31,83913
3.8942,-16.34971,0.51318,29.68476,3,76.99189655172414,31,83914
3.89291,-16.34971,0.51774,29.68476,3,76.91327586206897,31,83915
3.89226,-16.34971,0.52227,29.68476,3,76.83517241379312,31,83916
3.89226,-16.34971,0.5268,29.67353,3,76.75706896551726,31,83917
3.89097,-16.34889,0.53135,29.67353,3,76.67862068965518,31,83918
3.890330000000001,-16.34889,0.5359,29.68476,3,76.60017241379312,31,83919
3.88969,-16.34971,0.54045,29.67353,3,76.52172413793105,31,83920
3.88904,-16.34889,0.54497,29.68476,3,76.44379310344829,31,83921
3.8884,-16.34889,0.54953,29.68476,3,76.36517241379312,31,83922
3.88775,-16.34889,0.55406,29.68476,3,76.28706896551726,31,83923
3.88711,-16.34971,0.5586,29.68476,3,76.20879310344829,31,83924
3.88647,-16.34971,0.56314,29.67353,3,76.13051724137932,31,83925
3.88582,-16.34971,0.5676800000000001,29.68476,3,76.05224137931035,31,83926
3.88518,-16.34971,0.57223,29.68476,3,75.97379310344829,31,83927
3.88453,-16.34889,0.57677,29.67353,3,75.89551724137932,31,83928
3.88389,-16.34889,0.5813,29.67353,3,75.81741379310347,31,83929
3.88324,-16.34889,0.58586,29.67353,3,75.73879310344829,31,83930
3.8826,-16.34889,0.59041,29.68476,3,75.6603448275862,31,83931
3.8826,-16.34889,0.5949300000000001,29.68476,3,75.58241379310346,31,83932
3.88196,-16.34971,0.59948,29.68476,3,75.5039655172414,31,83933
3.88131,-16.34971,0.60402,29.68476,3,75.42568965517242,31,83934
3.88067,-16.34971,0.6085699999999999,29.68476,3,75.34724137931035,31,83935
3.88002,-16.34971,0.61311,29.68476,3,75.2689655172414,31,83936
3.87938,-16.34971,0.61764,29.68476,3,75.19086206896553,31,83937
3.87874,-16.34971,0.6222,29.68476,3,75.11224137931035,31,83938
3.87809,-16.34889,0.62671,29.68476,3,75.0344827586207,31,83939
3.87745,-16.34971,0.63127,29.68476,3,74.95586206896553,31,83940
3.8768,-16.34889,0.6358199999999999,29.68476,3,74.87741379310346,31,83941
3.87616,-16.34889,0.64035,29.68476,3,74.7993103448276,31,83942
3.87551,-16.34971,0.64489,29.68476,3,74.72103448275863,31,83943
3.87551,-16.34971,0.64944,29.68476,3,74.64258620689655,31,83944
3.87487,-16.34971,0.6539699999999999,29.65106,3,74.5644827586207,31,83945
3.87423,-16.34971,0.65851,29.68476,3,74.48620689655175,31,83946
3.873580000000001,-16.34971,0.66306,29.68476,3,74.40775862068966,31,83947
3.87294,-16.34971,0.6676,29.68476,3,74.3294827586207,31,83948
3.87229,-16.34971,0.6721600000000001,29.67353,3,74.25086206896553,31,83949
3.87165,-16.34971,0.67667,29.69599,3,74.17310344827588,31,83950
3.87165,-16.34889,0.68123,29.68476,3,74.0944827586207,31,83951
3.871,-16.34889,0.68575,29.69599,3,74.01655172413794,31,83952
3.87036,-16.34971,0.6903,29.67353,3,73.93810344827588,31,83953
3.86972,-16.34971,0.69485,29.68476,3,73.85965517241381,31,83954
3.86907,-16.34889,0.69939,29.68476,3,73.78137931034483,31,83955
3.868430000000001,-16.34971,0.70394,29.68476,3,73.70293103448277,31,83956
3.86778,-16.34971,0.7084600000000001,29.68476,3,73.62500000000001,31,83957
3.86714,-16.34889,0.71303,29.69599,3,73.54620689655174,31,83958
3.8665,-16.34889,0.7175600000000001,29.48259,3,73.46810344827587,31,83959
3.86585,-16.34889,0.72209,29.68476,3,73.39000000000001,31,83960
3.86585,-16.34889,0.72664,29.69599,3,73.31155172413794,31,83961
3.86521,-16.34889,0.73119,29.68476,3,73.23310344827587,31,83962
3.86456,-16.34889,0.73573,29.47136,3,73.1548275862069,31,83963
3.86392,-16.34971,0.74025,29.68476,3,73.07689655172415,31,83964
3.86327,-16.34971,0.7448,29.68476,3,72.99844827586209,31,83965
3.86327,-16.34971,0.74935,29.47136,3,72.92000000000002,31,83966
3.86263,-16.34889,0.75389,29.68476,3,72.84172413793104,31,83967
3.86199,-16.34889,0.75844,29.68476,3,72.76327586206898,31,83968
3.86134,-16.34889,0.7629600000000001,29.69599,3,72.6853448275862,31,83969
3.8607,-16.34889,0.76752,29.68476,3,72.60672413793104,31,83970
3.86005,-16.34889,0.77207,29.63983,3,72.52827586206897,31,83971
3.85941,-16.34971,0.77661,29.68476,3,72.45,31,83972
3.85876,-16.34971,0.78112,29.68476,3,72.37224137931035,31,83973
3.85876,-16.34971,0.78568,29.47136,3,72.29362068965517,31,83974
3.85812,-16.34889,0.7902100000000001,29.47136,3,72.21551724137932,31,83975
3.85748,-16.34889,0.79476,29.47136,3,72.13706896551724,31,83976
3.85683,-16.34889,0.7993,29.68476,3,72.0587931034483,31,83977
3.85619,-16.34889,0.80384,29.47136,3,71.98051724137932,31,83978
3.85554,-16.34971,0.80838,29.69599,3,71.90224137931035,31,83979
3.8549,-16.34971,0.81292,29.67353,3,71.82396551724138,31,83980
3.8549,-16.34971,0.81747,29.68476,3,71.74551724137932,31,83981
3.85426,-16.34971,0.822,29.68476,3,71.66741379310346,31,83982
3.85361,-16.34971,0.8265399999999999,29.47136,3,71.5891379310345,31,83983
3.85297,-16.34889,0.8310799999999999,29.47136,3,71.51086206896552,31,83984
3.85297,-16.34889,0.8356299999999999,29.48259,3,71.43241379310346,31,83985
3.85232,-16.34889,0.8401799999999999,29.47136,3,71.35396551724138,31,83986
3.85168,-16.34889,0.84473,29.47136,3,71.27551724137932,31,83987
3.85103,-16.34889,0.84925,29.68476,3,71.19758620689657,31,83988
3.85039,-16.34889,0.8537899999999999,29.47136,3,71.1193103448276,31,83989
3.84975,-16.34889,0.85834,29.68476,3,71.04086206896552,31,83990
3.84975,-16.34971,0.8628899999999999,29.68476,3,70.96241379310347,31,83991
3.8491,-16.34971,0.86741,29.68476,3,70.88448275862069,31,83992
3.84846,-16.34971,0.87195,29.68476,3,70.80620689655173,31,83993
3.84781,-16.34971,0.8765,29.69599,3,70.72775862068967,31,83994
3.84717,-16.34971,0.88105,29.47136,3,70.6493103448276,31,83995
3.84653,-16.34971,0.8855799999999999,29.67353,3,70.57120689655173,31,83996
3.84588,-16.34889,0.89012,29.63983,3,70.49293103448275,31,83997
3.84524,-16.34889,0.8946799999999999,29.68476,3,70.4143103448276,31,83998
3.84524,-16.34971,0.89923,29.68476,3,70.33586206896553,31,83999
3.84459,-16.34889,0.90377,29.68476,3,70.25758620689656,31,84000
3.84395,-16.34971,0.90831,29.48259,3,70.1793103448276,31,84001
3.8433,-16.34971,0.91283,29.69599,3,70.10137931034483,31,84002
3.84266,-16.34889,0.91739,29.68476,3,70.02275862068966,31,84003
3.84266,-16.34889,0.92193,29.68476,3,69.9444827586207,31,84004
3.84202,-16.34971,0.92646,29.68476,3,69.86637931034484,31,84005
3.84137,-16.34971,0.93102,29.68476,3,69.78775862068966,31,84006
3.84073,-16.34971,0.93556,29.68476,3,69.7094827586207,31,84007
3.84008,-16.34971,0.94009,29.68476,3,69.63137931034484,31,84008
3.84008,-16.34971,0.94463,29.68476,3,69.55310344827586,31,84009
3.83944,-16.34971,0.94917,29.68476,3,69.47482758620691,31,84010
3.83879,-16.34971,0.95371,29.68476,3,69.39655172413794,31,84011
3.83815,-16.34889,0.95825,29.68476,3,69.31827586206897,31,84012
3.83751,-16.34971,0.96281,29.68476,3,69.2396551724138,31,84013
3.83686,-16.34889,0.96733,29.68476,3,69.16172413793105,31,84014
3.83622,-16.34889,0.97188,29.69599,3,69.08327586206899,31,84015
3.83557,-16.34971,0.97641,29.67353,3,69.0051724137931,31,84016
3.83557,-16.34889,0.98095,29.68476,3,68.92689655172416,31,84017
3.83493,-16.34889,0.98551,29.68476,3,68.84827586206897,31,84018
3.83429,-16.34971,0.99004,29.68476,3,68.77017241379312,31,84019
3.83429,-16.34971,0.99459,29.68476,3,68.69172413793105,31,84020
3.83364,-16.34971,0.99913,29.67353,3,68.61344827586207,31,84021
3.833,-16.34889,1.00366,29.68476,3,68.53534482758621,31,84022
3.83235,-16.34889,1.0082,29.69599,3,68.45706896551727,31,84023
3.83171,-16.34889,1.01276,29.67353,3,68.37844827586207,31,84024
3.83171,-16.34889,1.0173,29.68476,3,68.30017241379312,31,84025
3.83106,-16.34971,1.02183,29.89816,3,68.22206896551724,31,84026
3.83042,-16.34971,1.02637,29.68476,3,68.14379310344829,31,84027
3.82978,-16.34971,1.03093,29.90939,3,68.06517241379312,31,84028
3.82913,-16.34971,1.03547,29.89816,3,67.98689655172414,31,84029
3.82913,-16.34971,1.03999,29.88692,3,67.90896551724138,31,84030
3.82849,-16.34889,1.04454,29.88692,3,67.83051724137931,31,84031
3.82784,-16.34889,1.04908,29.88692,3,67.75224137931035,31,84032
3.8272,-16.34889,1.0536299999999998,29.88692,3,67.67379310344829,31,84033
3.82655,-16.34889,1.05815,29.88692,3,67.59586206896552,31,84034
3.82591,-16.34971,1.0627,29.88692,3,67.51741379310344,31,84035
3.82527,-16.34971,1.06726,29.89816,3,67.43879310344829,31,84036
3.82527,-16.34971,1.0718,29.88692,3,67.36051724137931,31,84037
3.82462,-16.34971,1.0763200000000002,29.89816,3,67.28258620689655,31,84038
3.82398,-16.34889,1.08086,29.88692,3,67.20431034482759,31,84039
3.82398,-16.34889,1.0854,29.89816,3,67.12603448275864,31,84040
3.82333,-16.34889,1.08996,29.88692,3,67.04741379310344,31,84041
3.82269,-16.34971,1.0945,29.89816,3,66.9691379310345,31,84042
3.82205,-16.34971,1.09905,29.88692,3,66.89068965517242,31,84043
3.8214,-16.34971,1.10358,29.88692,3,66.81258620689655,31,84044
3.82076,-16.34971,1.10812,30.11155,3,66.73431034482758,31,84045
3.82076,-16.34889,1.11267,30.10032,3,66.65586206896552,31,84046
3.82011,-16.34889,1.11719,30.10032,3,66.57793103448277,31,84047
3.81947,-16.34889,1.12176,29.89816,3,66.4991379310345,31,84048
3.81947,-16.34971,1.12629,30.08909,3,66.42103448275863,31,84049
3.81882,-16.34971,1.13083,30.10032,3,66.34275862068966,31,84050
3.81818,-16.34889,1.13537,30.10032,3,66.2644827586207,31,84051
3.81754,-16.34971,1.13991,30.10032,3,66.18620689655174,31,84052
3.81689,-16.34889,1.14445,30.10032,3,66.10793103448277,31,84053
3.81625,-16.34889,1.14899,30.10032,3,66.0296551724138,31,84054
3.8156,-16.34889,1.15353,30.10032,3,65.95137931034483,31,84055
3.81496,-16.34889,1.1581,30.10032,3,65.87258620689656,31,84056
3.81496,-16.34889,1.16262,30.10032,3,65.79465517241381,31,84057
3.81432,-16.34971,1.16717,30.10032,3,65.71620689655174,31,84058
3.81367,-16.34971,1.1717,30.10032,3,65.63810344827587,31,84059
3.81367,-16.34971,1.17625,30.11155,3,65.5596551724138,31,84060
3.81303,-16.34889,1.1808,30.10032,3,65.48120689655173,31,84061
3.81238,-16.34971,1.18534,30.10032,3,65.40293103448276,31,84062
3.81174,-16.34889,1.18986,30.10032,3,65.325,31,84063
3.81109,-16.34889,1.19442,30.10032,3,65.24637931034484,31,84064
3.81109,-16.34889,1.19895,30.08909,3,65.16827586206898,31,84065
3.81045,-16.34971,1.2035,30.30249,3,65.0898275862069,31,84066
3.80981,-16.34971,1.20803,30.30249,3,65.01172413793104,31,84067
3.80981,-16.34889,1.21257,30.30249,3,64.93344827586208,31,84068
3.80916,-16.34889,1.21712,30.30249,3,64.855,31,84069
3.80852,-16.34971,1.22165,30.31372,3,64.77689655172415,31,84070
3.80787,-16.34889,1.2262,30.31372,3,64.69844827586209,31,84071
3.80723,-16.34971,1.23073,30.31372,3,64.62034482758621,31,84072
3.80658,-16.34971,1.23528,30.29126,3,64.54189655172414,31,84073
3.80658,-16.34971,1.23984,30.30249,3,64.46327586206898,31,84074
3.80594,-16.34971,1.24436,30.29126,3,64.38534482758622,31,84075
3.8053,-16.34889,1.24891,30.31372,3,64.30689655172415,31,84076
3.80465,-16.34889,1.25344,30.30249,3,64.22879310344828,31,84077
3.80401,-16.34889,1.25799,30.30249,3,64.15034482758621,31,84078
3.80401,-16.34889,1.26253,30.31372,3,64.07206896551725,31,84079
3.80336,-16.34889,1.26707,30.52712,3,63.9937931034483,31,84080
3.80272,-16.34889,1.27162,30.29126,3,63.91534482758622,31,84081
3.80272,-16.34971,1.27616,30.31372,3,63.83706896551725,31,84082
3.80208,-16.34971,1.2807,30.30249,3,63.75879310344828,31,84083
3.80143,-16.34889,1.28525,30.30249,3,63.68034482758621,31,84084
3.80079,-16.34971,1.28979,30.51589,3,63.602068965517255,31,84085
3.80079,-16.34971,1.29432,30.51589,3,63.52396551724139,31,84086
3.80014,-16.34971,1.29888,30.52712,3,63.44534482758622,31,84087
3.7995,-16.34889,1.30342,30.52712,3,63.367068965517255,31,84088
3.79885,-16.34889,1.30794,30.52712,3,63.28913793103448,31,84089
3.79885,-16.34889,1.31248,30.51589,3,63.210862068965525,31,84090
3.79821,-16.34889,1.31704,30.52712,3,63.132241379310365,31,84091
3.79757,-16.34971,1.32157,30.51589,3,63.05413793103448,31,84092
3.79692,-16.34971,1.3261,30.51589,3,62.97603448275863,31,84093
3.79628,-16.34971,1.33065,30.52712,3,62.89758620689655,31,84094
3.795630000000001,-16.34889,1.3352,30.51589,3,62.8191379310345,31,84095
3.795630000000001,-16.34889,1.33973,30.51589,3,62.74103448275863,31,84096
3.79499,-16.34889,1.34429,30.51589,3,62.66241379310346,31,84097
3.79434,-16.34889,1.34881,30.52712,3,62.584482758620695,31,84098
3.7937,-16.34889,1.35337,30.52712,3,62.50586206896553,31,84099
3.7937,-16.34971,1.3579,30.51589,3,62.42775862068967,31,84100
3.79306,-16.34971,1.36246,30.51589,3,62.349137931034505,31,84101
3.79241,-16.34889,1.36699,30.51589,3,62.27103448275863,31,84102
3.79241,-16.34889,1.37152,30.71805,3,62.19293103448276,31,84103
3.79177,-16.34889,1.37607,30.74052,3,62.11448275862071,31,84104
3.79112,-16.34889,1.38061,30.72928,3,62.03620689655174,31,84105
3.79112,-16.34889,1.38514,30.71805,3,61.95810344827588,31,84106
3.79048,-16.34889,1.38968,30.71805,3,61.8798275862069,31,84107
3.78984,-16.34971,1.39423,30.72928,3,61.80137931034484,31,84108
3.78919,-16.34889,1.3988,30.72928,3,61.72258620689655,31,84109
3.78919,-16.34889,1.40332,30.72928,3,61.644655172413806,31,84110
3.78855,-16.34971,1.40786,30.72928,3,61.56637931034484,31,84111
3.7879,-16.34889,1.41241,30.72928,3,61.48793103448276,31,84112
3.7879,-16.34889,1.41695,30.72928,3,61.4096551724138,31,84113
3.78726,-16.34971,1.42148,30.71805,3,61.331551724137945,31,84114
3.78661,-16.34889,1.42603,30.72928,3,61.253103448275866,31,84115
3.78597,-16.34889,1.43056,30.72928,3,61.17500000000001,31,84116
3.78533,-16.34971,1.4351200000000002,30.93145,3,61.09637931034483,31,84117
3.78533,-16.34971,1.43964,30.92022,3,61.01844827586208,31,84118
3.78468,-16.34889,1.44418,30.72928,3,60.94017241379312,31,84119
3.78404,-16.34971,1.44873,30.92022,3,60.86172413793104,31,84120
3.78339,-16.34971,1.45328,30.94268,3,60.78327586206897,31,84121
3.78339,-16.34971,1.4578,30.93145,3,60.70534482758622,31,84122
3.78275,-16.34971,1.46235,30.93145,3,60.62689655172415,31,84123
3.78275,-16.34889,1.46689,30.93145,3,60.54862068965518,31,84124
3.7821,-16.34971,1.47144,30.93145,3,60.47017241379311,31,84125
3.78146,-16.34971,1.47597,30.93145,3,60.39206896551725,31,84126
3.78082,-16.34889,1.48054,30.93145,3,60.31327586206897,31,84127
3.78082,-16.34889,1.48508,30.94268,3,60.235000000000014,31,84128
3.78017,-16.34971,1.4896,30.93145,3,60.15706896551724,31,84129
3.77953,-16.34971,1.49415,30.93145,3,60.078620689655175,31,84130
3.77953,-16.34971,1.4987,30.94268,3,60.0001724137931,31,84131
3.778880000000001,-16.34971,1.50324,30.94268,3,59.92189655172415,31,84132
3.77824,-16.34971,1.50777,30.93145,3,59.84379310344829,31,84133
3.77824,-16.34971,1.51231,30.94268,3,59.76551724137931,31,84134
3.7776,-16.34971,1.51686,30.94268,3,59.68706896551724,31,84135
3.77695,-16.34889,1.5214,30.94268,3,59.608793103448285,31,84136
3.77631,-16.34889,1.52595,30.94268,3,59.53034482758622,31,84137
3.77631,-16.34971,1.5304799999999998,30.94268,3,59.45224137931035,31,84138
3.77566,-16.34889,1.53502,30.94268,3,59.37396551724139,31,84139
3.77502,-16.34971,1.53957,30.93145,3,59.29551724137931,31,84140
3.77502,-16.34889,1.54411,31.14485,3,59.21724137931035,31,84141
3.77437,-16.34889,1.54866,31.14485,3,59.138793103448286,31,84142
3.773730000000001,-16.34889,1.5532,31.15608,3,59.06051724137933,31,84143
3.77309,-16.34971,1.5577299999999998,31.15608,3,58.982413793103454,31,84144
3.77309,-16.34889,1.56227,31.14485,3,58.9041379310345,31,84145
3.77244,-16.34889,1.56681,31.14485,3,58.82586206896552,31,84146
3.77244,-16.34971,1.57135,31.14485,3,58.74758620689656,31,84147
3.7718,-16.34971,1.5759,31.14485,3,58.6691379310345,31,84148
3.77115,-16.34971,1.58045,31.14485,3,58.59068965517242,31,84149
3.77115,-16.34971,1.58497,31.13362,3,58.51275862068966,31,84150
3.77051,-16.34889,1.58951,31.15608,3,58.4344827586207,31,84151
3.76987,-16.34971,1.59405,31.14485,3,58.356206896551726,31,84152
3.76987,-16.34889,1.59859,31.14485,3,58.27793103448277,31,84153
3.76922,-16.34889,1.60314,31.14485,3,58.199482758620704,31,84154
3.768580000000001,-16.34889,1.60768,31.14485,3,58.121206896551726,31,84155
3.768580000000001,-16.34971,1.6122299999999998,31.35825,3,58.04275862068967,31,84156
3.76793,-16.34971,1.61677,31.14485,3,57.964482758620704,31,84157
3.76793,-16.34971,1.62131,31.35825,3,57.88620689655173,31,84158
3.76729,-16.34889,1.62586,31.35825,3,57.80775862068966,31,84159
3.76664,-16.34889,1.63041,31.35825,3,57.72931034482759,31,84160
3.766,-16.34971,1.63494,31.35825,3,57.65120689655173,31,84161
3.766,-16.34971,1.6394799999999998,31.35825,3,57.57293103448277,31,84162
3.76536,-16.34971,1.64403,31.35825,3,57.49448275862071,31,84163
3.76471,-16.34971,1.64855,31.35825,3,57.41655172413794,31,84164
3.76471,-16.34889,1.6530900000000002,31.35825,3,57.338275862068976,31,84165
3.76407,-16.34971,1.65765,31.35825,3,57.259655172413794,31,84166
3.76342,-16.34971,1.66218,31.36948,3,57.18155172413794,31,84167
3.76342,-16.34971,1.66672,31.36948,3,57.103275862068976,31,84168
3.76278,-16.34971,1.67125,31.36948,3,57.02517241379312,31,84169
3.76213,-16.34889,1.6758,31.35825,3,56.94672413793104,31,84170
3.76213,-16.34889,1.68035,31.35825,3,56.86827586206898,31,84171
3.76149,-16.34971,1.68488,31.35825,3,56.79017241379312,31,84172
3.76149,-16.34889,1.68943,31.35825,3,56.71172413793104,31,84173
3.76085,-16.34889,1.6939799999999998,31.35825,3,56.63327586206898,31,84174
3.7602,-16.34889,1.69852,31.36948,3,56.555,31,84175
3.7602,-16.34971,1.7030599999999998,31.56041,3,56.47672413793104,31,84176
3.75956,-16.34889,1.7075900000000002,31.57164,3,56.39862068965517,31,84177
3.75956,-16.34889,1.71213,31.56041,3,56.32034482758621,31,84178
3.75891,-16.34971,1.71668,31.57164,3,56.24189655172415,31,84179
3.75827,-16.34971,1.72121,31.57164,3,56.16379310344828,31,84180
3.75827,-16.34971,1.72577,31.57164,3,56.08517241379311,31,84181
3.75763,-16.34889,1.7303099999999998,31.57164,3,56.00689655172415,31,84182
3.75763,-16.34971,1.7348400000000002,31.57164,3,55.92879310344828,31,84183
3.75698,-16.34971,1.73938,31.57164,3,55.85051724137932,31,84184
3.75634,-16.34971,1.74393,31.57164,3,55.772068965517256,31,84185
3.75634,-16.34971,1.74846,31.57164,3,55.6939655172414,31,84186
3.75569,-16.34971,1.75302,31.57164,3,55.61534482758621,31,84187
3.75505,-16.34971,1.75755,31.57164,3,55.53724137931035,31,84188
3.75505,-16.34971,1.7620900000000002,31.57164,3,55.4589655172414,31,84189
3.7544,-16.34971,1.76663,31.57164,3,55.38068965517242,31,84190
3.75376,-16.34889,1.77119,31.57164,3,55.30206896551726,31,84191
3.75376,-16.34889,1.77572,31.58287,3,55.2239655172414,31,84192
3.75312,-16.34889,1.78027,31.57164,3,55.14551724137932,31,84193
3.75247,-16.34889,1.7848,31.57164,3,55.06741379310346,31,84194
3.75247,-16.34889,1.7893599999999998,31.57164,3,54.988793103448295,31,84195
3.75247,-16.34971,1.7938900000000002,31.57164,3,54.91068965517242,31,84196
3.75183,-16.34971,1.79842,31.77381,3,54.832586206896565,31,84197
3.75118,-16.34971,1.80296,31.57164,3,54.7543103448276,31,84198
3.75118,-16.34889,1.8075,31.77381,3,54.67603448275863,31,84199
3.75054,-16.34971,1.81205,31.77381,3,54.597586206896565,31,84200
3.75054,-16.34971,1.81658,31.77381,3,54.5194827586207,31,84201
3.74989,-16.34971,1.82112,31.78504,3,54.441206896551726,31,84202
3.74925,-16.34971,1.82567,31.78504,3,54.36275862068968,31,84203
3.74925,-16.34889,1.83021,31.77381,3,54.2844827586207,31,84204
3.74861,-16.34889,1.83475,31.77381,3,54.20620689655173,31,84205
3.74861,-16.34889,1.8393,31.77381,3,54.12775862068967,31,84206
3.74796,-16.34889,1.84384,31.77381,3,54.0494827586207,31,84207
3.74796,-16.34889,1.84839,31.78504,3,53.97103448275863,31,84208
3.74732,-16.34889,1.85293,31.76258,3,53.89275862068967,31,84209
3.74667,-16.34971,1.85747,31.77381,3,53.8144827586207,31,84210
3.74667,-16.34971,1.86201,31.77381,3,53.736206896551735,31,84211
3.74603,-16.34971,1.86656,31.78504,3,53.65775862068967,31,84212
3.74603,-16.34971,1.87108,31.77381,3,53.5798275862069,31,84213
3.74539,-16.34889,1.87564,31.77381,3,53.501206896551736,31,84214
3.74474,-16.34971,1.88019,31.77381,3,53.42275862068967,31,84215
3.7441,-16.34971,1.88473,31.77381,3,53.34448275862069,31,84216
3.7441,-16.34889,1.88925,31.97598,3,53.26655172413794,31,84217
3.74345,-16.34889,1.89381,31.77381,3,53.18793103448276,31,84218
3.74281,-16.34889,1.89834,31.98721,3,53.1098275862069,31,84219
3.74281,-16.34889,1.90287,31.97598,3,53.03172413793104,31,84220
3.74216,-16.34971,1.90742,31.98721,3,52.95327586206897,31,84221
3.74216,-16.34889,1.91197,31.98721,3,52.874827586206905,31,84222
3.74216,-16.34889,1.91651,31.98721,3,52.79655172413795,31,84223
3.74152,-16.34889,1.92104,31.97598,3,52.71844827586208,31,84224
3.74152,-16.34971,1.92558,31.97598,3,52.64017241379311,31,84225
3.74088,-16.34971,1.93013,31.97598,3,52.56172413793104,31,84226
3.74088,-16.34971,1.93466,31.97598,3,52.483620689655176,31,84227
3.74023,-16.34889,1.93921,31.97598,3,52.40517241379311,31,84228
3.74023,-16.34889,1.94375,31.98721,3,52.32689655172415,31,84229
3.73959,-16.34889,1.94828,31.98721,3,52.248793103448286,31,84230
3.73959,-16.34889,1.95284,31.97598,3,52.17017241379311,31,84231
3.73894,-16.34889,1.95739,31.98721,3,52.09172413793104,31,84232
3.73894,-16.34889,1.96192,31.97598,3,52.01362068965518,31,84233
3.7383,-16.34971,1.96647,31.97598,3,51.93517241379311,31,84234
3.7383,-16.34971,1.97101,31.97598,3,51.85689655172416,31,84235
3.73766,-16.34889,1.97554,31.98721,3,51.77879310344828,31,84236
3.73766,-16.34971,1.98009,31.98721,3,51.70034482758622,31,84237
3.73701,-16.34971,1.98462,32.20061,3,51.62224137931035,31,84238
3.73701,-16.34889,1.98919,31.97598,3,51.54344827586208,31,84239
3.73637,-16.34971,1.99371,32.20061,3,51.46551724137933,31,84240
3.73572,-16.34971,1.99826,32.21184,3,51.38706896551725,31,84241
3.73572,-16.34971,2.0028,32.21184,3,51.30879310344828,31,84242
3.73508,-16.34889,2.00733,32.20061,3,51.23068965517242,31,84243
3.73508,-16.34889,2.01187,32.20061,3,51.152413793103456,31,84244
3.73443,-16.34971,2.01641,32.20061,3,51.074137931034485,31,84245
3.73443,-16.34971,2.02096,32.20061,3,50.99568965517242,31,84246
3.73379,-16.34889,2.02551,32.20061,3,50.917241379310354,31,84247
3.73315,-16.34971,2.03004,32.21184,3,50.839137931034486,31,84248
3.73315,-16.34971,2.03457,32.20061,3,50.76103448275863,31,84249
3.7325,-16.34971,2.03913,32.21184,3,50.68241379310346,31,84250
3.7325,-16.34971,2.04366,32.20061,3,50.6043103448276,31,84251
3.73186,-16.34971,2.04822,32.189370000000004,3,50.52568965517242,31,84252
3.73186,-16.34971,2.05276,32.189370000000004,3,50.44741379310346,31,84253
3.73121,-16.34889,2.0573,32.20061,3,50.36913793103449,31,84254
3.73121,-16.34889,2.06183,32.20061,3,50.29103448275863,31,84255
3.73121,-16.34889,2.06639,32.189370000000004,3,50.21241379310345,31,84256
3.73057,-16.34889,2.07093,32.20061,3,50.13413793103449,31,84257
3.72992,-16.34889,2.07545,32.20061,3,50.05620689655173,31,84258
3.72992,-16.34971,2.08001,32.189370000000004,3,49.97758620689656,31,84259
3.72928,-16.34889,2.08454,32.20061,3,49.8994827586207,31,84260
3.72928,-16.34889,2.08907,32.20061,3,49.82137931034484,31,84261
3.72864,-16.34889,2.09361,32.402770000000004,3,49.74310344827588,31,84262
3.72864,-16.34971,2.09818,32.402770000000004,3,49.664310344827584,31,84263
3.72799,-16.34971,2.1027,32.402770000000004,3,49.58637931034484,31,84264
3.72799,-16.34889,2.10724,32.39154,3,49.50810344827588,31,84265
3.72735,-16.34889,2.1118,32.414,3,49.42948275862069,31,84266
3.72735,-16.34889,2.11635,32.402770000000004,3,49.35103448275863,31,84267
3.72735,-16.34971,2.12086,32.402770000000004,3,49.27327586206897,31,84268
3.7267,-16.34971,2.12541,32.414,3,49.194827586206905,31,84269
3.7267,-16.34971,2.12996,32.402770000000004,3,49.11637931034484,31,84270
3.72606,-16.34971,2.13451,32.402770000000004,3,49.03793103448276,31,84271
3.72606,-16.34889,2.13903,32.402770000000004,3,48.96000000000001,31,84272
3.72542,-16.34971,2.14359,32.414,3,48.88137931034484,31,84273
3.72542,-16.34889,2.14811,32.402770000000004,3,48.80344827586208,31,84274
3.72477,-16.34971,2.15266,32.402770000000004,3,48.725,31,84275
3.72413,-16.34971,2.1572,32.402770000000004,3,48.646724137931045,31,84276
3.72413,-16.34971,2.16174,32.402770000000004,3,48.56844827586208,31,84277
3.72413,-16.34889,2.16628,32.414,3,48.49017241379311,31,84278
3.72348,-16.34971,2.17083,32.402770000000004,3,48.41172413793104,31,84279
3.72284,-16.34971,2.17538,32.414,3,48.33327586206897,31,84280
3.72284,-16.34889,2.17991,32.402770000000004,3,48.25517241379311,31,84281
3.72219,-16.34889,2.18444,32.616170000000004,3,48.17706896551724,31,84282
3.72219,-16.34971,2.18901,32.402770000000004,3,48.098275862068974,31,84283
3.72155,-16.34971,2.19353,32.616170000000004,3,48.02034482758621,31,84284
3.72155,-16.34971,2.19808,32.616170000000004,3,47.94189655172415,31,84285
3.72155,-16.34889,2.20261,32.616170000000004,3,47.86379310344829,31,84286
3.72091,-16.34971,2.20715,32.616170000000004,3,47.78551724137933,31,84287
3.72091,-16.34889,2.21169,32.616170000000004,3,47.707241379310354,31,84288
3.72026,-16.34889,2.21625,32.616170000000004,3,47.62862068965518,31,84289
3.72026,-16.34971,2.22079,32.616170000000004,3,47.550344827586216,31,84290
3.71962,-16.34971,2.22533,32.6274,3,47.472068965517245,31,84291
3.71962,-16.34971,2.22987,32.60494,3,47.39379310344828,31,84292
3.71897,-16.34971,2.2344,32.6274,3,47.31568965517242,31,84293
3.71897,-16.34971,2.23895,32.616170000000004,3,47.23724137931036,31,84294
3.71897,-16.34971,2.24348,32.616170000000004,3,47.159137931034486,31,84295
3.71833,-16.34889,2.24805,32.616170000000004,3,47.08034482758622,31,84296
3.71833,-16.34889,2.25257,32.616170000000004,3,47.00241379310346,31,84297
3.71768,-16.34971,2.25711,32.6274,3,46.92413793103449,31,84298
3.71768,-16.34889,2.26165,32.616170000000004,3,46.84586206896553,31,84299
3.71704,-16.34889,2.2662,32.616170000000004,3,46.76741379310346,31,84300
3.71704,-16.34971,2.27076,32.616170000000004,3,46.68879310344828,31,84301
3.71704,-16.34971,2.27527,32.616170000000004,3,46.61103448275863,31,84302
3.7164,-16.34971,2.27983,32.616170000000004,3,46.53241379310346,31,84303
3.7164,-16.34889,2.28436,32.60494,3,46.4543103448276,31,84304
3.71575,-16.34889,2.28891,32.81834,3,46.375862068965525,31,84305
3.71575,-16.34889,2.29345,32.81834,3,46.29758620689657,31,84306
3.71511,-16.34889,2.298,32.829570000000004,3,46.21913793103449,31,84307
3.71511,-16.34971,2.30254,32.78464,3,46.140862068965525,31,84308
3.71446,-16.34889,2.30708,32.81834,3,46.06258620689656,31,84309
3.71446,-16.34971,2.31161,32.81834,3,45.9844827586207,31,84310
3.71382,-16.34971,2.31615,32.81834,3,45.90620689655173,31,84311
3.71382,-16.34971,2.3207,32.81834,3,45.827758620689664,31,84312
3.71318,-16.34889,2.32525,32.829570000000004,3,45.7493103448276,31,84313
3.71318,-16.34889,2.32978,32.81834,3,45.67120689655173,31,84314
3.71253,-16.34971,2.33432,32.829570000000004,3,45.59293103448277,31,84315
3.71253,-16.34889,2.33886,32.81834,3,45.5146551724138,31,84316
3.71189,-16.34971,2.3434,32.829570000000004,3,45.43637931034484,31,84317
3.71189,-16.34971,2.34795,32.81834,3,45.35793103448276,31,84318
3.71124,-16.34971,2.35248,32.81834,3,45.279827586206906,31,84319
3.71124,-16.34971,2.35702,32.8071,3,45.20155172413794,31,84320
3.71124,-16.34971,2.36157,32.829570000000004,3,45.12310344827587,31,84321
3.7106,-16.34971,2.3661,32.829570000000004,3,45.045000000000016,31,84322
3.7106,-16.34889,2.37066,32.81834,3,44.96637931034484,31,84323
3.7106,-16.34971,2.3752,32.81834,3,44.88810344827587,31,84324
3.70995,-16.34971,2.37973,32.829570000000004,3,44.81,31,84325
3.70995,-16.34971,2.38428,32.81834,3,44.73155172413794,31,84326
3.70931,-16.34971,2.38883,32.829570000000004,3,44.65310344827587,31,84327
3.70931,-16.34971,2.39336,33.042970000000004,3,44.575,31,84328
3.70931,-16.34971,2.39791,32.81834,3,44.49655172413794,31,84329
3.70867,-16.34971,2.40243,33.042970000000004,3,44.41862068965518,31,84330
3.70867,-16.34889,2.407,33.03173,3,44.33982758620691,31,84331
3.70802,-16.34889,2.41153,33.03173,3,44.26172413793105,31,84332
3.70802,-16.34971,2.41608,33.042970000000004,3,44.183275862068975,31,84333
3.70802,-16.34889,2.4206,33.03173,3,44.10534482758622,31,84334
3.70738,-16.34889,2.42515,33.042970000000004,3,44.02689655172415,31,84335
3.70738,-16.34971,2.42971,33.042970000000004,3,43.948275862068975,31,84336
3.70673,-16.34889,2.43424,33.03173,3,43.87017241379312,31,84337
3.70673,-16.34971,2.43876,33.042970000000004,3,43.792241379310354,31,84338
3.70673,-16.34889,2.44331,33.03173,3,43.71379310344829,31,84339
3.70609,-16.34971,2.44785,33.03173,3,43.635517241379326,31,84340
3.70609,-16.34971,2.4524,33.03173,3,43.55706896551725,31,84341
3.70545,-16.34889,2.4569400000000003,33.2339,3,43.47879310344828,31,84342
3.70545,-16.34889,2.46149,33.03173,3,43.40034482758622,31,84343
3.70545,-16.34971,2.46602,33.03173,3,43.32224137931036,31,84344
3.7048,-16.34971,2.47057,33.03173,3,43.24379310344828,31,84345
3.7048,-16.34971,2.47511,33.042970000000004,3,43.16551724137932,31,84346
3.70416,-16.34971,2.47965,33.042970000000004,3,43.08724137931036,31,84347
3.70416,-16.34971,2.4841900000000003,33.2339,3,43.00896551724138,31,84348
3.70351,-16.34889,2.48874,33.24513,3,42.93051724137932,31,84349
3.70351,-16.34889,2.49329,33.24513,3,42.85206896551725,31,84350
3.70287,-16.34889,2.49781,33.2339,3,42.774137931034495,31,84351
3.70287,-16.34971,2.50235,33.2339,3,42.695862068965525,31,84352
3.70222,-16.34971,2.50691,33.2339,3,42.61724137931035,31,84353
3.70222,-16.34971,2.51146,33.24513,3,42.538793103448285,31,84354
3.70222,-16.34889,2.516,33.24513,3,42.46051724137932,31,84355
3.70158,-16.34889,2.52051,33.2339,3,42.382758620689664,31,84356
3.70158,-16.34971,2.52507,33.24513,3,42.3041379310345,31,84357
3.70094,-16.34889,2.5296,33.24513,3,42.22603448275864,31,84358
3.70094,-16.34971,2.5341400000000003,33.2339,3,42.14775862068966,31,84359
3.70094,-16.34889,2.5387,33.24513,3,42.06913793103449,31,84360
3.70029,-16.34889,2.5432200000000003,33.24513,3,41.99120689655173,31,84361
3.70029,-16.34889,2.54778,33.2339,3,41.91258620689656,31,84362
3.70029,-16.34971,2.55232,33.2339,3,41.83431034482759,31,84363
3.70029,-16.34889,2.55684,33.24513,3,41.75637931034484,31,84364
3.69965,-16.34971,2.56138,33.24513,3,41.67810344827587,31,84365
3.69965,-16.34889,2.56593,33.24513,3,41.59965517241381,31,84366
3.699,-16.34971,2.5704700000000003,33.2339,3,41.521379310344834,31,84367
3.699,-16.34971,2.57501,33.2339,3,41.44310344827587,31,84368
3.699,-16.34889,2.57956,33.2339,3,41.364655172413805,31,84369
3.69836,-16.34971,2.5841,33.25636,3,41.28637931034484,31,84370
3.69836,-16.34889,2.58866,33.2339,3,41.20775862068967,31,84371
3.69836,-16.34889,2.5931900000000003,33.24513,3,41.1296551724138,31,84372
3.69771,-16.34889,2.5977200000000003,33.24513,3,41.05155172413794,31,84373
3.69771,-16.34971,2.60227,33.4473,3,40.97310344827587,31,84374
3.69771,-16.34971,2.60682,33.45853,3,40.894655172413806,31,84375
3.69707,-16.34971,2.61136,33.4473,3,40.81637931034484,31,84376
3.69707,-16.34971,2.6158900000000003,33.4473,3,40.73827586206897,31,84377
3.69707,-16.34971,2.6204400000000003,33.45853,3,40.659827586206895,31,84378
3.69643,-16.34889,2.62499,33.46976,3,40.58137931034484,31,84379
3.69643,-16.34889,2.62953,33.4473,3,40.50310344827587,31,84380
3.69643,-16.34889,2.63407,33.4473,3,40.42482758620691,31,84381
3.695780000000001,-16.34889,2.63861,33.45853,3,40.34655172413794,31,84382
3.695780000000001,-16.34889,2.6431400000000003,33.4473,3,40.26844827586207,31,84383
3.69514,-16.34971,2.64768,33.45853,3,40.19017241379312,31,84384
3.69514,-16.34971,2.65222,33.4473,3,40.11189655172415,31,84385
3.69514,-16.34889,2.65678,33.45853,3,40.033275862068976,31,84386
3.69449,-16.34889,2.6613,33.45853,3,39.95534482758621,31,84387
3.69449,-16.34889,2.66584,33.45853,3,39.877068965517246,31,84388
3.69449,-16.34889,2.6704,33.53715,3,39.79844827586208,31,84389
3.69385,-16.34971,2.67493,33.64946,3,39.72034482758622,31,84390
3.69385,-16.34971,2.67947,33.6607,3,39.64206896551725,31,84391
3.69321,-16.34889,2.6840200000000003,33.6607,3,39.56362068965517,31,84392
3.69321,-16.34889,2.68857,33.45853,3,39.48517241379311,31,84393
3.69321,-16.34889,2.69309,33.64946,3,39.40724137931035,31,84394
3.69256,-16.34971,2.69765,33.6607,3,39.32862068965518,31,84395
3.69256,-16.34971,2.70217,33.6607,3,39.25068965517242,31,84396
3.69256,-16.34971,2.70674,33.6607,3,39.17189655172415,31,84397
3.69192,-16.34889,2.71125,33.6607,3,39.09413793103449,31,84398
3.69192,-16.34889,2.7158,33.6607,3,39.015689655172416,31,84399
3.69192,-16.34889,2.72034,33.64946,3,38.93741379310345,31,84400
3.69127,-16.34889,2.7248900000000003,33.6607,3,38.85896551724138,31,84401
3.69127,-16.34889,2.72942,33.6607,3,38.780862068965526,31,84402
3.69127,-16.34971,2.73397,33.6607,3,38.70241379310346,31,84403
3.69063,-16.34971,2.7385,33.6607,3,38.62431034482759,31,84404
3.69063,-16.34889,2.74307,33.64946,3,38.54551724137932,31,84405
3.69063,-16.34889,2.74761,33.6607,3,38.46724137931035,31,84406
3.69063,-16.34889,2.7521400000000003,33.6607,3,38.38913793103448,31,84407
3.68998,-16.34889,2.75667,33.6607,3,38.31103448275863,31,84408
