Repository: uw-mad-dash/Battery-SoC-Estimation

## Data
The [LiPo 5450 mAh cell](https://maxamps.com/products/lipo-5450-1s-3-7v-battery) data can be found in <em>data</em> directory 👀. We collected 48 discharging-charging cycles for CRates 1, 2, 3, and 4. The measurements were recorded at 1 second rate. To understand data better, we provided a [Jupyter](https://jupyter.org/) notebook <em>data_visualization.ipynb</em> in <em>notebooks</em> directory. We used [Jupyter Dash](https://github.com/plotly/jupyter-dash) library which allows to create interactive plots. Names of the columns in the csv files containing data should be self-explanatory, except column 'AhStep [Ah]'. This column represents the cell capacity in Ah.

File: data/CRate3_Cycle32.csv (part 1 of 5)
Voltage [V],Current [A],AhStep [Ah],TempBottom [C],CRate [-],SOC [%],Cycle [-],Time [s]
4.0385,-16.34889,0.0045299999999999,28.42683,3,85.7305172413793,32,86584
4.0327,-16.34889,0.00907,28.42683,3,85.65224137931033,32,86585
4.02819,-16.34971,0.0136099999999999,28.22467,3,85.57396551724138,32,86586
4.02432,-16.34971,0.01815,28.42683,3,85.49568965517241,32,86587
4.0211,-16.34971,0.0227199999999999,28.42683,3,85.41689655172414,32,86588
4.01788,-16.34971,0.02725,28.21344,3,85.33879310344827,32,86589
4.01531,-16.34971,0.03179,28.22467,3,85.2605172413793,32,86590
4.01273,-16.34889,0.03633,28.42683,3,85.18224137931033,32,86591
4.01015,-16.34889,0.04086,28.42683,3,85.10413793103447,32,86592
4.00758,-16.34889,0.04542,28.42683,3,85.0255172413793,32,86593
4.0056400000000005,-16.34889,0.04994,28.42683,3,84.94758620689655,32,86594
4.00371,-16.34971,0.0545,28.22467,3,84.86896551724138,32,86595
4.00178,-16.34971,0.0590299999999999,28.42683,3,84.79086206896551,32,86596
3.99984,-16.34889,0.06356,28.43807,3,84.71275862068966,32,86597
3.99856,-16.34889,0.0681,28.43807,3,84.63448275862068,32,86598
3.99662,-16.34971,0.07266,28.42683,3,84.55586206896551,32,86599
3.99534,-16.34889,0.0772,28.42683,3,84.47758620689653,32,86600
3.99405,-16.34971,0.08173,28.42683,3,84.39948275862068,32,86601
3.99211,-16.34889,0.08628,28.42683,3,84.32103448275862,32,86602
3.99083,-16.34971,0.09083,28.42683,3,84.24258620689653,32,86603
3.98954,-16.34971,0.09537,28.42683,3,84.16431034482758,32,86604
3.98825,-16.34971,0.0998899999999999,28.42683,3,84.08637931034482,32,86605
3.98696,-16.34971,0.10444,28.629,3,84.00793103448275,32,86606
3.98567,-16.34889,0.109,28.629,3,83.92931034482758,32,86607
3.98438,-16.34971,0.1135299999999999,28.629,3,83.85120689655173,32,86608
3.9831,-16.34889,0.1180799999999999,28.629,3,83.77275862068964,32,86609
3.98181,-16.34971,0.12261,28.629,3,83.69465517241379,32,86610
3.98052,-16.34889,0.12716,28.629,3,83.61620689655173,32,86611
3.97987,-16.34971,0.13168,28.64023,3,83.53827586206896,32,86612
3.97859,-16.34971,0.13625,28.629,3,83.45948275862068,32,86613
3.9773,-16.34889,0.14079,28.64023,3,83.38120689655173,32,86614
3.97665,-16.34889,0.14532,28.629,3,83.30310344827586,32,86615
3.97537,-16.34971,0.14987,28.85363,3,83.22465517241379,32,86616
3.97408,-16.34971,0.1544,28.71885,3,83.14655172413794,32,86617
3.97279,-16.34889,0.15894,28.8424,3,83.06827586206896,32,86618
3.97214,-16.34971,0.16349,28.85363,3,82.98982758620689,32,86619
3.97086,-16.34889,0.16804,28.85363,3,82.91137931034481,32,86620
3.96957,-16.34889,0.17257,28.8424,3,82.83327586206896,32,86621
3.96892,-16.34889,0.1771,28.85363,3,82.7551724137931,32,86622
3.96763,-16.34889,0.18166,28.85363,3,82.67655172413794,32,86623
3.96699,-16.34971,0.1862,28.8424,3,82.59827586206896,32,86624
3.9657,-16.34971,0.19074,28.85363,3,82.52,32,86625
3.96441,-16.34889,0.19527,28.8424,3,82.44189655172414,32,86626
3.96377,-16.34971,0.19983,29.0558,3,82.36327586206896,32,86627
3.96248,-16.34971,0.20435,29.0558,3,82.28534482758621,32,86628
3.96119,-16.34971,0.2089099999999999,29.0558,3,82.20672413793105,32,86629
3.9599,-16.34889,0.21343,29.06703,3,82.12879310344827,32,86630
3.95862,-16.34889,0.2179699999999999,29.0558,3,82.0505172413793,32,86631
3.95797,-16.34889,0.22254,29.0558,3,81.97172413793102,32,86632
3.95668,-16.34971,0.2270599999999999,29.06703,3,81.89379310344827,32,86633
3.95604,-16.34889,0.23162,29.0558,3,81.81517241379309,32,86634
3.95475,-16.34971,0.23615,29.0558,3,81.73706896551724,32,86635
3.95346,-16.34971,0.24068,29.0558,3,81.65896551724137,32,86636
3.95217,-16.34971,0.24524,29.04456,3,81.5803448275862,32,86637
3.95089,-16.34889,0.24977,29.25796,3,81.50224137931035,32,86638
3.9496,-16.34971,0.25433,29.26919,3,81.42362068965517,32,86639
3.94831,-16.34971,0.25886,29.25796,3,81.3455172413793,32,86640
3.94766,-16.34971,0.2634,29.25796,3,81.26724137931033,32,86641
3.94638,-16.34889,0.26796,29.25796,3,81.18862068965518,32,86642
3.94509,-16.34889,0.27249,29.25796,3,81.1105172413793,32,86643
3.94444,-16.34889,0.27703,29.25796,3,81.03224137931034,32,86644
3.94316,-16.34971,0.28156,29.25796,3,80.95413793103448,32,86645
3.94187,-16.34889,0.28609,29.25796,3,80.87603448275863,32,86646
3.94058,-16.34889,0.29065,29.25796,3,80.79741379310344,32,86647
3.93929,-16.34971,0.29519,29.25796,3,80.71913793103448,32,86648
3.938,-16.34889,0.29974,29.47136,3,80.64068965517241,32,86649
3.93736,-16.34889,0.30426,29.47136,3,80.56275862068965,32,86650
3.93607,-16.34889,0.30881,29.47136,3,80.48431034482758,32,86651
3.93478,-16.34971,0.31337,29.47136,3,80.40568965517241,32,86652
3.93349,-16.34889,0.3179099999999999,29.46013,3,80.32741379310345,32,86653
3.93285,-16.34889,0.32243,29.47136,3,80.24948275862069,32,86654
3.93156,-16.34889,0.32697,29.48259,3,80.17120689655171,32,86655
3.93027,-16.34889,0.33153,29.46013,3,80.09258620689656,32,86656
3.92898,-16.34971,0.33605,29.46013,3,80.01465517241378,32,86657
3.92769,-16.34971,0.34059,29.47136,3,79.93637931034482,32,86658
3.92705,-16.34889,0.34514,29.46013,3,79.85793103448276,32,86659
3.92576,-16.34971,0.3497,29.46013,3,79.77931034482758,32,86660
3.92447,-16.34971,0.35423,29.46013,3,79.70120689655171,32,86661
3.92383,-16.34889,0.3587599999999999,29.47136,3,79.62310344827586,32,86662
3.92254,-16.34971,0.3633,29.46013,3,79.5448275862069,32,86663
3.92125,-16.34889,0.3678599999999999,29.46013,3,79.46620689655171,32,86664
3.92061,-16.34971,0.37239,29.47136,3,79.38810344827586,32,86665
3.91932,-16.34971,0.37693,29.47136,3,79.30982758620691,32,86666
3.91803,-16.34971,0.38147,29.46013,3,79.23155172413793,32,86667
3.91739,-16.34971,0.38603,29.47136,3,79.15293103448276,32,86668
3.9161,-16.34971,0.39058,29.47136,3,79.07448275862069,32,86669
3.91545,-16.34889,0.39511,29.47136,3,78.99637931034482,32,86670
3.91481,-16.34971,0.39964,29.47136,3,78.91827586206897,32,86671
3.91352,-16.34889,0.40418,29.47136,3,78.83999999999999,32,86672
3.91288,-16.34889,0.40873,29.67353,3,78.76155172413793,32,86673
3.91159,-16.34971,0.41326,29.68476,3,78.68344827586206,32,86674
3.9103,-16.34889,0.4178,29.67353,3,78.6051724137931,32,86675
3.90966,-16.34889,0.42235,29.68476,3,78.52672413793104,32,86676
3.90837,-16.34971,0.42691,29.68476,3,78.44810344827584,32,86677
3.90772,-16.34971,0.4314199999999999,29.68476,3,78.3703448275862,32,86678
3.90708,-16.34889,0.4359699999999999,29.68476,3,78.29189655172414,32,86679
3.90644,-16.34971,0.4405,29.68476,3,78.21379310344827,32,86680
3.90515,-16.34971,0.44505,29.67353,3,78.1353448275862,32,86681
3.9045,-16.34971,0.4496,29.68476,3,78.05689655172414,32,86682
3.90386,-16.34889,0.45415,29.68476,3,77.97844827586206,32,86683
3.90321,-16.34971,0.4586699999999999,29.68476,3,77.9005172413793,32,86684
3.90193,-16.34889,0.4632199999999999,29.67353,3,77.82206896551725,32,86685
3.90128,-16.34971,0.46775,29.68476,3,77.74396551724139,32,86686
3.90064,-16.34889,0.4723199999999999,29.68476,3,77.6651724137931,32,86687
3.89935,-16.34889,0.47685,29.67353,3,77.58706896551725,32,86688
3.89871,-16.34889,0.4814,29.67353,3,77.50862068965516,32,86689
3.89806,-16.34889,0.4859199999999999,29.68476,3,77.43068965517242,32,86690
3.89742,-16.34971,0.49046,29.68476,3,77.35241379310345,32,86691
3.89677,-16.34971,0.4950199999999999,29.68476,3,77.27379310344827,32,86692
3.89613,-16.34971,0.49956,29.68476,3,77.1955172413793,32,86693
3.895480000000001,-16.34971,0.5041,29.68476,3,77.11724137931034,32,86694
3.8942,-16.34889,0.50863,29.68476,3,77.03913793103447,32,86695
3.89355,-16.34971,0.51317,29.68476,3,76.96086206896551,32,86696
3.89291,-16.34971,0.51771,29.67353,3,76.88258620689655,32,86697
3.89226,-16.34889,0.52227,29.68476,3,76.80396551724138,32,86698
3.89162,-16.34971,0.52681,29.68476,3,76.7256896551724,32,86699
3.89097,-16.34971,0.5313399999999999,29.68476,3,76.64758620689655,32,86700
3.890330000000001,-16.34889,0.53589,29.68476,3,76.56913793103448,32,86701
3.88969,-16.34971,0.5404399999999999,29.68476,3,76.4906896551724,32,86702
3.88904,-16.34971,0.54497,29.68476,3,76.41258620689653,32,86703
3.8884,-16.34889,0.54953,29.67353,3,76.33396551724138,32,86704
3.88775,-16.34889,0.55406,29.67353,3,76.25586206896551,32,86705
3.88711,-16.34971,0.5586,29.68476,3,76.17758620689654,32,86706
3.88647,-16.34889,0.56313,29.68476,3,76.09948275862068,32,86707
3.88582,-16.34889,0.5676899999999999,29.68476,3,76.02086206896551,32,86708
3.88518,-16.34971,0.57223,29.67353,3,75.94258620689654,32,86709
3.88453,-16.34971,0.57675,29.68476,3,75.86465517241379,32,86710
3.88389,-16.34971,0.5813,29.67353,3,75.78620689655173,32,86711
3.88324,-16.34971,0.5858300000000001,29.67353,3,75.70810344827585,32,86712
3.8826,-16.34971,0.59038,29.67353,3,75.62965517241379,32,86713
3.88196,-16.34889,0.59492,29.67353,3,75.55137931034483,32,86714
3.88196,-16.34889,0.59948,29.68476,3,75.47275862068965,32,86715
3.88131,-16.34889,0.60402,29.68476,3,75.39448275862068,32,86716
3.88067,-16.34889,0.60856,29.68476,3,75.31620689655173,32,86717
3.88002,-16.34889,0.6130899999999999,29.68476,3,75.23810344827587,32,86718
3.87938,-16.34971,0.61764,29.68476,3,75.15965517241379,32,86719
3.87874,-16.34889,0.62216,29.67353,3,75.08172413793102,32,86720
3.87809,-16.34971,0.62671,29.67353,3,75.00327586206896,32,86721
3.87745,-16.34971,0.63126,29.67353,3,74.92482758620689,32,86722
3.8768,-16.34971,0.63581,29.68476,3,74.84637931034482,32,86723
3.87616,-16.34889,0.6403399999999999,29.68476,3,74.76827586206896,32,86724
3.87551,-16.34971,0.64488,29.67353,3,74.69,32,86725
3.87487,-16.34971,0.6494300000000001,29.69599,3,74.61155172413794,32,86726
3.87487,-16.34889,0.65396,29.68476,3,74.53344827586207,32,86727
3.87423,-16.34889,0.65852,29.68476,3,74.45482758620689,32,86728
3.873580000000001,-16.34889,0.66306,29.67353,3,74.37655172413794,32,86729
3.87294,-16.34889,0.6675800000000001,29.68476,3,74.29862068965517,32,86730
3.87229,-16.34889,0.67213,29.67353,3,74.22017241379311,32,86731
3.87165,-16.34889,0.6766800000000001,29.68476,3,74.14172413793102,32,86732
3.871,-16.34971,0.6812199999999999,29.68476,3,74.06344827586207,32,86733
3.87036,-16.34971,0.68577,29.68476,3,73.985,32,86734
3.87036,-16.34889,0.6903,29.68476,3,73.90689655172413,32,86735
3.86972,-16.34889,0.69485,29.67353,3,73.82844827586207,32,86736
3.86907,-16.34889,0.6993699999999999,29.68476,3,73.75051724137931,32,86737
3.868430000000001,-16.34971,0.7039300000000001,29.67353,3,73.67189655172413,32,86738
3.86778,-16.34971,0.7084699999999999,29.68476,3,73.59362068965517,32,86739
3.86714,-16.34889,0.713,29.68476,3,73.51551724137931,32,86740
3.8665,-16.34971,0.71755,29.68476,3,73.43706896551724,32,86741
3.86585,-16.34889,0.72208,29.67353,3,73.35896551724137,32,86742
3.86521,-16.34889,0.7266199999999999,29.67353,3,73.28068965517242,32,86743
3.86521,-16.34889,0.73116,29.68476,3,73.20241379310345,32,86744
3.86456,-16.34971,0.7357100000000001,29.68476,3,73.12396551724137,32,86745
3.86392,-16.34971,0.74026,29.46013,3,73.0455172413793,32,86746
3.86327,-16.34971,0.7448,29.68476,3,72.96724137931034,32,86747
3.86263,-16.34971,0.74934,29.68476,3,72.88896551724137,32,86748
3.86263,-16.34971,0.75388,29.68476,3,72.81068965517242,32,86749
3.86199,-16.34971,0.75842,29.47136,3,72.73241379310345,32,86750
3.86134,-16.34971,0.76295,29.68476,3,72.65431034482758,32,86751
3.8607,-16.34889,0.7675,29.68476,3,72.5758620689655,32,86752
3.86005,-16.34971,0.7720600000000001,29.68476,3,72.49724137931034,32,86753
3.85941,-16.34971,0.7766,29.47136,3,72.41896551724138,32,86754
3.85876,-16.34889,0.78114,29.68476,3,72.34068965517243,32,86755
3.85812,-16.34971,0.78568,29.47136,3,72.26241379310345,32,86756
3.85812,-16.34889,0.79022,29.68476,3,72.18413793103448,32,86757
3.85748,-16.34971,0.79475,29.68476,3,72.10603448275863,32,86758
3.85683,-16.34889,0.79929,29.68476,3,72.02775862068965,32,86759
3.85619,-16.34889,0.80382,29.67353,3,71.9496551724138,32,86760
3.85554,-16.34889,0.80837,29.47136,3,71.87120689655171,32,86761
3.8549,-16.34971,0.81292,29.68476,3,71.79275862068965,32,86762
3.8549,-16.34889,0.8174600000000001,29.68476,3,71.71448275862069,32,86763
3.85426,-16.34971,0.82201,29.47136,3,71.63603448275862,32,86764
3.85361,-16.34971,0.82655,29.67353,3,71.55775862068965,32,86765
3.85297,-16.34889,0.83109,29.68476,3,71.47948275862069,32,86766
3.85232,-16.34889,0.8356299999999999,29.67353,3,71.40120689655171,32,86767
3.85232,-16.34971,0.8401700000000001,29.68476,3,71.32293103448276,32,86768
3.85168,-16.34971,0.8447100000000001,29.47136,3,71.24465517241379,32,86769
3.85103,-16.34971,0.84925,29.68476,3,71.16637931034482,32,86770
3.85039,-16.34971,0.8537899999999999,29.68476,3,71.08810344827586,32,86771
3.84975,-16.34971,0.8583299999999999,29.68476,3,71.00982758620691,32,86772
3.8491,-16.34971,0.8628600000000001,29.68476,3,70.93172413793103,32,86773
3.84846,-16.34889,0.8674200000000001,29.67353,3,70.85310344827586,32,86774
3.84846,-16.34971,0.8719600000000001,29.68476,3,70.77482758620688,32,86775
3.84781,-16.34889,0.87651,29.68476,3,70.69637931034482,32,86776
3.84717,-16.34971,0.88103,29.68476,3,70.61844827586206,32,86777
3.84653,-16.34971,0.8855700000000001,29.68476,3,70.54017241379309,32,86778
3.84588,-16.34971,0.89012,29.68476,3,70.46172413793103,32,86779
3.84524,-16.34971,0.8946799999999999,29.68476,3,70.38310344827586,32,86780
3.84524,-16.34889,0.8991899999999999,29.68476,3,70.3053448275862,32,86781
3.84459,-16.34971,0.90375,29.67353,3,70.22672413793103,32,86782
3.84395,-16.34971,0.90828,29.68476,3,70.14862068965516,32,86783
3.8433,-16.34889,0.91282,29.68476,3,70.0703448275862,32,86784
3.84266,-16.34971,0.91737,29.68476,3,69.99189655172414,32,86785
3.84266,-16.34889,0.92191,29.68476,3,69.91362068965518,32,86786
3.84202,-16.34889,0.92645,29.67353,3,69.8353448275862,32,86787
3.84137,-16.34889,0.93101,29.68476,3,69.75672413793103,32,86788
3.84073,-16.34889,0.93554,29.68476,3,69.67862068965516,32,86789
3.84008,-16.34889,0.94009,29.68476,3,69.6001724137931,32,86790
3.84008,-16.34889,0.94461,29.66229,3,69.52224137931034,32,86791
3.83944,-16.34889,0.94918,29.67353,3,69.44344827586205,32,86792
3.83879,-16.34889,0.9537,29.68476,3,69.36551724137931,32,86793
3.83815,-16.34971,0.95825,29.67353,3,69.28706896551722,32,86794
3.83751,-16.34889,0.9628,29.68476,3,69.20862068965518,32,86795
3.83686,-16.34889,0.96732,29.68476,3,69.1306896551724,32,86796
3.83622,-16.34971,0.97188,29.67353,3,69.05206896551725,32,86797
3.83557,-16.34889,0.97642,29.67353,3,68.97379310344827,32,86798
3.83557,-16.34971,0.98095,29.69599,3,68.8956896551724,32,86799
3.83493,-16.34971,0.9855,29.67353,3,68.81724137931035,32,86800
3.83429,-16.34971,0.99003,29.68476,3,68.73913793103448,32,86801
3.83364,-16.34971,0.99459,29.67353,3,68.66051724137931,32,86802
3.83364,-16.34971,0.99911,29.67353,3,68.58258620689655,32,86803
3.833,-16.34971,1.00367,29.67353,3,68.50396551724137,32,86804
3.83235,-16.34889,1.00821,29.74091,3,68.4256896551724,32,86805
3.83171,-16.34971,1.01275,29.67353,3,68.34741379310346,32,86806
3.83106,-16.34971,1.01729,29.88692,3,68.26913793103448,32,86807
3.83106,-16.34889,1.02181,29.87569,3,68.19120689655172,32,86808
3.83042,-16.34889,1.0263799999999998,29.88692,3,68.11241379310346,32,86809
3.82978,-16.34889,1.03092,29.89816,3,68.03413793103448,32,86810
3.82913,-16.34889,1.03544,29.88692,3,67.95620689655172,32,86811
3.82849,-16.34971,1.04,29.87569,3,67.87758620689654,32,86812
3.82849,-16.34889,1.04453,29.88692,3,67.79948275862068,32,86813
3.82784,-16.34889,1.0490700000000002,29.89816,3,67.7212068965517,32,86814
3.8272,-16.34889,1.05361,29.89816,3,67.64293103448276,32,86815
3.82655,-16.34889,1.05816,29.89816,3,67.56448275862068,32,86816
3.82591,-16.34889,1.06269,29.88692,3,67.48637931034483,32,86817
3.82527,-16.34971,1.06723,29.89816,3,67.40810344827587,32,86818
3.82527,-16.34971,1.0718,29.88692,3,67.32931034482758,32,86819
3.82462,-16.34889,1.07633,29.88692,3,67.25120689655174,32,86820
3.82398,-16.34971,1.08087,29.88692,3,67.17293103448276,32,86821
3.82333,-16.34889,1.08542,29.89816,3,67.09448275862069,32,86822
3.82333,-16.34889,1.08995,29.89816,3,67.01637931034483,32,86823
3.82269,-16.34889,1.09448,29.88692,3,66.93827586206896,32,86824
3.82205,-16.34889,1.09903,29.88692,3,66.85982758620689,32,86825
3.8214,-16.34889,1.10358,29.88692,3,66.78137931034483,32,86826
3.82076,-16.34889,1.1081,30.10032,3,66.70344827586206,32,86827
3.82076,-16.34889,1.11267,29.88692,3,66.62465517241378,32,86828
3.82011,-16.34971,1.1172,29.88692,3,66.54655172413794,32,86829
3.81947,-16.34971,1.12174,30.10032,3,66.46827586206896,32,86830
3.81882,-16.34971,1.12627,30.10032,3,66.39017241379311,32,86831
3.81818,-16.34971,1.13081,30.10032,3,66.31189655172413,32,86832
3.81818,-16.34971,1.13536,30.10032,3,66.23344827586207,32,86833
3.81754,-16.34971,1.13991,30.10032,3,66.155,32,86834
3.81689,-16.34889,1.14444,30.10032,3,66.07689655172413,32,86835
3.81625,-16.34889,1.14899,30.08909,3,65.99844827586206,32,86836
3.8156,-16.34971,1.15352,30.08909,3,65.92034482758619,32,86837
3.81496,-16.34889,1.15808,30.08909,3,65.84172413793102,32,86838
3.81496,-16.34971,1.16261,30.10032,3,65.76362068965517,32,86839
3.81432,-16.34889,1.16717,30.10032,3,65.685,32,86840
3.81367,-16.34971,1.1716799999999998,30.10032,3,65.60724137931035,32,86841
3.81367,-16.34889,1.17624,30.10032,3,65.52862068965517,32,86842
3.81303,-16.34889,1.18078,30.10032,3,65.4503448275862,32,86843
3.81238,-16.34971,1.1853200000000002,30.08909,3,65.37206896551723,32,86844
3.81174,-16.34889,1.18987,30.10032,3,65.29362068965517,32,86845
3.81109,-16.34971,1.19439,30.32495,3,65.2156896551724,32,86846
3.81109,-16.34971,1.19894,30.30249,3,65.13724137931035,32,86847
3.81045,-16.34889,1.20349,30.30249,3,65.05879310344828,32,86848
3.80981,-16.34971,1.20802,30.30249,3,64.9806896551724,32,86849
3.80916,-16.34889,1.21258,30.31372,3,64.90206896551723,32,86850
3.80916,-16.34971,1.21712,30.30249,3,64.82379310344827,32,86851
3.80852,-16.34971,1.22166,30.30249,3,64.7455172413793,32,86852
3.80787,-16.34971,1.2261799999999998,30.31372,3,64.66758620689654,32,86853
3.80723,-16.34971,1.23073,30.31372,3,64.58913793103447,32,86854
3.80658,-16.34971,1.23529,30.30249,3,64.5105172413793,32,86855
3.80658,-16.34889,1.2398,30.31372,3,64.43275862068965,32,86856
3.80594,-16.34889,1.24435,30.31372,3,64.35431034482758,32,86857
3.8053,-16.34971,1.24891,30.31372,3,64.27568965517243,32,86858
3.80465,-16.34889,1.2534299999999998,30.30249,3,64.19775862068965,32,86859
3.80401,-16.34889,1.25798,30.31372,3,64.11931034482758,32,86860
3.80401,-16.34889,1.26253,30.30249,3,64.04086206896551,32,86861
3.80336,-16.34971,1.26706,30.31372,3,63.962758620689655,32,86862
3.80272,-16.34971,1.2716,30.30249,3,63.88448275862068,32,86863
3.80208,-16.34971,1.27615,30.30249,3,63.80603448275861,32,86864
3.80208,-16.34971,1.2807,30.31372,3,63.72758620689655,32,86865
3.80143,-16.34889,1.28523,30.51589,3,63.64948275862068,32,86866
3.80079,-16.34889,1.28977,30.52712,3,63.57120689655172,32,86867
3.80014,-16.34889,1.29432,30.52712,3,63.492758620689656,32,86868
3.80014,-16.34971,1.29884,30.51589,3,63.41482758620688,32,86869
3.7995,-16.34889,1.30339,30.51589,3,63.33637931034482,32,86870
3.79885,-16.34971,1.30793,30.51589,3,63.25810344827586,32,86871
3.79821,-16.34971,1.31247,30.51589,3,63.17982758620688,32,86872
3.79821,-16.34971,1.31702,30.52712,3,63.10137931034482,32,86873
3.79757,-16.34971,1.32158,30.52712,3,63.02275862068966,32,86874
3.79692,-16.34889,1.32609,30.52712,3,62.94500000000001,32,86875
3.79628,-16.34971,1.33065,30.52712,3,62.86637931034482,32,86876
3.795630000000001,-16.34889,1.33518,30.52712,3,62.78827586206895,32,86877
3.795630000000001,-16.34971,1.33972,30.52712,3,62.71,32,86878
3.79499,-16.34971,1.34426,30.52712,3,62.63172413793103,32,86879
3.79434,-16.34971,1.34881,30.51589,3,62.55327586206895,32,86880
3.7937,-16.34971,1.35335,30.52712,3,62.475,32,86881
3.7937,-16.34971,1.3579,30.53835,3,62.39655172413793,32,86882
3.79306,-16.34971,1.36245,30.6282,3,62.31810344827586,32,86883
3.79241,-16.34971,1.36698,30.72928,3,62.24,32,86884
3.79241,-16.34889,1.37152,30.51589,3,62.16172413793103,32,86885
3.79177,-16.34889,1.37605,30.72928,3,62.08362068965516,32,86886
3.79112,-16.34889,1.38059,30.72928,3,62.00534482758621,32,86887
3.79048,-16.34889,1.38515,30.72928,3,61.92672413793103,32,86888
3.79048,-16.34971,1.38969,30.72928,3,61.84844827586207,32,86889
3.78984,-16.34971,1.39422,30.72928,3,61.77034482758621,32,86890
3.78919,-16.34889,1.39877,30.72928,3,61.691896551724135,32,86891
3.78919,-16.34889,1.4033,30.74052,3,61.61379310344828,32,86892
3.78855,-16.34889,1.40786,30.72928,3,61.53517241379309,32,86893
3.7879,-16.34971,1.41238,30.72928,3,61.45724137931035,32,86894
3.78726,-16.34971,1.41693,30.71805,3,61.378793103448274,32,86895
3.78726,-16.34971,1.42147,30.72928,3,61.3005172413793,32,86896
3.78661,-16.34889,1.42601,30.72928,3,61.22224137931035,32,86897
3.78597,-16.34889,1.43056,30.71805,3,61.14379310344827,32,86898
3.78533,-16.34889,1.4351,30.72928,3,61.0655172413793,32,86899
3.78533,-16.34889,1.43963,30.94268,3,60.98741379310344,32,86900
3.78468,-16.34889,1.44419,30.94268,3,60.90879310344827,32,86901
3.78404,-16.34889,1.44871,30.94268,3,60.83086206896552,32,86902
3.78339,-16.34971,1.45326,30.94268,3,60.75241379310344,32,86903
3.78339,-16.34971,1.4578,30.94268,3,60.67413793103448,32,86904
3.78275,-16.34889,1.46234,30.94268,3,60.59586206896551,32,86905
3.7821,-16.34971,1.46689,30.94268,3,60.51741379310344,32,86906
3.7821,-16.34889,1.4714200000000002,30.94268,3,60.439310344827575,32,86907
3.78146,-16.34889,1.47599,30.93145,3,60.360517241379306,32,86908
3.78082,-16.34889,1.48052,30.93145,3,60.28241379310344,32,86909
3.78082,-16.34971,1.48505,30.93145,3,60.204310344827576,32,86910
3.78017,-16.34971,1.4896,30.93145,3,60.12586206896551,32,86911
3.77953,-16.34971,1.49414,30.94268,3,60.04758620689656,32,86912
3.77953,-16.34971,1.4986700000000002,30.94268,3,59.969482758620686,32,86913
3.778880000000001,-16.34889,1.5032299999999998,30.94268,3,59.890862068965525,32,86914
3.77824,-16.34889,1.50775,30.94268,3,59.812931034482766,32,86915
3.77824,-16.34889,1.51231,30.94268,3,59.73431034482758,32,86916
3.7776,-16.34971,1.51683,31.14485,3,59.65637931034483,32,86917
3.77695,-16.34971,1.52138,31.13362,3,59.577931034482766,32,86918
3.77631,-16.34971,1.52594,31.14485,3,59.49931034482758,32,86919
3.77631,-16.34971,1.53046,31.14485,3,59.42137931034483,32,86920
3.77566,-16.34889,1.53502,31.13362,3,59.34275862068965,32,86921
3.77502,-16.34889,1.53956,31.15608,3,59.26448275862069,32,86922
3.77437,-16.34889,1.54409,31.14485,3,59.18637931034483,32,86923
3.77437,-16.34889,1.54863,31.15608,3,59.108103448275855,32,86924
3.773730000000001,-16.34971,1.5531700000000002,31.14485,3,59.029827586206885,32,86925
3.77309,-16.34971,1.55772,31.15608,3,58.951379310344834,32,86926
3.77309,-16.34889,1.56225,31.14485,3,58.873275862068965,32,86927
3.77244,-16.34889,1.56679,31.15608,3,58.795,32,86928
3.77244,-16.34889,1.57134,31.15608,3,58.71655172413792,32,86929
3.7718,-16.34889,1.57589,31.14485,3,58.63810344827586,32,86930
3.77115,-16.34971,1.5804200000000002,31.14485,3,58.56,32,86931
3.77115,-16.34971,1.58497,31.14485,3,58.48155172413792,32,86932
3.77051,-16.34889,1.58951,31.15608,3,58.403275862068966,32,86933
3.76987,-16.34889,1.59406,31.14485,3,58.324827586206894,32,86934
3.76987,-16.34889,1.59858,31.36948,3,58.24689655172413,32,86935
3.76922,-16.34971,1.60313,31.35825,3,58.16844827586206,32,86936
3.768580000000001,-16.34971,1.60769,31.15608,3,58.089827586206894,32,86937
3.768580000000001,-16.34971,1.61222,31.15608,3,58.01172413793103,32,86938
3.76793,-16.34889,1.61675,31.35825,3,57.93362068965517,32,86939
3.76793,-16.34889,1.62131,31.34701,3,57.855,32,86940
3.76729,-16.34889,1.62584,31.35825,3,57.77689655172413,32,86941
3.76664,-16.34889,1.63038,31.35825,3,57.69862068965517,32,86942
3.766,-16.34971,1.6349200000000002,31.35825,3,57.6203448275862,32,86943
3.766,-16.34971,1.63945,31.35825,3,57.54224137931034,32,86944
3.76536,-16.34889,1.644,31.35825,3,57.46379310344828,32,86945
3.76471,-16.34889,1.6485599999999998,31.35825,3,57.38517241379311,32,86946
3.76471,-16.34889,1.65311,31.35825,3,57.30672413793103,32,86947
3.76407,-16.34889,1.65763,31.36948,3,57.22879310344827,32,86948
3.76342,-16.34889,1.66217,31.35825,3,57.15051724137931,32,86949
3.76342,-16.34889,1.6667299999999998,31.36948,3,57.07189655172413,32,86950
3.76278,-16.34971,1.6712599999999995,31.36948,3,56.99379310344828,32,86951
3.76213,-16.34971,1.67579,31.35825,3,56.91568965517241,32,86952
3.76213,-16.34889,1.68035,31.34701,3,56.83706896551724,32,86953
3.76149,-16.34971,1.68488,31.54918,3,56.75896551724138,32,86954
3.76149,-16.34889,1.68943,31.56041,3,56.68051724137931,32,86955
3.76085,-16.34971,1.69395,31.57164,3,56.60258620689655,32,86956
3.7602,-16.34889,1.69851,31.56041,3,56.52396551724138,32,86957
3.7602,-16.34971,1.70304,31.35825,3,56.4458620689655,32,86958
3.75956,-16.34971,1.7076,31.57164,3,56.367241379310336,32,86959
3.75891,-16.34971,1.71213,31.57164,3,56.28913793103448,32,86960
3.75891,-16.34971,1.71668,31.56041,3,56.2106896551724,32,86961
3.75827,-16.34971,1.72121,31.56041,3,56.13258620689655,32,86962
3.75827,-16.34971,1.72575,31.56041,3,56.05431034482759,32,86963
3.75763,-16.34889,1.7303099999999998,31.56041,3,55.9756896551724,32,86964
3.75698,-16.34971,1.73485,31.58287,3,55.897413793103446,32,86965
3.75698,-16.34889,1.73938,31.57164,3,55.81931034482759,32,86966
3.75634,-16.34971,1.7439099999999998,31.57164,3,55.74120689655173,32,86967
3.75634,-16.34971,1.74845,31.57164,3,55.66293103448275,32,86968
3.75569,-16.34971,1.75299,31.57164,3,55.5846551724138,32,86969
3.75505,-16.34889,1.7575599999999998,31.57164,3,55.50586206896551,32,86970
3.75505,-16.34971,1.7621,31.57164,3,55.42758620689655,32,86971
3.7544,-16.34889,1.76663,31.57164,3,55.34948275862068,32,86972
3.75376,-16.34889,1.7711599999999998,31.58287,3,55.27137931034482,32,86973
3.75376,-16.34889,1.7757,31.57164,3,55.19310344827586,32,86974
3.75312,-16.34889,1.78024,31.77381,3,55.114827586206886,32,86975
3.75247,-16.34889,1.78478,31.57164,3,55.03655172413792,32,86976
3.75247,-16.34889,1.7893400000000002,31.57164,3,54.95793103448276,32,86977
3.75183,-16.34971,1.7938599999999998,31.77381,3,54.88000000000001,32,86978
3.75183,-16.34971,1.7984099999999998,31.77381,3,54.80155172413793,32,86979
3.75118,-16.34971,1.80296,31.78504,3,54.72310344827586,32,86980
3.75118,-16.34971,1.8075,31.77381,3,54.64482758620689,32,86981
3.75054,-16.34889,1.81203,31.77381,3,54.56672413793103,32,86982
3.74989,-16.34971,1.81658,31.78504,3,54.48827586206897,32,86983
3.74989,-16.34889,1.82113,31.78504,3,54.40982758620689,32,86984
3.74925,-16.34971,1.82565,31.78504,3,54.33189655172413,32,86985
3.74925,-16.34889,1.8302,31.77381,3,54.25344827586206,32,86986
3.74861,-16.34971,1.83474,31.78504,3,54.1751724137931,32,86987
3.74861,-16.34971,1.83929,31.77381,3,54.09672413793104,32,86988
3.74796,-16.34889,1.84385,31.78504,3,54.018103448275866,32,86989
3.74796,-16.34889,1.84838,31.77381,3,53.94,32,86990
3.74732,-16.34889,1.85291,31.77381,3,53.86189655172413,32,86991
3.74667,-16.34889,1.85745,31.77381,3,53.783620689655166,32,86992
3.74667,-16.34971,1.8619900000000005,31.77381,3,53.7053448275862,32,86993
3.74603,-16.34971,1.86654,31.78504,3,53.62689655172413,32,86994
3.74539,-16.34971,1.87107,31.97598,3,53.54879310344828,32,86995
3.74539,-16.34889,1.87563,31.77381,3,53.47017241379309,32,86996
3.74474,-16.34971,1.88018,31.97598,3,53.39172413793103,32,86997
3.7441,-16.34889,1.8847,31.98721,3,53.31379310344827,32,86998
3.7441,-16.34971,1.88925,31.97598,3,53.2353448275862,32,86999
3.74345,-16.34971,1.8938,31.97598,3,53.15689655172414,32,87000
3.74281,-16.34889,1.89834,31.98721,3,53.07862068965516,32,87001
3.74281,-16.34889,1.90287,31.98721,3,53.000517241379306,32,87002
3.74216,-16.34971,1.90742,31.99844,3,52.92206896551724,32,87003
3.74216,-16.34889,1.91196,31.97598,3,52.84379310344827,32,87004
3.74216,-16.34971,1.9165,31.98721,3,52.76551724137931,32,87005
3.74152,-16.34971,1.92103,31.97598,3,52.687413793103445,32,87006
3.74152,-16.34971,1.92558,31.97598,3,52.60896551724137,32,87007
3.74088,-16.34889,1.93013,31.98721,3,52.53051724137931,32,87008
3.74088,-16.34971,1.93467,31.98721,3,52.45224137931035,32,87009
3.74023,-16.34889,1.93919,31.97598,3,52.37431034482758,32,87010
3.74023,-16.34971,1.94375,31.98721,3,52.2956896551724,32,87011
3.73959,-16.34889,1.94828,31.99844,3,52.21758620689655,32,87012
3.73894,-16.34971,1.95282,31.98721,3,52.13931034482758,32,87013
3.73894,-16.34971,1.95736,31.98721,3,52.061034482758615,32,87014
3.73894,-16.34971,1.96193,32.20061,3,51.98224137931035,32,87015
3.7383,-16.34971,1.96645,31.97598,3,51.90431034482758,32,87016
3.7383,-16.34889,1.97099,32.20061,3,51.826034482758615,32,87017
3.73766,-16.34889,1.97555,32.21184,3,51.74741379310344,32,87018
3.73766,-16.34971,1.98007,32.189370000000004,3,51.66948275862069,32,87019
3.73701,-16.34889,1.98461,32.20061,3,51.591206896551725,32,87020
3.73701,-16.34889,1.98917,32.189370000000004,3,51.51258620689655,32,87021
3.73637,-16.34889,1.99369,32.20061,3,51.43465517241379,32,87022
3.73572,-16.34971,1.99823,32.20061,3,51.35637931034482,32,87023
3.73572,-16.34971,2.00279,32.20061,3,51.277758620689646,32,87024
3.73508,-16.34971,2.00732,32.21184,3,51.19965517241379,32,87025
3.73508,-16.34889,2.01187,32.20061,3,51.121206896551726,32,87026
3.73443,-16.34889,2.0164,32.20061,3,51.04310344827586,32,87027
3.73443,-16.34889,2.02096,32.20061,3,50.96448275862068,32,87028
3.73379,-16.34889,2.02548,32.20061,3,50.88655172413793,32,87029
3.73315,-16.34889,2.03003,32.21184,3,50.80810344827586,32,87030
3.73315,-16.34971,2.03458,32.20061,3,50.72965517241379,32,87031
3.7325,-16.34971,2.03913,32.20061,3,50.65120689655171,32,87032
3.7325,-16.34971,2.04367,32.20061,3,50.57293103448276,32,87033
3.73186,-16.34971,2.04821,32.20061,3,50.494655172413786,32,87034
3.73186,-16.34971,2.05275,32.20061,3,50.41637931034482,32,87035
3.73121,-16.34971,2.05728,32.20061,3,50.33827586206897,32,87036
3.73121,-16.34889,2.06183,32.21184,3,50.25982758620689,32,87037
3.73057,-16.34889,2.06635,32.21184,3,50.18189655172413,32,87038
3.73057,-16.34889,2.0709,32.21184,3,50.103448275862064,32,87039
3.72992,-16.34971,2.07545,32.414,3,50.025,32,87040
3.72992,-16.34971,2.07998,32.414,3,49.94689655172413,32,87041
3.72928,-16.34889,2.08452,32.414,3,49.86862068965517,32,87042
3.72928,-16.34889,2.08908,32.414,3,49.79,32,87043
3.72864,-16.34889,2.0936,32.414,3,49.71206896551724,32,87044
3.72864,-16.34889,2.09815,32.414,3,49.63362068965517,32,87045
3.72799,-16.34971,2.10268,32.402770000000004,3,49.555517241379306,32,87046
3.72799,-16.34971,2.10723,32.402770000000004,3,49.47706896551724,32,87047
3.72799,-16.34889,2.11178,32.402770000000004,3,49.39862068965516,32,87048
3.72735,-16.34971,2.11632,32.402770000000004,3,49.32034482758621,32,87049
3.72735,-16.34971,2.12088,32.414,3,49.24172413793103,32,87050
3.7267,-16.34971,2.1254,32.402770000000004,3,49.16379310344827,32,87051
3.7267,-16.34971,2.12995,32.414,3,49.0853448275862,32,87052
3.72606,-16.34971,2.13448,32.402770000000004,3,49.00724137931034,32,87053
3.72606,-16.34971,2.13903,32.414,3,48.92879310344827,32,87054
3.72542,-16.34889,2.14357,32.414,3,48.85051724137931,32,87055
3.72542,-16.34889,2.1481,32.402770000000004,3,48.772413793103446,32,87056
3.72477,-16.34971,2.15265,32.6274,3,48.693965517241374,32,87057
3.72413,-16.34889,2.1572,32.414,3,48.61551724137931,32,87058
3.72413,-16.34971,2.16173,32.402770000000004,3,48.53741379310345,32,87059
3.72348,-16.34971,2.16627,32.402770000000004,3,48.45913793103448,32,87060
3.72348,-16.34971,2.17081,32.6274,3,48.38086206896551,32,87061
3.72284,-16.34971,2.17537,32.616170000000004,3,48.30224137931034,32,87062
3.72284,-16.34889,2.1798900000000003,32.414,3,48.22431034482757,32,87063
3.72219,-16.34971,2.18445,32.6274,3,48.1456896551724,32,87064
3.72219,-16.34889,2.18898,32.616170000000004,3,48.06758620689655,32,87065
3.72155,-16.34971,2.19353,32.60494,3,47.989137931034485,32,87066
3.72155,-16.34971,2.19806,32.616170000000004,3,47.911034482758616,32,87067
3.72155,-16.34971,2.20262,32.616170000000004,3,47.83241379310344,32,87068
3.72091,-16.34971,2.20715,32.60494,3,47.75431034482758,32,87069
3.72091,-16.34971,2.21168,32.60494,3,47.676206896551726,32,87070
3.72026,-16.34971,2.21623,32.616170000000004,3,47.597758620689646,32,87071
3.72026,-16.34889,2.22077,32.616170000000004,3,47.51948275862069,32,87072
3.71962,-16.34889,2.22532,32.616170000000004,3,47.44103448275862,32,87073
3.71962,-16.34889,2.22985,32.616170000000004,3,47.36293103448276,32,87074
3.71897,-16.34971,2.23441,32.616170000000004,3,47.28431034482758,32,87075
3.71897,-16.34971,2.23894,32.616170000000004,3,47.20620689655173,32,87076
3.71833,-16.34971,2.24348,32.6274,3,47.12793103448276,32,87077
3.71833,-16.34889,2.24801,32.616170000000004,3,47.0498275862069,32,87078
3.71833,-16.34889,2.25257,32.6274,3,46.97120689655173,32,87079
3.71768,-16.34889,2.25711,32.616170000000004,3,46.89293103448276,32,87080
3.71768,-16.34971,2.2616400000000003,32.829570000000004,3,46.81482758620689,32,87081
3.71704,-16.34971,2.2662,32.60494,3,46.73620689655172,32,87082
3.71704,-16.34971,2.27073,32.8408,3,46.65810344827586,32,87083
3.7164,-16.34971,2.27527,32.829570000000004,3,46.57982758620689,32,87084
3.7164,-16.34889,2.27982,32.616170000000004,3,46.50137931034482,32,87085
3.7164,-16.34889,2.28436,32.829570000000004,3,46.42310344827586,32,87086
3.71575,-16.34889,2.2888900000000003,32.829570000000004,3,46.34499999999999,32,87087
3.71575,-16.34889,2.29343,32.829570000000004,3,46.26672413793104,32,87088
3.71511,-16.34971,2.29798,32.81834,3,46.18827586206896,32,87089
3.71511,-16.34971,2.30253,32.829570000000004,3,46.10982758620689,32,87090
3.71446,-16.34971,2.30705,32.829570000000004,3,46.03189655172413,32,87091
3.71446,-16.34889,2.3115900000000003,32.829570000000004,3,45.95362068965517,32,87092
3.71382,-16.34971,2.31613,32.829570000000004,3,45.87534482758621,32,87093
3.71382,-16.34889,2.32068,32.81834,3,45.79689655172413,32,87094
3.71318,-16.34889,2.32524,32.829570000000004,3,45.71827586206896,32,87095
3.71318,-16.34889,2.32978,32.81834,3,45.64,32,87096
3.71253,-16.34971,2.33431,32.81834,3,45.56189655172413,32,87097
3.71253,-16.34971,2.33886,32.81834,3,45.48344827586207,32,87098
3.71189,-16.34971,2.34338,33.03173,3,45.40551724137931,32,87099
3.71189,-16.34889,2.34792,32.81834,3,45.32724137931034,32,87100
3.71124,-16.34971,2.35248,32.81834,3,45.24862068965516,32,87101
3.71124,-16.34889,2.35703,32.81834,3,45.1701724137931,32,87102
3.71124,-16.34889,2.36155,33.03173,3,45.09224137931034,32,87103
3.7106,-16.34971,2.36611,32.81834,3,45.01362068965516,32,87104
3.7106,-16.34971,2.37065,32.81834,3,44.935344827586206,32,87105
3.7106,-16.34889,2.3751900000000004,32.829570000000004,3,44.85706896551723,32,87106
3.70995,-16.34971,2.37971,33.03173,3,44.77913793103448,32,87107
3.70995,-16.34889,2.38426,33.03173,3,44.70068965517242,32,87108
3.70931,-16.34971,2.38881,33.03173,3,44.62224137931034,32,87109
3.70931,-16.34889,2.39334,33.03173,3,44.54413793103448,32,87110
3.70867,-16.34889,2.3979,33.042970000000004,3,44.46551724137931,32,87111
3.70867,-16.34889,2.40243,33.03173,3,44.38741379310345,32,87112
3.70867,-16.34971,2.40698,33.042970000000004,3,44.308965517241376,32,87113
3.70802,-16.34889,2.41151,33.042970000000004,3,44.23086206896552,32,87114
3.70802,-16.34971,2.41605,33.03173,3,44.15258620689655,32,87115
3.70738,-16.34971,2.4206,33.042970000000004,3,44.07413793103448,32,87116
3.70738,-16.34971,2.42513,33.042970000000004,3,43.996034482758624,32,87117
3.70738,-16.34971,2.42967,33.042970000000004,3,43.917758620689646,32,87118
3.70673,-16.34971,2.43421,33.03173,3,43.83948275862068,32,87119
3.70673,-16.34889,2.43877,33.042970000000004,3,43.76086206896552,32,87120
3.70673,-16.34889,2.44331,33.03173,3,43.68258620689655,32,87121
3.70609,-16.34889,2.44785,33.03173,3,43.60431034482758,32,87122
3.70609,-16.34889,2.4524,33.24513,3,43.52586206896552,32,87123
3.70545,-16.34971,2.4569400000000003,33.03173,3,43.44758620689654,32,87124
3.70545,-16.34889,2.46148,33.24513,3,43.36931034482758,32,87125
3.7048,-16.34971,2.46603,33.21144,3,43.29086206896551,32,87126
3.7048,-16.34971,2.47055,33.042970000000004,3,43.21293103448276,32,87127
3.7048,-16.34889,2.47511,33.24513,3,43.13431034482758,32,87128
3.70416,-16.34889,2.47963,33.24513,3,43.05637931034482,32,87129
3.70416,-16.34971,2.48417,33.25636,3,42.97810344827585,32,87130
3.70351,-16.34889,2.48874,33.24513,3,42.89931034482758,32,87131
3.70351,-16.34889,2.49327,33.24513,3,42.82120689655172,32,87132
3.70287,-16.34971,2.4978,33.25636,3,42.74310344827586,32,87133
3.70287,-16.34971,2.50234,33.24513,3,42.6648275862069,32,87134
3.70222,-16.34971,2.5068900000000003,33.24513,3,42.58637931034482,32,87135
3.70222,-16.34971,2.51142,33.24513,3,42.50827586206896,32,87136
3.70222,-16.34971,2.51598,33.24513,3,42.42965517241379,32,87137
3.70158,-16.34971,2.52051,33.25636,3,42.35155172413793,32,87138
3.70158,-16.34889,2.52507,33.24513,3,42.27293103448275,32,87139
3.70158,-16.34971,2.52959,33.24513,3,42.195,32,87140
3.70094,-16.34971,2.53413,33.24513,3,42.11672413793102,32,87141
3.70094,-16.34889,2.5386900000000003,33.24513,3,42.038103448275855,32,87142
3.70094,-16.34889,2.54321,33.24513,3,41.960172413793096,32,87143
3.70029,-16.34971,2.54776,33.24513,3,41.88172413793103,32,87144
3.70029,-16.34971,2.5523,33.4473,3,41.80344827586207,32,87145
3.69965,-16.34971,2.55683,33.24513,3,41.7253448275862,32,87146
3.69965,-16.34971,2.56138,33.2339,3,41.646896551724126,32,87147
3.69965,-16.34971,2.56592,33.24513,3,41.56862068965517,32,87148
3.699,-16.34889,2.57046,33.45853,3,41.4903448275862,32,87149
3.699,-16.34889,2.57502,33.4473,3,41.41172413793103,32,87150
3.699,-16.34889,2.57955,33.4473,3,41.33362068965517,32,87151
3.69836,-16.34889,2.5841,33.4473,3,41.2551724137931,32,87152
3.69836,-16.34971,2.58863,33.45853,3,41.17706896551723,32,87153
3.69836,-16.34889,2.59318,33.4473,3,41.09862068965517,32,87154
3.69771,-16.34971,2.5977200000000003,33.45853,3,41.0203448275862,32,87155
3.69771,-16.34971,2.60227,33.45853,3,40.941896551724135,32,87156
3.69771,-16.34971,2.60679,33.4473,3,40.86396551724137,32,87157
3.69707,-16.34889,2.61134,33.4473,3,40.7855172413793,32,87158
3.69707,-16.34889,2.61587,33.45853,3,40.70741379310344,32,87159
3.69707,-16.34889,2.62043,33.45853,3,40.628793103448274,32,87160
3.69643,-16.34889,2.62496,33.4473,3,40.550689655172405,32,87161
3.69643,-16.34971,2.62951,33.45853,3,40.47224137931034,32,87162
3.695780000000001,-16.34971,2.63405,33.45853,3,40.39396551724138,32,87163
3.695780000000001,-16.34889,2.6386,33.45853,3,40.31551724137931,32,87164
3.695780000000001,-16.34889,2.6431400000000003,33.4473,3,40.23724137931034,32,87165
3.69514,-16.34889,2.64768,33.4473,3,40.15896551724138,32,87166
3.69514,-16.34889,2.65221,33.4473,3,40.08086206896551,32,87167
3.69514,-16.34971,2.65675,33.45853,3,40.00258620689655,32,87168
3.69449,-16.34971,2.66131,33.45853,3,39.92396551724138,32,87169
3.69449,-16.34971,2.66585,33.67193,3,39.845689655172414,32,87170
3.69449,-16.34889,2.6703900000000003,33.6607,3,39.76741379310344,32,87171
3.69385,-16.34889,2.67493,33.64946,3,39.68913793103448,32,87172
3.69385,-16.34971,2.67947,33.6607,3,39.61086206896552,32,87173
3.69321,-16.34971,2.684,33.64946,3,39.53275862068965,32,87174
3.69321,-16.34971,2.68855,33.64946,3,39.454310344827576,32,87175
3.69321,-16.34889,2.69308,33.6607,3,39.376206896551714,32,87176
3.69256,-16.34889,2.69763,33.6607,3,39.29775862068964,32,87177
3.69256,-16.34889,2.7021900000000003,33.6607,3,39.21913793103448,32,87178
3.69256,-16.34971,2.70672,33.6607,3,39.14103448275862,32,87179
3.69192,-16.34971,2.71126,33.64946,3,39.06275862068966,32,87180
3.69192,-16.34889,2.71581,33.6607,3,38.984310344827584,32,87181
3.69192,-16.34889,2.72035,33.6607,3,38.90603448275862,32,87182
3.69127,-16.34971,2.72488,33.67193,3,38.82793103448275,32,87183
3.69127,-16.34971,2.72941,33.6607,3,38.74982758620689,32,87184
3.69127,-16.34971,2.73397,33.6607,3,38.67120689655172,32,87185
3.69063,-16.34889,2.7385,33.6607,3,38.593103448275855,32,87186
3.69063,-16.34889,2.74303,33.6607,3,38.51499999999999,32,87187
3.69063,-16.34889,2.74759,33.6607,3,38.43637931034482,32,87188
3.69063,-16.34889,2.75213,33.6607,3,38.358103448275855,32,87189
