Repository: uw-mad-dash/Battery-SoC-Estimation

## Data
The [LiPo 5450 mAh cell](https://maxamps.com/products/lipo-5450-1s-3-7v-battery) data can be found in <em>data</em> directory 👀. We collected 48 discharging-charging cycles for CRates 1, 2, 3, and 4. The measurements were recorded at 1 second rate. To understand data better, we provided a [Jupyter](https://jupyter.org/) notebook <em>data_visualization.ipynb</em> in <em>notebooks</em> directory. We used [Jupyter Dash](https://github.com/plotly/jupyter-dash) library which allows to create interactive plots. Names of the columns in the csv files containing data should be self-explanatory, except column 'AhStep [Ah]'. This column represents the cell capacity in Ah.

File: data/CRate3_Cycle33.csv (part 1 of 5)
Voltage [V],Current [A],AhStep [Ah],TempBottom [C],CRate [-],SOC [%],Cycle [-],Time [s]
4.0385,-16.34971,0.00454,28.42683,3,85.73362068965517,33,89370
4.0327,-16.34889,0.00909,28.42683,3,85.65517241379312,33,89371
4.02819,-16.34889,0.0136099999999999,28.43807,3,85.57724137931037,33,89372
4.02432,-16.34889,0.01817,28.42683,3,85.4986206896552,33,89373
4.0211,-16.34889,0.02271,28.22467,3,85.42034482758622,33,89374
4.01788,-16.34971,0.0272399999999999,28.42683,3,85.34224137931037,33,89375
4.01531,-16.34971,0.03179,28.42683,3,85.26379310344828,33,89376
4.01273,-16.34971,0.03634,28.42683,3,85.18534482758622,33,89377
4.01015,-16.34889,0.04086,28.42683,3,85.10741379310345,33,89378
4.00822,-16.34889,0.04541,28.43807,3,85.02896551724139,33,89379
4.0056400000000005,-16.34889,0.04994,28.42683,3,84.95086206896552,33,89380
4.00371,-16.34889,0.0544799999999999,28.42683,3,84.87258620689657,33,89381
4.00178,-16.34971,0.05902,28.42683,3,84.7943103448276,33,89382
3.99984,-16.34971,0.06357,28.42683,3,84.71586206896552,33,89383
3.99856,-16.34889,0.06812,28.42683,3,84.63741379310345,33,89384
3.99662,-16.34889,0.07265,28.42683,3,84.5593103448276,33,89385
3.99534,-16.34889,0.0772,28.4156,3,84.48086206896552,33,89386
3.99405,-16.34889,0.08173,28.42683,3,84.40275862068965,33,89387
3.99211,-16.34971,0.08627,28.42683,3,84.3244827586207,33,89388
3.99083,-16.34971,0.09082,28.42683,3,84.24603448275863,33,89389
3.98954,-16.34971,0.09536,28.42683,3,84.16775862068965,33,89390
3.98825,-16.34889,0.09991,28.43807,3,84.0893103448276,33,89391
3.98696,-16.34889,0.10445,28.42683,3,84.01103448275863,33,89392
3.98567,-16.34889,0.10898,28.42683,3,83.93293103448276,33,89393
3.98438,-16.34889,0.1135299999999999,28.629,3,83.8544827586207,33,89394
3.9831,-16.34889,0.1180599999999999,28.64023,3,83.77637931034484,33,89395
3.98181,-16.34971,0.12261,28.64023,3,83.69793103448276,33,89396
3.98052,-16.34971,0.12717,28.64023,3,83.6193103448276,33,89397
3.97923,-16.34971,0.13171,28.65146,3,83.54103448275863,33,89398
3.97859,-16.34971,0.13625,28.64023,3,83.46275862068966,33,89399
3.9773,-16.34971,0.14077,28.629,3,83.38482758620691,33,89400
3.97665,-16.34889,0.14531,28.64023,3,83.30655172413793,33,89401
3.97537,-16.34889,0.14987,28.64023,3,83.22793103448276,33,89402
3.97408,-16.34889,0.15442,28.629,3,83.1494827586207,33,89403
3.973430000000001,-16.34889,0.15896,28.85363,3,83.07120689655174,33,89404
3.97214,-16.34971,0.16349,28.8424,3,82.99310344827586,33,89405
3.97086,-16.34971,0.1680299999999999,28.8424,3,82.91482758620691,33,89406
3.96957,-16.34971,0.1725799999999999,28.85363,3,82.83637931034484,33,89407
3.96892,-16.34889,0.1771,28.85363,3,82.75844827586208,33,89408
3.96763,-16.34971,0.18164,28.85363,3,82.68017241379312,33,89409
3.96699,-16.34971,0.1862,28.85363,3,82.60155172413793,33,89410
3.9657,-16.34889,0.1907299999999999,28.8424,3,82.52344827586208,33,89411
3.96441,-16.34971,0.19529,28.8424,3,82.44482758620691,33,89412
3.96377,-16.34889,0.19981,28.85363,3,82.36689655172414,33,89413
3.96248,-16.34971,0.2043599999999999,28.85363,3,82.28844827586208,33,89414
3.96119,-16.34971,0.2089,29.06703,3,82.21017241379312,33,89415
3.9599,-16.34971,0.2134599999999999,29.04456,3,82.13155172413795,33,89416
3.95862,-16.34971,0.2179699999999999,29.06703,3,82.05379310344829,33,89417
3.95797,-16.34971,0.22253,29.06703,3,81.97517241379312,33,89418
3.95668,-16.34889,0.2270599999999999,29.0558,3,81.89706896551725,33,89419
3.95604,-16.34889,0.2316099999999999,29.04456,3,81.81862068965519,33,89420
3.95475,-16.34889,0.2361599999999999,29.04456,3,81.74017241379312,33,89421
3.95346,-16.34889,0.24069,29.0558,3,81.66206896551725,33,89422
3.95217,-16.34889,0.24523,29.06703,3,81.58379310344829,33,89423
3.95089,-16.34889,0.24977,29.0558,3,81.50551724137932,33,89424
3.9496,-16.34889,0.25433,29.25796,3,81.42689655172414,33,89425
3.94831,-16.34971,0.25885,29.25796,3,81.3489655172414,33,89426
3.94766,-16.34971,0.26339,29.25796,3,81.27068965517242,33,89427
3.94638,-16.34971,0.26795,29.25796,3,81.19206896551725,33,89428
3.94509,-16.34971,0.27249,29.25796,3,81.11379310344829,33,89429
3.94444,-16.34971,0.27703,29.25796,3,81.03551724137932,33,89430
3.94316,-16.34971,0.28155,29.25796,3,80.95758620689656,33,89431
3.94187,-16.34889,0.28612,29.25796,3,80.87879310344827,33,89432
3.94058,-16.34971,0.29064,29.25796,3,80.80086206896554,33,89433
3.93929,-16.34971,0.29519,29.26919,3,80.72241379310346,33,89434
3.938,-16.34971,0.29974,29.46013,3,80.6439655172414,33,89435
3.93736,-16.34971,0.30429,29.47136,3,80.56551724137931,33,89436
3.93607,-16.34971,0.30882,29.47136,3,80.48741379310346,33,89437
3.93478,-16.34971,0.31335,29.47136,3,80.4093103448276,33,89438
3.93349,-16.34889,0.3179099999999999,29.47136,3,80.33068965517242,33,89439
3.93285,-16.34889,0.32243,29.26919,3,80.25275862068968,33,89440
3.93156,-16.34889,0.32699,29.46013,3,80.17413793103448,33,89441
3.93027,-16.34889,0.33152,29.46013,3,80.09603448275863,33,89442
3.92898,-16.34971,0.3360599999999999,29.47136,3,80.01775862068966,33,89443
3.92769,-16.34889,0.3406,29.48259,3,79.9394827586207,33,89444
3.92705,-16.34971,0.34515,29.47136,3,79.86103448275863,33,89445
3.92576,-16.34889,0.34969,29.46013,3,79.78275862068966,33,89446
3.92447,-16.34971,0.35422,29.46013,3,79.70465517241381,33,89447
3.92383,-16.34889,0.35878,29.48259,3,79.62603448275863,33,89448
3.92254,-16.34971,0.3633,29.46013,3,79.54810344827588,33,89449
3.92125,-16.34889,0.36785,29.47136,3,79.46965517241381,33,89450
3.92061,-16.34889,0.3724099999999999,29.47136,3,79.39103448275864,33,89451
3.91932,-16.34889,0.37695,29.47136,3,79.31275862068966,33,89452
3.91803,-16.34971,0.38147,29.47136,3,79.2348275862069,33,89453
3.91739,-16.34889,0.3860099999999999,29.46013,3,79.15655172413794,33,89454
3.9161,-16.34971,0.39056,29.47136,3,79.07810344827588,33,89455
3.91545,-16.34889,0.39509,29.48259,3,79.00000000000001,33,89456
3.91481,-16.34971,0.39964,29.68476,3,78.92155172413794,33,89457
3.91352,-16.34971,0.4042,29.63983,3,78.84293103448276,33,89458
3.91288,-16.34889,0.40874,29.46013,3,78.7646551724138,33,89459
3.91159,-16.34971,0.41326,29.68476,3,78.68672413793104,33,89460
3.9103,-16.34889,0.4178199999999999,29.68476,3,78.60810344827588,33,89461
3.90966,-16.34971,0.42235,29.67353,3,78.53000000000002,33,89462
3.90837,-16.34889,0.42688,29.68476,3,78.45189655172415,33,89463
3.90772,-16.34889,0.4314199999999999,29.68476,3,78.37362068965517,33,89464
3.90708,-16.34889,0.43598,29.68476,3,78.29500000000002,33,89465
3.90644,-16.34971,0.4405,29.68476,3,78.21706896551726,33,89466
3.90515,-16.34971,0.44506,29.68476,3,78.13844827586209,33,89467
3.9045,-16.34971,0.44959,29.67353,3,78.06034482758622,33,89468
3.90386,-16.34889,0.45414,29.68476,3,77.98189655172415,33,89469
3.90321,-16.34889,0.45868,29.68476,3,77.90362068965517,33,89470
3.90193,-16.34971,0.46321,29.68476,3,77.82551724137932,33,89471
3.90128,-16.34971,0.4677699999999999,29.69599,3,77.74689655172415,33,89472
3.90064,-16.34971,0.4723,29.68476,3,77.6687931034483,33,89473
3.89935,-16.34971,0.47686,29.67353,3,77.59017241379311,33,89474
3.89871,-16.34971,0.48138,29.68476,3,77.51224137931037,33,89475
3.89806,-16.34971,0.48595,29.68476,3,77.43344827586208,33,89476
3.89742,-16.34971,0.4904699999999999,29.68476,3,77.35551724137932,33,89477
3.89677,-16.34971,0.49501,29.68476,3,77.27724137931037,33,89478
3.89613,-16.34971,0.4995699999999999,29.68476,3,77.19862068965517,33,89479
3.89484,-16.34889,0.5040899999999999,29.67353,3,77.12068965517243,33,89480
3.8942,-16.34889,0.50864,29.68476,3,77.04224137931037,33,89481
3.89355,-16.34889,0.5131899999999999,29.48259,3,76.96379310344828,33,89482
3.89291,-16.34971,0.51772,29.68476,3,76.88568965517243,33,89483
3.89226,-16.34889,0.52228,29.69599,3,76.80706896551725,33,89484
3.89162,-16.34971,0.52681,29.68476,3,76.72896551724139,33,89485
3.89097,-16.34889,0.53136,29.68476,3,76.65051724137932,33,89486
3.890330000000001,-16.34889,0.53589,29.69599,3,76.57241379310345,33,89487
3.88969,-16.34971,0.54042,29.69599,3,76.4943103448276,33,89488
3.88904,-16.34971,0.54498,29.68476,3,76.41568965517243,33,89489
3.8884,-16.34971,0.54952,29.68476,3,76.33741379310345,33,89490
3.88775,-16.34889,0.55406,29.67353,3,76.25913793103449,33,89491
3.88711,-16.34889,0.5586,29.68476,3,76.18086206896552,33,89492
3.88647,-16.34971,0.56312,29.68476,3,76.10293103448278,33,89493
3.88582,-16.34971,0.5676899999999999,29.68476,3,76.02413793103449,33,89494
3.88518,-16.34971,0.57223,29.68476,3,75.94586206896552,33,89495
3.88453,-16.34889,0.57675,29.67353,3,75.86793103448278,33,89496
3.88389,-16.34971,0.58131,29.68476,3,75.7893103448276,33,89497
3.88324,-16.34889,0.5858399999999999,29.69599,3,75.71120689655173,33,89498
3.8826,-16.34889,0.59039,29.68476,3,75.63275862068966,33,89499
3.88196,-16.34889,0.59491,29.68476,3,75.55482758620691,33,89500
3.88196,-16.34971,0.59948,29.68476,3,75.47603448275864,33,89501
3.88067,-16.34971,0.604,29.68476,3,75.39810344827588,33,89502
3.88002,-16.34971,0.60854,29.67353,3,75.31982758620691,33,89503
3.87938,-16.34889,0.6130899999999999,29.68476,3,75.24137931034484,33,89504
3.87938,-16.34889,0.61765,29.68476,3,75.16275862068966,33,89505
3.87874,-16.34889,0.62216,29.68476,3,75.08500000000001,33,89506
3.87809,-16.34889,0.62671,29.68476,3,75.00655172413794,33,89507
3.87745,-16.34971,0.63125,29.68476,3,74.92827586206897,33,89508
3.8768,-16.34971,0.6358,29.68476,3,74.84982758620691,33,89509
3.87616,-16.34971,0.6403399999999999,29.67353,3,74.77155172413794,33,89510
3.87551,-16.34889,0.6448699999999999,29.69599,3,74.69344827586208,33,89511
3.87487,-16.34889,0.6494300000000001,29.67353,3,74.61482758620691,33,89512
3.87423,-16.34889,0.65398,29.67353,3,74.53637931034484,33,89513
3.87423,-16.34889,0.6585,29.67353,3,74.45844827586208,33,89514
3.873580000000001,-16.34889,0.66306,29.68476,3,74.37982758620691,33,89515
3.87294,-16.34971,0.6675800000000001,29.68476,3,74.30189655172414,33,89516
3.87229,-16.34971,0.6721199999999999,29.67353,3,74.22362068965519,33,89517
3.87165,-16.34971,0.6766800000000001,29.68476,3,74.14500000000001,33,89518
3.871,-16.34971,0.68121,29.47136,3,74.06689655172414,33,89519
3.871,-16.34889,0.68575,29.68476,3,73.98862068965519,33,89520
3.87036,-16.34889,0.6903,29.67353,3,73.91017241379312,33,89521
3.86972,-16.34971,0.69484,29.68476,3,73.83189655172414,33,89522
3.86907,-16.34971,0.6994,29.68476,3,73.75327586206897,33,89523
3.868430000000001,-16.34889,0.70394,29.68476,3,73.675,33,89524
3.86778,-16.34971,0.7084600000000001,29.68476,3,73.59706896551725,33,89525
3.86714,-16.34971,0.71301,29.49382,3,73.5186206896552,33,89526
3.8665,-16.34889,0.71755,29.49382,3,73.44034482758622,33,89527
3.86585,-16.34889,0.72208,29.69599,3,73.36224137931035,33,89528
3.86521,-16.34971,0.7266199999999999,29.48259,3,73.2839655172414,33,89529
3.86521,-16.34889,0.73117,29.47136,3,73.20551724137933,33,89530
3.86456,-16.34971,0.7357100000000001,29.68476,3,73.12724137931035,33,89531
3.86392,-16.34971,0.74026,29.68476,3,73.04879310344829,33,89532
3.86327,-16.34889,0.74479,29.68476,3,72.97068965517242,33,89533
3.86263,-16.34889,0.74933,29.48259,3,72.89241379310346,33,89534
3.86263,-16.34889,0.75389,29.68476,3,72.81379310344829,33,89535
3.86199,-16.34889,0.75841,29.46013,3,72.73586206896552,33,89536
3.86134,-16.34971,0.7629600000000001,29.46013,3,72.65741379310346,33,89537
3.8607,-16.34889,0.7675,29.68476,3,72.5791379310345,33,89538
3.86005,-16.34971,0.77203,29.68476,3,72.50103448275863,33,89539
3.85941,-16.34889,0.77658,29.68476,3,72.42258620689657,33,89540
3.85876,-16.34971,0.78113,29.67353,3,72.3441379310345,33,89541
3.85812,-16.34889,0.78568,29.67353,3,72.26568965517242,33,89542
3.85812,-16.34889,0.79022,29.68476,3,72.18741379310346,33,89543
3.85748,-16.34889,0.79476,29.46013,3,72.1091379310345,33,89544
3.85683,-16.34971,0.79929,29.69599,3,72.03103448275863,33,89545
3.85619,-16.34971,0.80383,29.68476,3,71.95275862068966,33,89546
3.85554,-16.34971,0.8083899999999999,29.68476,3,71.87413793103448,33,89547
3.8549,-16.34971,0.81292,29.67353,3,71.79603448275863,33,89548
3.8549,-16.34971,0.81745,29.47136,3,71.71793103448277,33,89549
3.85426,-16.34971,0.82201,29.46013,3,71.6393103448276,33,89550
3.85361,-16.34971,0.8265399999999999,29.68476,3,71.56120689655174,33,89551
3.85297,-16.34971,0.8310700000000001,29.48259,3,71.48310344827586,33,89552
3.85232,-16.34889,0.8356299999999999,29.67353,3,71.40448275862069,33,89553
3.85232,-16.34971,0.84016,29.67353,3,71.32637931034483,33,89554
3.85168,-16.34971,0.8447100000000001,29.68476,3,71.24793103448278,33,89555
3.85103,-16.34971,0.84926,29.46013,3,71.16948275862069,33,89556
3.85039,-16.34889,0.8537899999999999,29.68476,3,71.09137931034483,33,89557
3.84975,-16.34971,0.85834,29.68476,3,71.01293103448278,33,89558
3.8491,-16.34889,0.86287,29.68476,3,70.93482758620691,33,89559
3.84846,-16.34889,0.86741,29.46013,3,70.85655172413793,33,89560
3.84846,-16.34971,0.87197,29.68476,3,70.77793103448278,33,89561
3.84781,-16.34889,0.87649,29.47136,3,70.70000000000002,33,89562
3.84717,-16.34971,0.88103,29.67353,3,70.62172413793104,33,89563
3.84653,-16.34889,0.8855799999999999,29.68476,3,70.54327586206898,33,89564
3.84588,-16.34971,0.89013,29.68476,3,70.46482758620691,33,89565
3.84524,-16.34971,0.89465,29.67353,3,70.38689655172415,33,89566
3.84524,-16.34889,0.8992100000000001,29.67353,3,70.30827586206897,33,89567
3.84459,-16.34971,0.90374,29.67353,3,70.23017241379311,33,89568
3.84395,-16.34971,0.9083,29.67353,3,70.15155172413795,33,89569
3.8433,-16.34971,0.91284,29.67353,3,70.07327586206897,33,89570
3.84266,-16.34971,0.91738,29.68476,3,69.99500000000002,33,89571
3.84202,-16.34889,0.92192,29.67353,3,69.91672413793104,33,89572
3.84202,-16.34889,0.92645,29.68476,3,69.83862068965517,33,89573
3.84137,-16.34971,0.931,29.68476,3,69.76017241379311,33,89574
3.84073,-16.34971,0.93554,29.68476,3,69.68189655172414,33,89575
3.84008,-16.34971,0.94007,29.68476,3,69.6037931034483,33,89576
3.83944,-16.34889,0.94463,29.67353,3,69.52517241379311,33,89577
3.83944,-16.34971,0.94917,29.67353,3,69.44689655172415,33,89578
3.83879,-16.34889,0.95369,29.67353,3,69.36896551724139,33,89579
3.83815,-16.34889,0.95825,29.68476,3,69.29034482758621,33,89580
3.83751,-16.34971,0.9628,29.68476,3,69.21189655172415,33,89581
3.83686,-16.34971,0.96734,29.68476,3,69.13362068965517,33,89582
3.83622,-16.34889,0.97186,29.67353,3,69.05568965517242,33,89583
3.83557,-16.34889,0.97641,29.68476,3,68.97724137931034,33,89584
3.83493,-16.34889,0.98096,29.68476,3,68.89879310344828,33,89585
3.83493,-16.34971,0.98551,29.67353,3,68.82034482758623,33,89586
3.83429,-16.34889,0.99003,29.68476,3,68.74241379310347,33,89587
3.83364,-16.34889,0.99458,29.69599,3,68.6639655172414,33,89588
3.83364,-16.34889,0.99912,29.68476,3,68.58568965517242,33,89589
3.833,-16.34971,1.00367,29.68476,3,68.50724137931034,33,89590
3.83235,-16.34971,1.00821,29.68476,3,68.42896551724138,33,89591
3.83171,-16.34971,1.01274,29.89816,3,68.35086206896553,33,89592
3.83106,-16.34971,1.01727,29.89816,3,68.27275862068967,33,89593
3.83106,-16.34971,1.0218200000000002,29.8083,3,68.1943103448276,33,89594
3.83042,-16.34971,1.02637,29.8083,3,68.11586206896553,33,89595
3.82978,-16.34971,1.03091,29.88692,3,68.03758620689658,33,89596
3.82913,-16.34971,1.03545,29.89816,3,67.9593103448276,33,89597
3.82849,-16.34971,1.03999,29.88692,3,67.88103448275862,33,89598
3.82849,-16.34889,1.04454,29.88692,3,67.80258620689655,33,89599
3.82784,-16.34971,1.04909,29.89816,3,67.72413793103449,33,89600
3.8272,-16.34889,1.05361,29.89816,3,67.64620689655173,33,89601
3.82655,-16.34889,1.05817,29.89816,3,67.56758620689658,33,89602
3.82591,-16.34971,1.06269,29.88692,3,67.4896551724138,33,89603
3.82527,-16.34971,1.06723,29.89816,3,67.41137931034484,33,89604
3.82462,-16.34971,1.07177,29.88692,3,67.33310344827586,33,89605
3.82462,-16.34971,1.0763200000000002,29.89816,3,67.2546551724138,33,89606
3.82398,-16.34889,1.08087,29.89816,3,67.17620689655173,33,89607
3.82333,-16.34889,1.0854,29.89816,3,67.09810344827586,33,89608
3.82269,-16.34889,1.08995,29.89816,3,67.0196551724138,33,89609
3.82269,-16.34889,1.0945,29.88692,3,66.94120689655173,33,89610
3.82205,-16.34889,1.09903,29.88692,3,66.86310344827587,33,89611
3.8214,-16.34889,1.10358,29.88692,3,66.7846551724138,33,89612
3.82076,-16.34889,1.1081299999999998,30.08909,3,66.70620689655173,33,89613
3.82076,-16.34971,1.11265,29.89816,3,66.62827586206897,33,89614
3.82011,-16.34889,1.1172,30.08909,3,66.54982758620692,33,89615
3.81947,-16.34971,1.12173,30.08909,3,66.47172413793103,33,89616
3.81882,-16.34971,1.12627,30.08909,3,66.39344827586208,33,89617
3.81818,-16.34971,1.1308200000000002,30.08909,3,66.31500000000001,33,89618
3.81754,-16.34971,1.13537,30.10032,3,66.23655172413794,33,89619
3.81754,-16.34971,1.1399,30.10032,3,66.15844827586209,33,89620
3.81689,-16.34971,1.14444,30.08909,3,66.08017241379311,33,89621
3.81625,-16.34889,1.149,30.10032,3,66.00155172413794,33,89622
3.8156,-16.34889,1.15354,30.10032,3,65.92327586206898,33,89623
3.81496,-16.34889,1.15806,30.10032,3,65.84534482758622,33,89624
3.81432,-16.34971,1.16261,30.10032,3,65.76689655172414,33,89625
3.81432,-16.34971,1.16717,30.10032,3,65.68827586206898,33,89626
3.81367,-16.34889,1.17171,30.10032,3,65.61000000000001,33,89627
3.81367,-16.34889,1.17623,30.10032,3,65.53206896551724,33,89628
3.81303,-16.34971,1.18079,30.10032,3,65.45344827586209,33,89629
3.81238,-16.34889,1.18531,30.10032,3,65.37551724137931,33,89630
3.81174,-16.34889,1.1898799999999998,30.10032,3,65.29672413793105,33,89631
3.81109,-16.34971,1.19441,30.10032,3,65.21862068965518,33,89632
3.81109,-16.34971,1.19895,30.16771,3,65.14034482758622,33,89633
3.81045,-16.34971,1.20349,30.10032,3,65.06206896551726,33,89634
3.80981,-16.34889,1.20803,30.31372,3,64.98379310344829,33,89635
3.80916,-16.34889,1.21258,30.31372,3,64.90534482758622,33,89636
3.80916,-16.34971,1.2171299999999998,30.30249,3,64.82689655172415,33,89637
3.80852,-16.34889,1.22165,30.32495,3,64.7489655172414,33,89638
3.80787,-16.34971,1.22619,30.29126,3,64.67068965517242,33,89639
3.80723,-16.34889,1.23074,30.30249,3,64.59224137931035,33,89640
3.80658,-16.34971,1.23528,30.29126,3,64.51396551724137,33,89641
3.80594,-16.34889,1.23981,30.30249,3,64.43586206896552,33,89642
3.8053,-16.34889,1.24435,30.30249,3,64.35758620689657,33,89643
3.8053,-16.34889,1.2489,30.31372,3,64.2791379310345,33,89644
3.80465,-16.34889,1.25344,30.30249,3,64.20086206896552,33,89645
3.80401,-16.34889,1.258,30.30249,3,64.12224137931035,33,89646
3.80401,-16.34889,1.26251,30.30249,3,64.0444827586207,33,89647
3.80336,-16.34971,1.26707,30.31372,3,63.96586206896554,33,89648
3.80272,-16.34971,1.27162,30.30249,3,63.88741379310346,33,89649
3.80208,-16.34889,1.27615,30.30249,3,63.80931034482759,33,89650
3.80208,-16.34889,1.2807,30.31372,3,63.73086206896552,33,89651
3.80143,-16.34971,1.28524,30.51589,3,63.652586206896565,33,89652
3.80079,-16.34889,1.28977,30.30249,3,63.574482758620704,33,89653
3.80014,-16.34889,1.2943,30.51589,3,63.49637931034484,33,89654
3.80014,-16.34889,1.29887,30.51589,3,63.417586206896566,33,89655
3.7995,-16.34971,1.3034,30.51589,3,63.3394827586207,33,89656
3.79885,-16.34889,1.30793,30.51589,3,63.26137931034484,33,89657
3.79821,-16.34971,1.31247,30.51589,3,63.18310344827587,33,89658
3.79821,-16.34971,1.31702,30.50465,3,63.10465517241379,33,89659
3.79757,-16.34971,1.32156,30.50465,3,63.02637931034484,33,89660
3.79692,-16.34889,1.3261,30.52712,3,62.94810344827587,33,89661
3.79628,-16.34971,1.33065,30.51589,3,62.86965517241379,33,89662
3.795630000000001,-16.34971,1.33518,30.51589,3,62.79155172413794,33,89663
3.79499,-16.34971,1.33974,30.51589,3,62.71293103448277,33,89664
3.79499,-16.34971,1.34428,30.51589,3,62.634655172413794,33,89665
3.79434,-16.34889,1.34882,30.51589,3,62.55637931034484,33,89666
3.7937,-16.34889,1.35334,30.50465,3,62.47844827586207,33,89667
3.7937,-16.34889,1.35789,30.51589,3,62.400000000000006,33,89668
3.79306,-16.34889,1.36245,30.50465,3,62.32137931034484,33,89669
3.79241,-16.34971,1.36699,30.72928,3,62.24310344827586,33,89670
3.79241,-16.34889,1.37153,30.72928,3,62.1648275862069,33,89671
3.79177,-16.34889,1.37606,30.72928,3,62.08672413793105,33,89672
3.79112,-16.34971,1.38061,30.71805,3,62.00827586206898,33,89673
3.79048,-16.34971,1.38516,30.71805,3,61.929827586206905,33,89674
3.79048,-16.34889,1.38969,30.72928,3,61.85172413793105,33,89675
3.78984,-16.34971,1.39422,30.72928,3,61.77362068965519,33,89676
3.78919,-16.34889,1.39876,30.72928,3,61.69534482758621,33,89677
3.78919,-16.34971,1.40333,30.72928,3,61.61655172413795,33,89678
3.78855,-16.34889,1.40786,30.74052,3,61.53844827586207,33,89679
3.7879,-16.34889,1.41239,30.72928,3,61.46034482758621,33,89680
3.78726,-16.34971,1.41693,30.72928,3,61.382068965517256,33,89681
3.78726,-16.34971,1.42147,30.72928,3,61.30379310344828,33,89682
3.78661,-16.34971,1.42601,30.72928,3,61.22551724137932,33,89683
3.78597,-16.34971,1.43057,30.72928,3,61.14689655172414,33,89684
3.78533,-16.34971,1.43511,30.71805,3,61.068620689655184,33,89685
3.78468,-16.34889,1.43963,30.72928,3,60.99068965517242,33,89686
3.78468,-16.34889,1.4441700000000002,30.93145,3,60.91241379310345,33,89687
3.78404,-16.34889,1.44874,30.72928,3,60.83362068965518,33,89688
3.78339,-16.34889,1.45327,30.72928,3,60.75551724137932,33,89689
3.78339,-16.34889,1.45782,30.93145,3,60.67706896551726,33,89690
3.78275,-16.34971,1.46236,30.94268,3,60.59879310344828,33,89691
3.7821,-16.34889,1.46688,30.93145,3,60.520862068965535,33,89692
3.7821,-16.34889,1.4714200000000002,30.93145,3,60.44258620689656,33,89693
3.78146,-16.34971,1.4759799999999998,30.93145,3,60.36396551724139,33,89694
3.78082,-16.34971,1.4805,30.94268,3,60.28603448275863,33,89695
3.78082,-16.34971,1.48505,30.94268,3,60.20758620689656,33,89696
3.78017,-16.34971,1.48961,30.93145,3,60.12896551724139,33,89697
3.77953,-16.34971,1.49414,30.94268,3,60.05086206896553,33,89698
3.77953,-16.34971,1.49868,30.93145,3,59.97258620689656,33,89699
3.778880000000001,-16.34971,1.50322,30.93145,3,59.8943103448276,33,89700
3.77824,-16.34889,1.50776,30.94268,3,59.81603448275863,33,89701
3.77824,-16.34971,1.51232,30.94268,3,59.73741379310346,33,89702
3.7776,-16.34971,1.51685,31.15608,3,59.6593103448276,33,89703
3.77695,-16.34889,1.5214,30.94268,3,59.58086206896553,33,89704
3.77631,-16.34971,1.52595,30.94268,3,59.50241379310346,33,89705
3.77631,-16.34889,1.53046,31.14485,3,59.42465517241381,33,89706
3.77566,-16.34971,1.53502,31.14485,3,59.34603448275862,33,89707
3.77502,-16.34971,1.53956,31.15608,3,59.26775862068966,33,89708
3.77437,-16.34971,1.54409,31.14485,3,59.18965517241381,33,89709
3.77437,-16.34971,1.54865,31.13362,3,59.11103448275862,33,89710
3.773730000000001,-16.34971,1.5531700000000002,31.14485,3,59.03310344827586,33,89711
3.77309,-16.34889,1.55774,31.14485,3,58.9543103448276,33,89712
3.77309,-16.34971,1.56226,31.14485,3,58.87637931034483,33,89713
3.77244,-16.34889,1.56679,31.14485,3,58.79827586206897,33,89714
3.77244,-16.34971,1.57135,31.14485,3,58.71965517241381,33,89715
3.7718,-16.34971,1.57589,31.14485,3,58.64137931034483,33,89716
3.77115,-16.34971,1.58044,31.14485,3,58.562931034482766,33,89717
3.77051,-16.34971,1.58497,31.13362,3,58.4848275862069,33,89718
3.77051,-16.34971,1.58951,31.14485,3,58.40655172413795,33,89719
3.76987,-16.34889,1.59406,31.14485,3,58.32810344827588,33,89720
3.76987,-16.34889,1.59859,31.14485,3,58.250000000000014,33,89721
3.76922,-16.34889,1.60313,31.14485,3,58.17172413793104,33,89722
3.768580000000001,-16.34971,1.60768,31.14485,3,58.09327586206897,33,89723
3.768580000000001,-16.34889,1.6122299999999998,31.14485,3,58.01482758620691,33,89724
3.76793,-16.34971,1.61675,31.35825,3,57.93689655172416,33,89725
3.76729,-16.34889,1.62129,31.35825,3,57.85862068965518,33,89726
3.76729,-16.34889,1.62585,31.35825,3,57.780000000000015,33,89727
3.76664,-16.34889,1.63037,31.35825,3,57.70206896551725,33,89728
3.766,-16.34889,1.63493,31.35825,3,57.62344827586208,33,89729
3.76536,-16.34971,1.6394799999999998,31.35825,3,57.545000000000016,33,89730
3.76536,-16.34889,1.644,31.35825,3,57.46706896551725,33,89731
3.76471,-16.34971,1.64857,31.35825,3,57.38827586206897,33,89732
3.76407,-16.34971,1.6531,31.35825,3,57.310172413793104,33,89733
3.76407,-16.34971,1.65765,31.35825,3,57.23172413793104,33,89734
3.76342,-16.34889,1.66217,31.35825,3,57.15379310344829,33,89735
3.76342,-16.34889,1.66672,31.34701,3,57.07534482758622,33,89736
3.76278,-16.34889,1.6712599999999995,31.36948,3,56.99706896551727,33,89737
3.76213,-16.34889,1.6758099999999998,31.35825,3,56.91862068965519,33,89738
3.76213,-16.34971,1.68035,31.35825,3,56.84034482758622,33,89739
3.76149,-16.34889,1.6848900000000002,31.35825,3,56.76206896551725,33,89740
3.76085,-16.34889,1.68943,31.35825,3,56.68379310344829,33,89741
3.76085,-16.34889,1.69397,31.35825,3,56.60551724137932,33,89742
3.7602,-16.34889,1.69851,31.56041,3,56.527241379310354,33,89743
3.7602,-16.34889,1.7030599999999998,31.45933,3,56.44879310344829,33,89744
3.75956,-16.34971,1.70758,31.36948,3,56.37086206896552,33,89745
3.75891,-16.34889,1.71213,31.36948,3,56.29241379310346,33,89746
3.75891,-16.34889,1.71668,31.35825,3,56.21396551724139,33,89747
3.75827,-16.34889,1.72123,31.57164,3,56.13551724137931,33,89748
3.75827,-16.34971,1.72575,31.56041,3,56.057586206896566,33,89749
3.75763,-16.34971,1.7303,31.56041,3,55.9791379310345,33,89750
3.75763,-16.34971,1.7348400000000002,31.57164,3,55.90086206896552,33,89751
3.75698,-16.34971,1.7393900000000002,31.57164,3,55.82241379310346,33,89752
3.75634,-16.34889,1.74393,31.57164,3,55.7441379310345,33,89753
3.75569,-16.34971,1.74847,31.57164,3,55.66586206896552,33,89754
3.75569,-16.34971,1.753,31.57164,3,55.58775862068966,33,89755
3.75505,-16.34971,1.75754,31.57164,3,55.50948275862071,33,89756
3.7544,-16.34971,1.7620900000000002,31.57164,3,55.43103448275863,33,89757
3.7544,-16.34971,1.7666400000000002,31.57164,3,55.35258620689657,33,89758
3.75376,-16.34889,1.77118,31.57164,3,55.27431034482759,33,89759
3.75312,-16.34971,1.77571,31.57164,3,55.19620689655173,33,89760
3.75312,-16.34971,1.78024,31.56041,3,55.11810344827588,33,89761
3.75247,-16.34971,1.7848,31.77381,3,55.03948275862071,33,89762
3.75247,-16.34971,1.7893400000000002,31.78504,3,54.96120689655173,33,89763
3.75183,-16.34971,1.79387,31.77381,3,54.88310344827588,33,89764
3.75183,-16.34889,1.79843,31.77381,3,54.80448275862071,33,89765
3.75118,-16.34889,1.80296,31.77381,3,54.72637931034484,33,89766
3.75118,-16.34971,1.80751,31.77381,3,54.64793103448277,33,89767
3.75054,-16.34971,1.81203,31.77381,3,54.57000000000001,33,89768
3.74989,-16.34971,1.8166,31.77381,3,54.49120689655173,33,89769
3.74989,-16.34971,1.82112,31.77381,3,54.41327586206897,33,89770
3.74925,-16.34889,1.82567,31.77381,3,54.334827586206906,33,89771
3.74925,-16.34889,1.83022,31.77381,3,54.25637931034484,33,89772
3.74861,-16.34889,1.83474,31.77381,3,54.17844827586208,33,89773
3.74861,-16.34971,1.83928,31.77381,3,54.10017241379312,33,89774
3.74796,-16.34971,1.84383,31.77381,3,54.02172413793104,33,89775
3.74796,-16.34971,1.84837,31.77381,3,53.94344827586208,33,89776
3.74732,-16.34889,1.85293,31.76258,3,53.86482758620691,33,89777
3.74667,-16.34889,1.85746,31.78504,3,53.78672413793104,33,89778
3.74667,-16.34971,1.86202,31.77381,3,53.70810344827586,33,89779
3.74603,-16.34971,1.86654,31.77381,3,53.63017241379312,33,89780
3.74539,-16.34971,1.87109,31.77381,3,53.55172413793105,33,89781
3.74539,-16.34971,1.87563,31.78504,3,53.47344827586208,33,89782
3.74474,-16.34889,1.88017,31.97598,3,53.39517241379312,33,89783
3.7441,-16.34889,1.88472,31.77381,3,53.31672413793105,33,89784
3.7441,-16.34889,1.88926,31.97598,3,53.23844827586208,33,89785
3.74345,-16.34889,1.89381,31.78504,3,53.16,33,89786
3.74281,-16.34889,1.89834,31.97598,3,53.08189655172415,33,89787
3.74281,-16.34971,1.90287,31.98721,3,53.00379310344828,33,89788
3.74216,-16.34971,1.90741,31.98721,3,52.92551724137932,33,89789
3.74216,-16.34971,1.91197,31.97598,3,52.84689655172415,33,89790
3.74216,-16.34889,1.91651,31.98721,3,52.76862068965518,33,89791
3.74152,-16.34971,1.92105,31.98721,3,52.690344827586216,33,89792
3.74152,-16.34889,1.92557,31.97598,3,52.61241379310346,33,89793
3.74088,-16.34889,1.93012,31.97598,3,52.53396551724139,33,89794
3.74088,-16.34889,1.93467,31.97598,3,52.455517241379326,33,89795
3.74023,-16.34889,1.9392,31.97598,3,52.37741379310346,33,89796
3.73959,-16.34889,1.94374,31.98721,3,52.299137931034494,33,89797
3.73959,-16.34889,1.94829,31.98721,3,52.22068965517242,33,89798
3.73894,-16.34971,1.95282,31.98721,3,52.14258620689656,33,89799
3.73894,-16.34889,1.95736,31.97598,3,52.0643103448276,33,89800
3.7383,-16.34889,1.96192,31.97598,3,51.98568965517242,33,89801
3.7383,-16.34971,1.96644,31.97598,3,51.90775862068966,33,89802
3.7383,-16.34971,1.97102,31.98721,3,51.82879310344829,33,89803
3.73766,-16.34971,1.97555,31.98721,3,51.75068965517242,33,89804
3.73766,-16.34889,1.98009,31.98721,3,51.672413793103466,33,89805
3.73701,-16.34971,1.98462,32.20061,3,51.59431034482759,33,89806
3.73701,-16.34971,1.98916,32.20061,3,51.51603448275864,33,89807
3.73637,-16.34971,1.9937,32.121990000000004,3,51.437758620689664,33,89808
3.73572,-16.34971,1.99825,31.98721,3,51.35931034482759,33,89809
3.73572,-16.34971,2.00278,32.189370000000004,3,51.28120689655173,33,89810
3.73508,-16.34889,2.00733,32.189370000000004,3,51.202758620689664,33,89811
3.73508,-16.34889,2.01188,32.17814,3,51.12431034482759,33,89812
3.73443,-16.34971,2.0164,32.20061,3,51.04637931034484,33,89813
3.73379,-16.34971,2.02096,32.20061,3,50.96775862068967,33,89814
3.73379,-16.34889,2.0255,32.21184,3,50.8894827586207,33,89815
3.73315,-16.34971,2.03004,32.20061,3,50.81120689655173,33,89816
3.73315,-16.34889,2.03459,32.20061,3,50.73275862068967,33,89817
3.7325,-16.34889,2.03912,32.20061,3,50.6546551724138,33,89818
3.7325,-16.34889,2.04365,32.20061,3,50.57655172413794,33,89819
3.73186,-16.34889,2.0482,32.20061,3,50.49810344827588,33,89820
3.73186,-16.34889,2.05274,32.20061,3,50.41982758620691,33,89821
3.73121,-16.34971,2.0573,32.20061,3,50.34120689655173,33,89822
3.73121,-16.34889,2.06184,32.20061,3,50.26293103448277,33,89823
3.73057,-16.34971,2.06637,32.21184,3,50.18482758620691,33,89824
3.73057,-16.34889,2.07092,32.414,3,50.10637931034484,33,89825
3.72992,-16.34889,2.07545,32.20061,3,50.02827586206897,33,89826
3.72992,-16.34889,2.07998,32.414,3,49.95017241379312,33,89827
3.72928,-16.34971,2.08454,32.20061,3,49.87155172413794,33,89828
3.72928,-16.34889,2.08907,32.189370000000004,3,49.79344827586208,33,89829
3.72864,-16.34971,2.09363,32.189370000000004,3,49.71482758620691,33,89830
3.72864,-16.34889,2.09815,32.414,3,49.63689655172415,33,89831
3.72799,-16.34889,2.10269,32.414,3,49.55862068965519,33,89832
3.72799,-16.34889,2.10723,32.414,3,49.480344827586215,33,89833
3.72735,-16.34889,2.11179,32.402770000000004,3,49.40172413793104,33,89834
3.72735,-16.34889,2.11632,32.402770000000004,3,49.32362068965519,33,89835
3.72735,-16.34971,2.12086,32.414,3,49.245344827586216,33,89836
3.7267,-16.34889,2.1253900000000003,32.414,3,49.16724137931035,33,89837
3.7267,-16.34971,2.12995,32.414,3,49.08862068965519,33,89838
3.72606,-16.34971,2.13449,32.414,3,49.010344827586216,33,89839
3.72542,-16.34971,2.13902,32.402770000000004,3,48.93224137931036,33,89840
3.72542,-16.34971,2.14358,32.402770000000004,3,48.85362068965518,33,89841
3.72477,-16.34971,2.14812,32.414,3,48.77534482758622,33,89842
3.72477,-16.34889,2.15266,32.402770000000004,3,48.697068965517246,33,89843
3.72413,-16.34889,2.15719,32.402770000000004,3,48.61896551724139,33,89844
3.72413,-16.34889,2.16173,32.414,3,48.54068965517243,33,89845
3.72348,-16.34971,2.16627,32.414,3,48.46241379310346,33,89846
3.72348,-16.34889,2.17083,32.54878,3,48.38379310344828,33,89847
3.72284,-16.34889,2.17536,32.402770000000004,3,48.30568965517242,33,89848
3.72284,-16.34889,2.17992,32.414,3,48.22706896551725,33,89849
3.72219,-16.34889,2.18444,32.414,3,48.14913793103449,33,89850
3.72219,-16.34889,2.18898,32.402770000000004,3,48.070862068965525,33,89851
3.72155,-16.34971,2.19353,32.616170000000004,3,47.99241379310346,33,89852
3.72155,-16.34889,2.19807,32.6274,3,47.91413793103449,33,89853
3.72155,-16.34889,2.20262,32.616170000000004,3,47.83568965517242,33,89854
3.72091,-16.34971,2.20715,32.60494,3,47.75758620689656,33,89855
3.72091,-16.34889,2.21168,32.616170000000004,3,47.6794827586207,33,89856
3.72026,-16.34971,2.21622,32.616170000000004,3,47.60120689655173,33,89857
3.72026,-16.34971,2.22079,32.616170000000004,3,47.52241379310346,33,89858
3.71962,-16.34889,2.22533,32.6274,3,47.44413793103449,33,89859
3.71962,-16.34971,2.22986,32.616170000000004,3,47.36603448275864,33,89860
3.71897,-16.34889,2.2344,32.616170000000004,3,47.28775862068967,33,89861
3.71897,-16.34971,2.23895,32.616170000000004,3,47.20931034482759,33,89862
3.71897,-16.34971,2.24347,32.60494,3,47.13137931034484,33,89863
3.71833,-16.34971,2.24801,32.60494,3,47.05310344827588,33,89864
3.71833,-16.34971,2.25256,32.616170000000004,3,46.9746551724138,33,89865
3.71768,-16.34889,2.25712,32.616170000000004,3,46.89603448275864,33,89866
3.71768,-16.34889,2.26165,32.6274,3,46.81793103448277,33,89867
3.71704,-16.34889,2.26619,32.829570000000004,3,46.7396551724138,33,89868
3.71704,-16.34889,2.27074,32.616170000000004,3,46.66120689655173,33,89869
3.7164,-16.34971,2.27528,32.616170000000004,3,46.58293103448277,33,89870
3.7164,-16.34971,2.27981,32.616170000000004,3,46.50482758620691,33,89871
3.71575,-16.34971,2.28436,32.829570000000004,3,46.42637931034484,33,89872
3.71575,-16.34971,2.2888900000000003,32.81834,3,46.34827586206897,33,89873
3.71511,-16.34971,2.2934400000000004,32.616170000000004,3,46.2698275862069,33,89874
3.71511,-16.34889,2.29799,32.616170000000004,3,46.19137931034484,33,89875
3.71511,-16.34889,2.30252,32.81834,3,46.113275862068974,33,89876
3.71446,-16.34889,2.30706,32.829570000000004,3,46.03500000000001,33,89877
3.71446,-16.34971,2.31161,32.81834,3,45.956551724137945,33,89878
3.71382,-16.34971,2.31615,32.81834,3,45.878275862068975,33,89879
3.71382,-16.34971,2.32068,32.81834,3,45.80017241379312,33,89880
3.71318,-16.34971,2.32524,32.81834,3,45.721551724137946,33,89881
3.71318,-16.34971,2.32976,32.81834,3,45.64362068965519,33,89882
3.71253,-16.34971,2.33433,32.81834,3,45.56482758620691,33,89883
3.71253,-16.34889,2.33885,32.8071,3,45.48689655172415,33,89884
3.71189,-16.34889,2.3433900000000003,32.8071,3,45.40862068965517,33,89885
3.71189,-16.34889,2.34793,32.81834,3,45.33034482758622,33,89886
3.71124,-16.34889,2.35248,32.81834,3,45.25189655172415,33,89887
3.71124,-16.34889,2.35703,32.829570000000004,3,45.17344827586208,33,89888
3.71124,-16.34889,2.36156,32.81834,3,45.09534482758622,33,89889
3.7106,-16.34971,2.36612,32.829570000000004,3,45.01672413793104,33,89890
3.7106,-16.34889,2.3706400000000003,32.81834,3,44.93879310344828,33,89891
3.7106,-16.34971,2.3751900000000004,32.81834,3,44.86034482758621,33,89892
3.70995,-16.34971,2.3797200000000003,32.8071,3,44.78224137931035,33,89893
3.70995,-16.34971,2.38428,32.829570000000004,3,44.70362068965518,33,89894
3.70931,-16.34971,2.3888,32.829570000000004,3,44.62568965517243,33,89895
3.70931,-16.34889,2.39337,33.03173,3,44.54689655172415,33,89896
3.70867,-16.34889,2.3979,33.042970000000004,3,44.46879310344829,33,89897
3.70867,-16.34971,2.40243,33.03173,3,44.39068965517242,33,89898
3.70867,-16.34889,2.40699,33.042970000000004,3,44.31206896551725,33,89899
3.70802,-16.34971,2.41152,33.03173,3,44.233965517241394,33,89900
3.70802,-16.34971,2.41607,33.03173,3,44.155517241379314,33,89901
3.70738,-16.34889,2.42062,33.03173,3,44.07706896551725,33,89902
3.70738,-16.34889,2.42515,33.042970000000004,3,43.99896551724139,33,89903
3.70738,-16.34889,2.42968,33.0205,3,43.92086206896553,33,89904
3.70673,-16.34971,2.4342200000000003,33.042970000000004,3,43.84258620689656,33,89905
3.70673,-16.34971,2.43877,33.03173,3,43.76413793103449,33,89906
3.70673,-16.34971,2.44331,33.03173,3,43.685862068965534,33,89907
3.70609,-16.34971,2.44785,33.03173,3,43.60758620689656,33,89908
3.70609,-16.34971,2.4523900000000003,33.042970000000004,3,43.52931034482759,33,89909
3.70545,-16.34889,2.45693,33.03173,3,43.45103448275864,33,89910
3.70545,-16.34889,2.46146,33.03173,3,43.37293103448276,33,89911
3.7048,-16.34889,2.46603,33.03173,3,43.29413793103449,33,89912
3.7048,-16.34889,2.47055,33.03173,3,43.21620689655173,33,89913
3.7048,-16.34889,2.47509,33.042970000000004,3,43.137931034482776,33,89914
3.70416,-16.34889,2.47965,33.03173,3,43.0593103448276,33,89915
3.70416,-16.34889,2.48418,33.042970000000004,3,42.98120689655173,33,89916
3.70351,-16.34971,2.4887200000000003,33.042970000000004,3,42.90293103448276,33,89917
3.70351,-16.34971,2.49327,33.24513,3,42.824482758620704,33,89918
3.70287,-16.34971,2.49781,33.25636,3,42.74620689655173,33,89919
3.70287,-16.34889,2.50236,33.25636,3,42.66775862068966,33,89920
3.70222,-16.34889,2.50688,33.24513,3,42.5898275862069,33,89921
3.70222,-16.34889,2.5114400000000003,33.24513,3,42.51120689655173,33,89922
3.70222,-16.34971,2.5159700000000003,33.24513,3,42.433103448275865,33,89923
3.70158,-16.34889,2.5205,33.24513,3,42.355,33,89924
3.70158,-16.34971,2.52504,33.24513,3,42.27672413793104,33,89925
3.70094,-16.34889,2.52959,33.24513,3,42.198275862068975,33,89926
3.70094,-16.34889,2.53413,33.24513,3,42.120000000000005,33,89927
3.70094,-16.34889,2.5386900000000003,33.25636,3,42.04137931034483,33,89928
3.70094,-16.34889,2.5432200000000003,33.25636,3,41.96327586206897,33,89929
3.70029,-16.34971,2.54776,33.2339,3,41.88500000000001,33,89930
3.70029,-16.34889,2.55231,33.24513,3,41.80655172413795,33,89931
3.69965,-16.34889,2.55683,33.24513,3,41.72862068965518,33,89932
3.69965,-16.34889,2.56138,33.24513,3,41.65017241379311,33,89933
3.69965,-16.34971,2.5659400000000003,33.24513,3,41.57155172413793,33,89934
3.699,-16.34971,2.5704700000000003,33.24513,3,41.49344827586208,33,89935
3.699,-16.34889,2.57501,33.24513,3,41.41517241379312,33,89936
3.699,-16.34889,2.57956,33.25636,3,41.33672413793105,33,89937
3.69836,-16.34889,2.58409,33.24513,3,41.25862068965517,33,89938
3.69836,-16.34889,2.58862,33.24513,3,41.18051724137932,33,89939
3.69836,-16.34889,2.5931900000000003,33.45853,3,41.10172413793104,33,89940
3.69771,-16.34971,2.5977200000000003,33.43607,3,41.023620689655175,33,89941
3.69771,-16.34971,2.60228,33.45853,3,40.94500000000001,33,89942
3.69707,-16.34889,2.60679,33.45853,3,40.86724137931035,33,89943
3.69707,-16.34971,2.61135,33.4473,3,40.78862068965518,33,89944
3.69707,-16.34889,2.61588,33.45853,3,40.71051724137932,33,89945
3.69643,-16.34971,2.6204400000000003,33.4473,3,40.63189655172414,33,89946
3.69643,-16.34889,2.62498,33.45853,3,40.55362068965518,33,89947
3.69643,-16.34889,2.62951,33.45853,3,40.47551724137932,33,89948
3.69643,-16.34889,2.63406,33.45853,3,40.39706896551725,33,89949
3.695780000000001,-16.34889,2.63858,33.4473,3,40.31913793103449,33,89950
3.695780000000001,-16.34889,2.6431400000000003,33.4473,3,40.24051724137932,33,89951
3.69514,-16.34889,2.64767,33.45853,3,40.162413793103454,33,89952
3.69514,-16.34971,2.65222,33.46976,3,40.0839655172414,33,89953
3.69514,-16.34971,2.65675,33.4473,3,40.00586206896552,33,89954
3.69449,-16.34971,2.6613,33.45853,3,39.927413793103455,33,89955
3.69449,-16.34971,2.66584,33.45853,3,39.84913793103449,33,89956
3.69385,-16.34971,2.67038,33.45853,3,39.77086206896552,33,89957
3.69385,-16.34889,2.6749400000000003,33.45853,3,39.692241379310346,33,89958
3.69385,-16.34889,2.67947,33.6607,3,39.61413793103449,33,89959
3.69321,-16.34889,2.68401,33.6607,3,39.535862068965535,33,89960
3.69321,-16.34889,2.68854,33.45853,3,39.45775862068966,33,89961
3.69321,-16.34971,2.69309,33.6607,3,39.3793103448276,33,89962
3.69256,-16.34889,2.69762,33.6607,3,39.30120689655173,33,89963
3.69256,-16.34971,2.70216,33.6607,3,39.22293103448276,33,89964
3.69256,-16.34971,2.70671,33.64946,3,39.1444827586207,33,89965
3.69192,-16.34971,2.71124,33.6607,3,39.06637931034484,33,89966
3.69192,-16.34971,2.71579,33.6607,3,38.98793103448276,33,89967
3.69127,-16.34971,2.72035,33.64946,3,38.9093103448276,33,89968
3.69127,-16.34889,2.72487,33.6607,3,38.83137931034484,33,89969
3.69127,-16.34889,2.72942,33.67193,3,38.75293103448276,33,89970
3.69127,-16.34889,2.73397,33.6607,3,38.67448275862071,33,89971
3.69063,-16.34971,2.7385,33.64946,3,38.59637931034484,33,89972
