Repository: uw-mad-dash/Battery-SoC-Estimation

## Data
The [LiPo 5450 mAh cell](https://maxamps.com/products/lipo-5450-1s-3-7v-battery) data can be found in <em>data</em> directory 👀. We collected 48 discharging-charging cycles for CRates 1, 2, 3, and 4. The measurements were recorded at 1 second rate. To understand data better, we provided a [Jupyter](https://jupyter.org/) notebook <em>data_visualization.ipynb</em> in <em>notebooks</em> directory. We used [Jupyter Dash](https://github.com/plotly/jupyter-dash) library which allows to create interactive plots. Names of the columns in the csv files containing data should be self-explanatory, except column 'AhStep [Ah]'. This column represents the cell capacity in Ah.

File: data/CRate3_Cycle37.csv (part 1 of 5)
Voltage [V],Current [A],AhStep [Ah],TempBottom [C],CRate [-],SOC [%],Cycle [-],Time [s]
4.0385,-16.34971,0.00455,28.42683,3,85.65275862068965,37,100513
4.0327,-16.34971,0.00909,28.4156,3,85.5744827586207,37,100514
4.02819,-16.34971,0.01364,28.4156,3,85.49603448275863,37,100515
4.02432,-16.34889,0.01817,28.42683,3,85.41793103448276,37,100516
4.02046,-16.34889,0.0227199999999999,28.4156,3,85.3394827586207,37,100517
4.01788,-16.34971,0.02725,28.42683,3,85.26137931034482,37,100518
4.01531,-16.34889,0.03179,28.42683,3,85.18310344827587,37,100519
4.01208,-16.34971,0.03633,28.4156,3,85.1048275862069,37,100520
4.01015,-16.34971,0.04086,28.42683,3,85.02672413793103,37,100521
4.00758,-16.34889,0.04542,28.42683,3,84.94810344827587,37,100522
4.0056400000000005,-16.34889,0.04997,28.42683,3,84.86965517241379,37,100523
4.00371,-16.34889,0.0545,28.43807,3,84.79155172413793,37,100524
4.00178,-16.34889,0.05905,28.4156,3,84.71310344827587,37,100525
3.99984,-16.34971,0.06359,28.4156,3,84.63482758620691,37,100526
3.99791,-16.34971,0.06813,28.42683,3,84.55655172413793,37,100527
3.99662,-16.34971,0.07268,28.4156,3,84.47810344827586,37,100528
3.99534,-16.34889,0.0772,28.43807,3,84.4001724137931,37,100529
3.9934,-16.34889,0.08175,28.42683,3,84.32172413793103,37,100530
3.99211,-16.34889,0.0863,28.42683,3,84.24327586206897,37,100531
3.990180000000001,-16.34971,0.09083,28.42683,3,84.1651724137931,37,100532
3.98954,-16.34971,0.09537,28.4156,3,84.08689655172414,37,100533
3.98825,-16.34971,0.09991,28.42683,3,84.00862068965516,37,100534
3.98696,-16.34971,0.10445,28.42683,3,83.93034482758621,37,100535
3.98567,-16.34971,0.109,28.629,3,83.85189655172414,37,100536
3.98438,-16.34971,0.11354,28.629,3,83.77362068965516,37,100537
3.9831,-16.34971,0.11809,28.64023,3,83.6951724137931,37,100538
3.98181,-16.34889,0.12261,28.629,3,83.61724137931036,37,100539
3.98052,-16.34889,0.12716,28.64023,3,83.53879310344827,37,100540
3.97923,-16.34889,0.13169,28.629,3,83.46068965517242,37,100541
3.97859,-16.34889,0.13624,28.629,3,83.38224137931034,37,100542
3.9773,-16.34889,0.14079,28.629,3,83.30379310344827,37,100543
3.97601,-16.34971,0.14534,28.629,3,83.22534482758621,37,100544
3.97472,-16.34971,0.14987,28.629,3,83.14724137931034,37,100545
3.97408,-16.34971,0.1544,28.629,3,83.06913793103449,37,100546
3.97279,-16.34971,0.15897,28.64023,3,82.99034482758621,37,100547
3.9715,-16.34971,0.16351,28.8424,3,82.91206896551725,37,100548
3.97021,-16.34971,0.16804,28.8424,3,82.83396551724137,37,100549
3.96957,-16.34889,0.17259,28.85363,3,82.75551724137932,37,100550
3.968280000000001,-16.34971,0.1771299999999999,28.8424,3,82.67724137931035,37,100551
3.96763,-16.34971,0.18165,28.83117,3,82.59931034482759,37,100552
3.96635,-16.34889,0.1862,28.85363,3,82.52086206896551,37,100553
3.96506,-16.34889,0.19075,28.8424,3,82.44241379310344,37,100554
3.96441,-16.34889,0.19527,28.8424,3,82.3644827586207,37,100555
3.963130000000001,-16.34971,0.19983,28.8424,3,82.28586206896551,37,100556
3.96184,-16.34971,0.2043599999999999,28.8424,3,82.20775862068965,37,100557
3.96055,-16.34971,0.2089,29.06703,3,82.1294827586207,37,100558
3.9599,-16.34971,0.21344,29.06703,3,82.05120689655172,37,100559
3.95862,-16.34971,0.21799,29.0558,3,81.97275862068965,37,100560
3.95797,-16.34889,0.22253,29.0558,3,81.8944827586207,37,100561
3.95668,-16.34971,0.22707,29.06703,3,81.81620689655172,37,100562
3.9554,-16.34971,0.23163,29.06703,3,81.73758620689655,37,100563
3.95411,-16.34889,0.23615,29.0558,3,81.65965517241379,37,100564
3.95346,-16.34971,0.24069,29.04456,3,81.58137931034483,37,100565
3.95217,-16.34889,0.24524,29.0558,3,81.50293103448276,37,100566
3.95089,-16.34971,0.24978,29.25796,3,81.4246551724138,37,100567
3.94895,-16.34971,0.25434,29.25796,3,81.34603448275863,37,100568
3.94831,-16.34889,0.25886,29.25796,3,81.26810344827585,37,100569
3.94702,-16.34889,0.26342,29.26919,3,81.1894827586207,37,100570
3.94573,-16.34889,0.26795,29.25796,3,81.11137931034483,37,100571
3.94509,-16.34971,0.27249,29.26919,3,81.03310344827585,37,100572
3.9438,-16.34971,0.27703,29.26919,3,80.9548275862069,37,100573
3.94251,-16.34971,0.28159,29.25796,3,80.87620689655172,37,100574
3.94122,-16.34971,0.28613,29.26919,3,80.79793103448276,37,100575
3.93993,-16.34889,0.29065,29.25796,3,80.72,37,100576
3.93865,-16.34971,0.2952,29.26919,3,80.64155172413793,37,100577
3.938,-16.34971,0.29974,29.28042,3,80.56327586206896,37,100578
3.93671,-16.34971,0.30428,29.46013,3,80.485,37,100579
3.93542,-16.34889,0.30883,29.47136,3,80.40655172413793,37,100580
3.93478,-16.34889,0.31337,29.47136,3,80.32827586206896,37,100581
3.93349,-16.34889,0.3179099999999999,29.47136,3,80.25,37,100582
3.9322,-16.34971,0.32244,29.26919,3,80.17189655172413,37,100583
3.93092,-16.34971,0.32698,29.47136,3,80.09362068965518,37,100584
3.92963,-16.34971,0.33154,29.47136,3,80.015,37,100585
3.92834,-16.34971,0.33608,29.46013,3,79.93672413793104,37,100586
3.92769,-16.34889,0.3406099999999999,29.47136,3,79.85862068965518,37,100587
3.92641,-16.34971,0.34514,29.47136,3,79.78051724137931,37,100588
3.92512,-16.34971,0.3497,29.47136,3,79.70189655172413,37,100589
3.92447,-16.34971,0.35424,29.47136,3,79.62362068965517,37,100590
3.92319,-16.34971,0.35878,29.48259,3,79.5453448275862,37,100591
3.9219,-16.34889,0.36332,29.48259,3,79.46706896551724,37,100592
3.92125,-16.34889,0.36788,29.47136,3,79.38844827586206,37,100593
3.91996,-16.34971,0.3724099999999999,29.47136,3,79.31034482758622,37,100594
3.91868,-16.34971,0.37694,29.47136,3,79.23224137931034,37,100595
3.91803,-16.34971,0.38148,29.46013,3,79.15396551724139,37,100596
3.91674,-16.34971,0.38603,29.67353,3,79.07551724137932,37,100597
3.9161,-16.34889,0.39056,29.47136,3,78.99741379310345,37,100598
3.91481,-16.34889,0.3951,29.47136,3,78.91913793103448,37,100599
3.91417,-16.34889,0.39966,29.47136,3,78.84051724137932,37,100600
3.91352,-16.34971,0.40418,29.67353,3,78.76258620689656,37,100601
3.91223,-16.34971,0.40874,29.68476,3,78.68396551724139,37,100602
3.91095,-16.34971,0.4132699999999999,29.68476,3,78.60586206896552,37,100603
3.9103,-16.34971,0.41783,29.68476,3,78.52724137931034,37,100604
3.90901,-16.34971,0.42236,29.67353,3,78.44913793103449,37,100605
3.90772,-16.34889,0.42691,29.68476,3,78.37068965517241,37,100606
3.90708,-16.34889,0.43144,29.68476,3,78.29258620689654,37,100607
3.90644,-16.34971,0.43598,29.68476,3,78.2143103448276,37,100608
3.90579,-16.34889,0.44051,29.67353,3,78.13620689655174,37,100609
3.90515,-16.34889,0.44508,29.68476,3,78.05741379310345,37,100610
3.9045,-16.34971,0.44961,29.68476,3,77.9793103448276,37,100611
3.90321,-16.34889,0.45415,29.67353,3,77.90103448275862,37,100612
3.90257,-16.34889,0.45868,29.69599,3,77.82293103448276,37,100613
3.90193,-16.34971,0.46324,29.68476,3,77.7443103448276,37,100614
3.90064,-16.34971,0.4677699999999999,29.68476,3,77.66620689655173,37,100615
3.89999,-16.34971,0.4723,29.68476,3,77.58810344827587,37,100616
3.89935,-16.34889,0.4768699999999999,29.67353,3,77.5093103448276,37,100617
3.89871,-16.34971,0.48141,29.68476,3,77.43103448275862,37,100618
3.89742,-16.34971,0.48593,29.68476,3,77.35310344827587,37,100619
3.89677,-16.34889,0.49049,29.68476,3,77.27448275862068,37,100620
3.89613,-16.34889,0.49503,29.67353,3,77.19620689655173,37,100621
3.895480000000001,-16.34889,0.4995699999999999,29.68476,3,77.11793103448277,37,100622
3.89484,-16.34889,0.5041,29.68476,3,77.0398275862069,37,100623
3.8942,-16.34889,0.50865,29.68476,3,76.96137931034482,37,100624
3.89355,-16.34971,0.5132,29.68476,3,76.88293103448277,37,100625
3.89291,-16.34889,0.51772,29.68476,3,76.805,37,100626
3.89226,-16.34971,0.52227,29.67353,3,76.72655172413793,37,100627
3.89162,-16.34889,0.5268,29.68476,3,76.64844827586208,37,100628
3.89097,-16.34971,0.5313399999999999,29.68476,3,76.5701724137931,37,100629
3.88969,-16.34889,0.53589,29.68476,3,76.49172413793103,37,100630
3.88904,-16.34889,0.54045,29.68476,3,76.41310344827586,37,100631
3.8884,-16.34889,0.54499,29.68476,3,76.3348275862069,37,100632
3.88775,-16.34889,0.54951,29.69599,3,76.25689655172414,37,100633
3.88711,-16.34971,0.55406,29.68476,3,76.17844827586208,37,100634
3.88647,-16.34971,0.5585899999999999,29.68476,3,76.10034482758621,37,100635
3.88582,-16.34971,0.56313,29.68476,3,76.02206896551725,37,100636
3.88518,-16.34889,0.5677,29.68476,3,75.94327586206896,37,100637
3.88518,-16.34971,0.57222,29.68476,3,75.86534482758621,37,100638
3.88453,-16.34971,0.5767800000000001,29.68476,3,75.78672413793103,37,100639
3.88389,-16.34889,0.58131,29.68476,3,75.70862068965516,37,100640
3.88324,-16.34971,0.58585,29.67353,3,75.63034482758621,37,100641
3.8826,-16.34971,0.59038,29.67353,3,75.55224137931036,37,100642
3.88196,-16.34971,0.5949399999999999,29.68476,3,75.47362068965516,37,100643
3.88131,-16.34971,0.59948,29.68476,3,75.39534482758621,37,100644
3.88067,-16.34971,0.60401,29.68476,3,75.31724137931035,37,100645
3.88002,-16.34889,0.60856,29.68476,3,75.23879310344829,37,100646
3.87938,-16.34971,0.6131,29.68476,3,75.16051724137931,37,100647
3.87874,-16.34889,0.61763,29.68476,3,75.08241379310346,37,100648
3.87809,-16.34889,0.6222,29.68476,3,75.00362068965516,37,100649
3.87745,-16.34971,0.62673,29.68476,3,74.92551724137931,37,100650
3.8768,-16.34889,0.6312800000000001,29.68476,3,74.84706896551724,37,100651
3.87616,-16.34971,0.6358,29.68476,3,74.76913793103449,37,100652
3.87616,-16.34889,0.64035,29.68476,3,74.69068965517242,37,100653
3.87551,-16.34889,0.64489,29.68476,3,74.61241379310344,37,100654
3.87487,-16.34971,0.6494300000000001,29.69599,3,74.53413793103448,37,100655
3.87423,-16.34971,0.6539699999999999,29.68476,3,74.45586206896552,37,100656
3.873580000000001,-16.34971,0.65852,29.68476,3,74.37741379310344,37,100657
3.87294,-16.34971,0.66305,29.69599,3,74.29931034482759,37,100658
3.87229,-16.34889,0.66762,29.68476,3,74.22051724137931,37,100659
3.87229,-16.34889,0.67213,29.68476,3,74.14275862068965,37,100660
3.87165,-16.34889,0.6766800000000001,29.68476,3,74.06431034482759,37,100661
3.871,-16.34889,0.68121,29.69599,3,73.98620689655172,37,100662
3.87036,-16.34971,0.68577,29.68476,3,73.90758620689657,37,100663
3.86972,-16.34971,0.6903,29.68476,3,73.8294827586207,37,100664
3.86907,-16.34889,0.69485,29.69599,3,73.75103448275863,37,100665
3.868430000000001,-16.34971,0.69938,29.68476,3,73.67293103448277,37,100666
3.86778,-16.34971,0.70395,29.68476,3,73.59413793103448,37,100667
3.86714,-16.34971,0.7084699999999999,29.69599,3,73.51620689655172,37,100668
3.8665,-16.34971,0.71302,29.68476,3,73.43775862068965,37,100669
3.86585,-16.34889,0.7175699999999999,29.68476,3,73.35931034482759,37,100670
3.86585,-16.34889,0.7221,29.67353,3,73.28120689655172,37,100671
3.86521,-16.34889,0.72664,29.69599,3,73.20293103448276,37,100672
3.86456,-16.34971,0.73118,29.68476,3,73.1246551724138,37,100673
3.86392,-16.34889,0.7357199999999999,29.68476,3,73.04637931034483,37,100674
3.86327,-16.34889,0.74027,29.68476,3,72.96793103448276,37,100675
3.86327,-16.34971,0.7448100000000001,29.68476,3,72.8896551724138,37,100676
3.86263,-16.34971,0.74936,29.69599,3,72.81120689655172,37,100677
3.86199,-16.34971,0.75389,29.69599,3,72.73310344827586,37,100678
3.86134,-16.34971,0.75842,29.68476,3,72.655,37,100679
3.8607,-16.34889,0.76297,29.67353,3,72.57655172413793,37,100680
3.86005,-16.34971,0.76752,29.68476,3,72.49810344827586,37,100681
3.85941,-16.34971,0.7720600000000001,29.69599,3,72.4198275862069,37,100682
3.85941,-16.34971,0.77661,29.47136,3,72.34137931034483,37,100683
3.85876,-16.34971,0.78112,29.63983,3,72.26362068965517,37,100684
3.85812,-16.34889,0.78567,29.68476,3,72.18517241379311,37,100685
3.85748,-16.34971,0.7902399999999999,29.68476,3,72.10637931034483,37,100686
3.85683,-16.34971,0.79475,29.69599,3,72.02862068965518,37,100687
3.85619,-16.34889,0.7993100000000001,29.68476,3,71.95,37,100688
3.85554,-16.34971,0.80384,29.67353,3,71.87189655172413,37,100689
3.85554,-16.34971,0.8084,29.48259,3,71.79327586206897,37,100690
3.8549,-16.34971,0.81293,29.68476,3,71.71517241379311,37,100691
3.85426,-16.34971,0.81748,29.69599,3,71.63672413793104,37,100692
3.85361,-16.34971,0.82201,29.68476,3,71.55862068965517,37,100693
3.85297,-16.34971,0.8265399999999999,29.48259,3,71.48051724137932,37,100694
3.85297,-16.34971,0.8311,29.68476,3,71.40189655172414,37,100695
3.85232,-16.34889,0.8356399999999999,29.68476,3,71.32362068965517,37,100696
3.85168,-16.34889,0.8401799999999999,29.47136,3,71.2453448275862,37,100697
3.85103,-16.34889,0.8447100000000001,29.68476,3,71.16724137931034,37,100698
3.85103,-16.34889,0.84926,29.47136,3,71.08879310344828,37,100699
3.85039,-16.34889,0.8538,29.68476,3,71.01051724137932,37,100700
3.84975,-16.34889,0.8583299999999999,29.68476,3,70.93241379310345,37,100701
3.8491,-16.34971,0.86288,29.68476,3,70.85396551724139,37,100702
3.84846,-16.34889,0.8674200000000001,29.68476,3,70.77568965517241,37,100703
3.84781,-16.34889,0.87198,29.68476,3,70.69706896551725,37,100704
3.84717,-16.34971,0.8765200000000001,29.68476,3,70.61879310344828,37,100705
3.84653,-16.34971,0.8810600000000001,29.68476,3,70.54051724137932,37,100706
3.84588,-16.34889,0.8856,29.67353,3,70.46224137931034,37,100707
3.84524,-16.34971,0.8901399999999999,29.67353,3,70.38396551724139,37,100708
3.84524,-16.34889,0.89466,29.68476,3,70.30603448275862,37,100709
3.84459,-16.34971,0.89922,29.68476,3,70.22741379310345,37,100710
3.84395,-16.34971,0.90375,29.67353,3,70.1493103448276,37,100711
3.8433,-16.34971,0.9083,29.68476,3,70.07086206896552,37,100712
3.8433,-16.34889,0.91284,29.69599,3,69.99258620689655,37,100713
3.84266,-16.34889,0.91737,29.68476,3,69.9144827586207,37,100714
3.84202,-16.34889,0.92192,29.68476,3,69.83603448275862,37,100715
3.84137,-16.34971,0.92647,29.68476,3,69.75758620689655,37,100716
3.84073,-16.34971,0.93102,29.68476,3,69.67913793103449,37,100717
3.84073,-16.34971,0.93554,29.68476,3,69.60120689655172,37,100718
3.84008,-16.34971,0.94008,29.69599,3,69.52293103448277,37,100719
3.83944,-16.34971,0.94464,29.69599,3,69.4443103448276,37,100720
3.83879,-16.34971,0.94916,29.69599,3,69.36637931034483,37,100721
3.83815,-16.34971,0.95372,29.67353,3,69.28775862068966,37,100722
3.83751,-16.34971,0.95825,29.68476,3,69.20965517241379,37,100723
3.83686,-16.34889,0.96279,29.68476,3,69.13137931034483,37,100724
3.83622,-16.34889,0.96734,29.68476,3,69.05293103448277,37,100725
3.83557,-16.34889,0.97188,29.68476,3,68.9746551724138,37,100726
3.83557,-16.34889,0.97643,29.68476,3,68.89620689655173,37,100727
3.83493,-16.34889,0.98096,29.69599,3,68.81810344827585,37,100728
3.83429,-16.34889,0.98549,29.68476,3,68.74000000000001,37,100729
3.83429,-16.34889,0.99006,29.68476,3,68.66120689655173,37,100730
3.83364,-16.34889,0.9946,29.68476,3,68.58293103448275,37,100731
3.833,-16.34971,0.99913,29.88692,3,68.5048275862069,37,100732
3.83235,-16.34889,1.00366,29.68476,3,68.42672413793103,37,100733
3.83171,-16.34889,1.00822,29.68476,3,68.34810344827586,37,100734
3.83106,-16.34889,1.01276,29.88692,3,68.2698275862069,37,100735
3.83106,-16.34889,1.0173,29.88692,3,68.19155172413794,37,100736
3.83042,-16.34889,1.02183,29.88692,3,68.11344827586205,37,100737
3.82978,-16.34889,1.0263799999999998,29.88692,3,68.03500000000001,37,100738
3.82978,-16.34971,1.03091,29.89816,3,67.95689655172414,37,100739
3.82913,-16.34971,1.03547,29.68476,3,67.87827586206896,37,100740
3.82849,-16.34971,1.04001,29.88692,3,67.8,37,100741
3.82784,-16.34971,1.04455,29.89816,3,67.72172413793103,37,100742
3.8272,-16.34971,1.04909,29.88692,3,67.64344827586206,37,100743
3.82655,-16.34889,1.05361,29.89816,3,67.56551724137931,37,100744
3.82591,-16.34889,1.05816,29.89816,3,67.48706896551724,37,100745
3.82527,-16.34889,1.06271,29.88692,3,67.40862068965517,37,100746
3.82527,-16.34971,1.06724,29.88692,3,67.33051724137931,37,100747
3.82462,-16.34889,1.0718,29.89816,3,67.25189655172413,37,100748
3.82398,-16.34971,1.07634,29.88692,3,67.17362068965517,37,100749
3.82398,-16.34971,1.08089,29.88692,3,67.09517241379311,37,100750
3.82333,-16.34971,1.08542,29.89816,3,67.01706896551724,37,100751
3.82269,-16.34889,1.08996,29.88692,3,66.93879310344826,37,100752
3.82205,-16.34889,1.0945,29.88692,3,66.86051724137931,37,100753
3.8214,-16.34971,1.09903,29.88692,3,66.78241379310346,37,100754
3.82076,-16.34889,1.10358,29.88692,3,66.70396551724137,37,100755
3.82076,-16.34889,1.1081299999999998,29.88692,3,66.62551724137931,37,100756
3.82011,-16.34971,1.11267,30.10032,3,66.54724137931034,37,100757
3.81947,-16.34971,1.11721,30.10032,3,66.46896551724137,37,100758
3.81882,-16.34971,1.12176,30.11155,3,66.39051724137931,37,100759
3.81882,-16.34971,1.12628,30.10032,3,66.31258620689654,37,100760
3.81818,-16.34971,1.13084,30.11155,3,66.23396551724137,37,100761
3.81754,-16.34971,1.13536,30.10032,3,66.15603448275863,37,100762
3.81689,-16.34889,1.13992,30.11155,3,66.07741379310346,37,100763
3.81625,-16.34889,1.14445,30.10032,3,65.99931034482759,37,100764
3.8156,-16.34889,1.14901,30.10032,3,65.92068965517242,37,100765
3.81496,-16.34971,1.15353,30.11155,3,65.84275862068966,37,100766
3.81496,-16.34971,1.15808,30.10032,3,65.76431034482759,37,100767
3.81432,-16.34889,1.16261,30.08909,3,65.68620689655172,37,100768
3.81367,-16.34971,1.16718,30.11155,3,65.60741379310345,37,100769
3.81367,-16.34971,1.17171,30.11155,3,65.52931034482759,37,100770
3.81303,-16.34971,1.17624,30.10032,3,65.45120689655172,37,100771
3.81238,-16.34971,1.18079,30.10032,3,65.37275862068965,37,100772
3.81174,-16.34971,1.18533,30.10032,3,65.2944827586207,37,100773
3.81109,-16.34889,1.18987,30.31372,3,65.21620689655172,37,100774
3.81109,-16.34971,1.19441,30.30249,3,65.13793103448275,37,100775
3.81045,-16.34889,1.19895,30.31372,3,65.0596551724138,37,100776
3.80981,-16.34971,1.2035,30.30249,3,64.98120689655173,37,100777
3.80981,-16.34889,1.20803,30.25756,3,64.90310344827586,37,100778
3.80916,-16.34889,1.21257,30.30249,3,64.8248275862069,37,100779
3.80852,-16.34971,1.2171299999999998,30.11155,3,64.74620689655173,37,100780
3.80787,-16.34971,1.22167,30.30249,3,64.66793103448275,37,100781
3.80723,-16.34971,1.2262,30.30249,3,64.58982758620691,37,100782
3.80658,-16.34889,1.23074,30.29126,3,64.51155172413795,37,100783
3.80658,-16.34971,1.23529,30.30249,3,64.43310344827586,37,100784
3.80594,-16.34889,1.23982,30.31372,3,64.355,37,100785
3.8053,-16.34971,1.24436,30.31372,3,64.27672413793104,37,100786
3.80465,-16.34971,1.24892,30.30249,3,64.19810344827586,37,100787
3.80401,-16.34971,1.25345,30.30249,3,64.12,37,100788
3.80401,-16.34971,1.25798,30.30249,3,64.04189655172414,37,100789
3.80336,-16.34971,1.26254,30.30249,3,63.96327586206896,37,100790
3.80272,-16.34889,1.26709,30.51589,3,63.88482758620689,37,100791
3.80272,-16.34889,1.27161,30.31372,3,63.80689655172414,37,100792
3.80208,-16.34889,1.27615,30.30249,3,63.72862068965517,37,100793
3.80143,-16.34971,1.28071,30.30249,3,63.650000000000006,37,100794
3.80079,-16.34971,1.28525,30.30249,3,63.57172413793103,37,100795
3.80014,-16.34889,1.28979,30.52712,3,63.49344827586207,37,100796
3.80014,-16.34889,1.29433,30.52712,3,63.41517241379312,37,100797
3.7995,-16.34889,1.29887,30.52712,3,63.33689655172414,37,100798
3.79885,-16.34971,1.30341,30.51589,3,63.25862068965517,37,100799
3.79885,-16.34971,1.30794,30.51589,3,63.180517241379306,37,100800
3.79821,-16.34971,1.3125,30.52712,3,63.10189655172414,37,100801
3.79757,-16.34971,1.31703,30.51589,3,63.02379310344828,37,100802
3.79692,-16.34889,1.32157,30.52712,3,62.94551724137931,37,100803
3.79628,-16.34889,1.32612,30.52712,3,62.867068965517234,37,100804
3.79628,-16.34889,1.33065,30.51589,3,62.78896551724138,37,100805
3.795630000000001,-16.34971,1.33521,30.52712,3,62.71034482758621,37,100806
3.79499,-16.34971,1.33975,30.51589,3,62.63206896551725,37,100807
3.79434,-16.34971,1.34427,30.51589,3,62.55413793103449,37,100808
3.7937,-16.34971,1.34885,30.72928,3,62.47517241379312,37,100809
3.7937,-16.34971,1.35336,30.51589,3,62.39741379310345,37,100810
3.79306,-16.34889,1.3579,30.51589,3,62.31913793103449,37,100811
3.79241,-16.34889,1.36244,30.74052,3,62.24086206896551,37,100812
3.79241,-16.34889,1.367,30.72928,3,62.162241379310345,37,100813
3.79177,-16.34889,1.37152,30.72928,3,62.08431034482758,37,100814
3.79112,-16.34889,1.37607,30.72928,3,62.005862068965534,37,100815
3.79112,-16.34889,1.3806,30.72928,3,61.92775862068965,37,100816
3.79048,-16.34971,1.38516,30.72928,3,61.84913793103449,37,100817
3.78984,-16.34971,1.38968,30.72928,3,61.77120689655172,37,100818
3.78919,-16.34971,1.39422,30.72928,3,61.69293103448276,37,100819
3.78919,-16.34971,1.39879,30.72928,3,61.61413793103449,37,100820
3.78855,-16.34971,1.40331,30.72928,3,61.53620689655172,37,100821
3.7879,-16.34889,1.4078700000000002,30.72928,3,61.45758620689656,37,100822
3.7879,-16.34889,1.41241,30.71805,3,61.37931034482758,37,100823
3.78726,-16.34889,1.41695,30.74052,3,61.301034482758624,37,100824
3.78661,-16.34889,1.4215,30.72928,3,61.22258620689656,37,100825
3.78597,-16.34971,1.42603,30.72928,3,61.1444827586207,37,100826
3.78533,-16.34971,1.43057,30.72928,3,61.06620689655172,37,100827
3.78533,-16.34971,1.4351200000000002,30.72928,3,60.98775862068965,37,100828
3.78468,-16.34971,1.43964,30.72928,3,60.90982758620691,37,100829
3.78404,-16.34971,1.44418,30.72928,3,60.83155172413793,37,100830
3.78339,-16.34889,1.44874,30.94268,3,60.75293103448276,37,100831
3.78339,-16.34889,1.45328,30.94268,3,60.674655172413786,37,100832
3.78275,-16.34889,1.45783,30.94268,3,60.59620689655172,37,100833
3.78275,-16.34889,1.4623700000000002,30.93145,3,60.51793103448277,37,100834
3.7821,-16.34971,1.4669,30.94268,3,60.439827586206896,37,100835
3.78146,-16.34889,1.47146,30.94268,3,60.36120689655173,37,100836
3.78082,-16.34971,1.4759799999999998,30.94268,3,60.283275862068976,37,100837
3.78082,-16.34889,1.48053,30.94268,3,60.204827586206896,37,100838
3.78017,-16.34971,1.48507,30.94268,3,60.12655172413794,37,100839
3.77953,-16.34971,1.4896,30.94268,3,60.048448275862064,37,100840
3.77953,-16.34971,1.49416,30.95391,3,59.9698275862069,37,100841
3.778880000000001,-16.34889,1.4987,30.94268,3,59.891551724137926,37,100842
3.77824,-16.34889,1.50322,30.94268,3,59.81362068965518,37,100843
3.77824,-16.34971,1.50777,30.95391,3,59.7351724137931,37,100844
3.7776,-16.34889,1.51233,30.94268,3,59.65655172413794,37,100845
3.77695,-16.34889,1.51685,30.93145,3,59.57862068965518,37,100846
3.77631,-16.34889,1.52139,31.14485,3,59.50034482758621,37,100847
3.77631,-16.34971,1.52594,30.94268,3,59.42189655172414,37,100848
3.77566,-16.34971,1.53049,30.94268,3,59.34344827586208,37,100849
3.77502,-16.34889,1.53501,31.14485,3,59.265517241379314,37,100850
3.77502,-16.34971,1.53955,30.93145,3,59.18724137931034,37,100851
3.77437,-16.34971,1.5441,31.15608,3,59.10879310344827,37,100852
3.773730000000001,-16.34971,1.54864,31.14485,3,59.030517241379314,37,100853
3.773730000000001,-16.34889,1.5532,31.14485,3,58.95189655172415,37,100854
3.77309,-16.34971,1.55774,31.15608,3,58.87362068965517,37,100855
3.77244,-16.34971,1.56226,31.14485,3,58.79568965517241,37,100856
3.77244,-16.34971,1.5668,31.14485,3,58.717413793103454,37,100857
3.7718,-16.34889,1.57135,31.15608,3,58.63896551724138,37,100858
3.77115,-16.34889,1.57591,31.15608,3,58.56034482758621,37,100859
3.77115,-16.34889,1.58043,31.14485,3,58.482413793103454,37,100860
3.77051,-16.34889,1.58497,31.15608,3,58.40413793103448,37,100861
3.76987,-16.34889,1.58953,31.15608,3,58.32551724137932,37,100862
3.76987,-16.34971,1.59406,31.14485,3,58.247413793103455,37,100863
3.76922,-16.34971,1.5986200000000002,31.15608,3,58.16879310344827,37,100864
3.768580000000001,-16.34889,1.60315,31.14485,3,58.09068965517241,37,100865
3.768580000000001,-16.34889,1.60768,31.14485,3,58.01258620689654,37,100866
3.76793,-16.34971,1.61222,31.14485,3,57.93431034482759,37,100867
3.76793,-16.34889,1.61678,31.14485,3,57.85568965517241,37,100868
3.76729,-16.34971,1.62131,31.35825,3,57.777586206896544,37,100869
3.76664,-16.34971,1.62584,31.35825,3,57.69948275862069,37,100870
3.766,-16.34889,1.6304,31.15608,3,57.62086206896552,37,100871
3.766,-16.34971,1.63495,31.35825,3,57.54241379310345,37,100872
3.76536,-16.34889,1.63947,31.35825,3,57.46448275862069,37,100873
3.76471,-16.34971,1.6440099999999995,31.35825,3,57.38620689655173,37,100874
3.76471,-16.34889,1.6485599999999998,31.35825,3,57.30775862068965,37,100875
3.76407,-16.34889,1.65312,31.34701,3,57.22913793103448,37,100876
3.76342,-16.34971,1.65765,31.35825,3,57.15103448275863,37,100877
3.76342,-16.34889,1.66219,31.35825,3,57.072758620689655,37,100878
3.76278,-16.34971,1.66671,31.38071,3,56.994827586206895,37,100879
3.76278,-16.34971,1.67127,31.35825,3,56.916206896551735,37,100880
3.76213,-16.34889,1.6758099999999998,31.36948,3,56.83793103448277,37,100881
3.76149,-16.34971,1.6803400000000002,31.36948,3,56.759827586206896,37,100882
3.76149,-16.34971,1.6848900000000002,31.36948,3,56.68137931034482,37,100883
3.76085,-16.34971,1.68944,31.35825,3,56.60293103448276,37,100884
3.7602,-16.34971,1.69396,31.35825,3,56.525000000000006,37,100885
3.7602,-16.34971,1.6985,31.57164,3,56.44672413793103,37,100886
3.75956,-16.34971,1.7030599999999998,31.35825,3,56.36810344827587,37,100887
3.75956,-16.34889,1.70761,31.57164,3,56.2896551724138,37,100888
3.75891,-16.34971,1.7121400000000002,31.36948,3,56.21155172413792,37,100889
3.75827,-16.34971,1.71668,31.57164,3,56.13327586206896,37,100890
3.75827,-16.34889,1.72122,31.56041,3,56.05500000000001,37,100891
3.75763,-16.34889,1.72577,31.56041,3,55.97655172413794,37,100892
3.75763,-16.34889,1.73032,31.58287,3,55.89810344827586,37,100893
3.75698,-16.34889,1.73485,31.57164,3,55.82000000000001,37,100894
3.75634,-16.34971,1.73938,31.56041,3,55.74189655172415,37,100895
3.75634,-16.34889,1.74394,31.56041,3,55.66327586206896,37,100896
3.75569,-16.34889,1.74847,31.57164,3,55.5851724137931,37,100897
3.75505,-16.34889,1.753,31.57164,3,55.50706896551724,37,100898
3.75505,-16.34971,1.75754,31.57164,3,55.42879310344828,37,100899
3.7544,-16.34971,1.7620900000000002,31.57164,3,55.35034482758621,37,100900
3.75376,-16.34971,1.7666400000000002,31.57164,3,55.27189655172414,37,100901
3.75376,-16.34889,1.77118,31.57164,3,55.19362068965517,37,100902
3.75312,-16.34889,1.77573,31.56041,3,55.1151724137931,37,100903
3.75247,-16.34971,1.78025,31.57164,3,55.037241379310345,37,100904
3.75247,-16.34889,1.7848,31.57164,3,54.95879310344828,37,100905
3.75183,-16.34971,1.78935,31.57164,3,54.88034482758621,37,100906
3.75183,-16.34971,1.79388,31.78504,3,54.802241379310345,37,100907
3.75118,-16.34971,1.79842,31.57164,3,54.72396551724138,37,100908
3.75118,-16.34889,1.80296,31.77381,3,54.645689655172426,37,100909
3.75054,-16.34889,1.8075,31.77381,3,54.56741379310345,37,100910
3.74989,-16.34971,1.81204,31.77381,3,54.48913793103448,37,100911
3.74989,-16.34971,1.81658,31.78504,3,54.41086206896552,37,100912
3.74925,-16.34971,1.82115,31.78504,3,54.33206896551724,37,100913
3.74925,-16.34971,1.82569,31.76258,3,54.25379310344828,37,100914
3.74861,-16.34971,1.83021,31.78504,3,54.17586206896552,37,100915
3.74861,-16.34889,1.83477,31.77381,3,54.09724137931035,37,100916
3.74796,-16.34889,1.8393,31.77381,3,54.01913793103449,37,100917
3.74796,-16.34971,1.84385,31.78504,3,53.94068965517241,37,100918
3.74732,-16.34971,1.8484,31.77381,3,53.86224137931035,37,100919
3.74667,-16.34971,1.85293,31.76258,3,53.78413793103449,37,100920
3.74667,-16.34971,1.85745,31.77381,3,53.70620689655172,37,100921
3.74603,-16.34971,1.86201,31.78504,3,53.62758620689656,37,100922
3.74539,-16.34971,1.86654,31.77381,3,53.54948275862069,37,100923
3.74539,-16.34889,1.8711,31.78504,3,53.47086206896552,37,100924
3.74474,-16.34889,1.87563,31.78504,3,53.392758620689655,37,100925
3.7441,-16.34889,1.88017,31.98721,3,53.3144827586207,37,100926
3.7441,-16.34889,1.8847,31.97598,3,53.23637931034483,37,100927
3.74345,-16.34889,1.88926,31.98721,3,53.157758620689656,37,100928
3.74345,-16.34971,1.89379,31.78504,3,53.07965517241379,37,100929
3.74281,-16.34971,1.89836,31.98721,3,53.00086206896552,37,100930
3.74216,-16.34889,1.90287,31.98721,3,52.92310344827587,37,100931
3.74216,-16.34889,1.90744,31.99844,3,52.84431034482758,37,100932
3.74216,-16.34889,1.91197,31.98721,3,52.76620689655172,37,100933
3.74152,-16.34889,1.9165,31.98721,3,52.68810344827587,37,100934
3.74152,-16.34889,1.92105,31.97598,3,52.60965517241379,37,100935
3.74088,-16.34971,1.92559,31.98721,3,52.53137931034483,37,100936
3.74088,-16.34889,1.93013,31.98721,3,52.45310344827587,37,100937
3.74023,-16.34971,1.93468,31.97598,3,52.37465517241379,37,100938
3.74023,-16.34971,1.93921,31.98721,3,52.296551724137935,37,100939
3.73959,-16.34971,1.94375,31.98721,3,52.21827586206896,37,100940
3.73959,-16.34889,1.9483,31.98721,3,52.139827586206906,37,100941
3.73894,-16.34889,1.95284,31.98721,3,52.061551724137935,37,100942
3.73894,-16.34889,1.95738,31.98721,3,51.98327586206897,37,100943
3.7383,-16.34889,1.96193,31.98721,3,51.9048275862069,37,100944
3.7383,-16.34889,1.96646,32.20061,3,51.82672413793103,37,100945
3.73766,-16.34971,1.97099,31.97598,3,51.748620689655176,37,100946
3.73766,-16.34971,1.97555,31.98721,3,51.67,37,100947
3.73701,-16.34971,1.9801,32.189370000000004,3,51.59155172413793,37,100948
3.73701,-16.34971,1.98463,32.20061,3,51.51344827586206,37,100949
3.73637,-16.34889,1.98917,31.97598,3,51.435172413793104,37,100950
3.73572,-16.34889,1.99371,31.97598,3,51.35689655172414,37,100951
3.73572,-16.34889,1.99824,32.20061,3,51.27879310344827,37,100952
3.73508,-16.34889,2.00279,32.20061,3,51.20034482758621,37,100953
3.73508,-16.34889,2.00733,32.20061,3,51.12206896551724,37,100954
3.73443,-16.34889,2.01189,32.20061,3,51.04344827586206,37,100955
3.73443,-16.34971,2.01642,32.20061,3,50.96534482758621,37,100956
3.73379,-16.34971,2.02096,32.189370000000004,3,50.88706896551724,37,100957
3.73315,-16.34971,2.02549,32.20061,3,50.80896551724138,37,100958
3.73315,-16.34971,2.03004,32.21184,3,50.7305172413793,37,100959
3.7325,-16.34971,2.03459,32.20061,3,50.65206896551724,37,100960
3.7325,-16.34971,2.03913,32.20061,3,50.573793103448274,37,100961
3.73186,-16.34971,2.04365,32.20061,3,50.49586206896552,37,100962
3.73186,-16.34971,2.04821,32.20061,3,50.41724137931035,37,100963
3.73186,-16.34971,2.05275,32.21184,3,50.33896551724138,37,100964
3.73121,-16.34889,2.05729,32.20061,3,50.26068965517241,37,100965
3.73121,-16.34971,2.06184,32.20061,3,50.18224137931035,37,100966
3.73057,-16.34889,2.06637,32.20061,3,50.10413793103448,37,100967
3.72992,-16.34889,2.07092,32.21184,3,50.025689655172414,37,100968
3.72992,-16.34889,2.07544,32.20061,3,49.947758620689655,37,100969
3.72928,-16.34889,2.08,32.21184,3,49.86913793103448,37,100970
3.72928,-16.34889,2.08453,32.20061,3,49.79103448275863,37,100971
3.72864,-16.34889,2.08909,32.414,3,49.71241379310345,37,100972
3.72864,-16.34889,2.09363,32.20061,3,49.63413793103448,37,100973
3.72799,-16.34971,2.09815,32.414,3,49.55620689655172,37,100974
3.72799,-16.34971,2.10271,32.414,3,49.47758620689655,37,100975
3.72799,-16.34889,2.10725,32.414,3,49.39931034482759,37,100976
3.72735,-16.34889,2.11179,32.402770000000004,3,49.32103448275863,37,100977
3.72735,-16.34971,2.11634,32.414,3,49.24258620689655,37,100978
3.7267,-16.34971,2.12086,32.414,3,49.1646551724138,37,100979
3.7267,-16.34971,2.1254,32.402770000000004,3,49.08637931034483,37,100980
3.72606,-16.34971,2.12996,32.414,3,49.00775862068966,37,100981
3.72606,-16.34889,2.13448,32.402770000000004,3,48.9298275862069,37,100982
3.72542,-16.34971,2.13903,32.402770000000004,3,48.85137931034483,37,100983
3.72542,-16.34971,2.14358,32.402770000000004,3,48.77293103448276,37,100984
3.72477,-16.34889,2.14812,32.42523,3,48.69465517241379,37,100985
3.72477,-16.34889,2.15266,32.414,3,48.61637931034483,37,100986
3.72413,-16.34889,2.15721,32.414,3,48.53793103448276,37,100987
3.72348,-16.34889,2.16174,32.402770000000004,3,48.4598275862069,37,100988
3.72348,-16.34889,2.16628,32.414,3,48.381551724137935,37,100989
3.72284,-16.34971,2.17084,32.414,3,48.302931034482754,37,100990
3.72284,-16.34971,2.17536,32.402770000000004,3,48.225,37,100991
3.72219,-16.34971,2.17991,32.402770000000004,3,48.146551724137936,37,100992
3.72219,-16.34889,2.18445,32.414,3,48.068275862068965,37,100993
3.72155,-16.34889,2.18898,32.402770000000004,3,47.99017241379311,37,100994
3.72155,-16.34889,2.19353,32.593709999999994,3,47.91172413793103,37,100995
3.72155,-16.34889,2.19807,32.616170000000004,3,47.83344827586208,37,100996
3.72091,-16.34889,2.20263,32.414,3,47.7548275862069,37,100997
3.72091,-16.34889,2.20717,32.414,3,47.67655172413793,37,100998
3.72026,-16.34889,2.21169,32.616170000000004,3,47.59862068965518,37,100999
3.72026,-16.34971,2.21623,32.616170000000004,3,47.52034482758621,37,101000
3.71962,-16.34971,2.22079,32.616170000000004,3,47.44172413793103,37,101001
3.71962,-16.34971,2.22534,32.6274,3,47.36327586206897,37,101002
3.71897,-16.34971,2.22987,32.6274,3,47.28517241379311,37,101003
3.71897,-16.34889,2.23442,32.6274,3,47.20672413793103,37,101004
3.71897,-16.34889,2.23896,32.616170000000004,3,47.12844827586206,37,101005
3.71833,-16.34889,2.2435,32.6274,3,47.05017241379311,37,101006
3.71833,-16.34889,2.24803,32.616170000000004,3,46.97206896551724,37,101007
3.71768,-16.34889,2.25257,32.6274,3,46.893793103448274,37,101008
3.71768,-16.34971,2.25713,32.616170000000004,3,46.81517241379311,37,101009
3.71704,-16.34971,2.26167,32.6274,3,46.73689655172414,37,101010
3.71704,-16.34971,2.26619,32.616170000000004,3,46.65896551724138,37,101011
3.71704,-16.34971,2.27074,32.616170000000004,3,46.58051724137932,37,101012
3.7164,-16.34971,2.27529,32.616170000000004,3,46.50206896551724,37,101013
3.7164,-16.34971,2.27983,32.616170000000004,3,46.42379310344828,37,101014
3.71575,-16.34889,2.28435,32.616170000000004,3,46.34586206896552,37,101015
3.71575,-16.34889,2.28891,32.616170000000004,3,46.26724137931035,37,101016
3.71511,-16.34889,2.29345,32.829570000000004,3,46.188965517241385,37,101017
3.71511,-16.34889,2.29799,32.829570000000004,3,46.110689655172415,37,101018
3.71446,-16.34889,2.30253,32.829570000000004,3,46.03241379310345,37,101019
3.71446,-16.34971,2.30708,32.829570000000004,3,45.953965517241386,37,101020
3.71382,-16.34889,2.3116,32.79587,3,45.87603448275863,37,101021
3.71382,-16.34971,2.31615,32.81834,3,45.79758620689656,37,101022
3.71318,-16.34971,2.3206900000000004,32.829570000000004,3,45.71931034482758,37,101023
3.71318,-16.34971,2.32524,32.829570000000004,3,45.64086206896552,37,101024
3.71253,-16.34971,2.32978,32.829570000000004,3,45.56258620689655,37,101025
3.71253,-16.34889,2.33433,32.829570000000004,3,45.48413793103448,37,101026
3.71189,-16.34889,2.33886,32.829570000000004,3,45.40603448275863,37,101027
3.71189,-16.34971,2.3434,32.829570000000004,3,45.32775862068966,37,101028
3.71189,-16.34971,2.34795,32.81834,3,45.24931034482759,37,101029
3.71124,-16.34971,2.35249,32.829570000000004,3,45.17103448275863,37,101030
3.71124,-16.34971,2.35703,32.8408,3,45.09275862068966,37,101031
3.7106,-16.34971,2.36157,32.829570000000004,3,45.01448275862069,37,101032
3.7106,-16.34971,2.36611,32.829570000000004,3,44.93620689655173,37,101033
3.7106,-16.34889,2.37065,32.829570000000004,3,44.85793103448276,37,101034
3.70995,-16.34889,2.3751900000000004,32.829570000000004,3,44.77965517241379,37,101035
3.70995,-16.34889,2.37973,32.829570000000004,3,44.701379310344834,37,101036
3.70931,-16.34971,2.38427,32.829570000000004,3,44.62310344827587,37,101037
3.70931,-16.34971,2.38881,32.8408,3,44.5448275862069,37,101038
3.70931,-16.34889,2.39336,33.042970000000004,3,44.466379310344834,37,101039
3.70867,-16.34971,2.39791,32.81834,3,44.38793103448276,37,101040
3.70867,-16.34889,2.4024400000000004,33.03173,3,44.30982758620689,37,101041
3.70802,-16.34889,2.407,32.81834,3,44.231206896551726,37,101042
3.70802,-16.34971,2.41154,33.042970000000004,3,44.15293103448276,37,101043
3.70738,-16.34971,2.41608,33.042970000000004,3,44.0746551724138,37,101044
3.70738,-16.34971,2.42062,33.042970000000004,3,43.99637931034483,37,101045
3.70738,-16.34889,2.42516,33.042970000000004,3,43.918103448275865,37,101046
3.70673,-16.34889,2.42968,33.042970000000004,3,43.84017241379311,37,101047
3.70673,-16.34889,2.43425,33.042970000000004,3,43.76137931034483,37,101048
3.70673,-16.34889,2.43877,33.042970000000004,3,43.68344827586207,37,101049
3.70609,-16.34889,2.44332,33.03173,3,43.605,37,101050
3.70609,-16.34971,2.44786,33.042970000000004,3,43.52672413793104,37,101051
3.70545,-16.34889,2.45241,33.042970000000004,3,43.44827586206897,37,101052
3.70545,-16.34889,2.45693,33.042970000000004,3,43.37034482758621,37,101053
3.7048,-16.34889,2.46149,33.03173,3,43.29172413793104,37,101054
3.7048,-16.34971,2.46601,33.042970000000004,3,43.21379310344828,37,101055
3.7048,-16.34971,2.47056,33.03173,3,43.13534482758621,37,101056
3.70416,-16.34971,2.4751,33.042970000000004,3,43.057068965517246,37,101057
3.70416,-16.34971,2.47965,33.0542,3,42.97862068965517,37,101058
3.70351,-16.34889,2.4842,33.0542,3,42.90017241379311,37,101059
3.70351,-16.34889,2.4887200000000003,33.24513,3,42.82224137931034,37,101060
3.70287,-16.34889,2.49327,33.042970000000004,3,42.74379310344828,37,101061
3.70287,-16.34889,2.49782,33.042970000000004,3,42.66534482758621,37,101062
3.70287,-16.34971,2.50235,33.25636,3,42.58724137931035,37,101063
3.70222,-16.34889,2.50691,33.03173,3,42.50862068965517,37,101064
3.70222,-16.34971,2.51143,33.25636,3,42.430689655172415,37,101065
3.70158,-16.34971,2.51598,33.042970000000004,3,42.35224137931035,37,101066
3.70158,-16.34971,2.52051,33.25636,3,42.27413793103449,37,101067
3.70158,-16.34971,2.52506,33.25636,3,42.195689655172416,37,101068
3.70094,-16.34971,2.52962,33.25636,3,42.11706896551724,37,101069
3.70094,-16.34889,2.53415,33.25636,3,42.03896551724139,37,101070
3.70094,-16.34889,2.5386900000000003,33.24513,3,41.96068965517241,37,101071
3.70029,-16.34971,2.5432200000000003,33.24513,3,41.88258620689655,37,101072
3.70029,-16.34971,2.54777,33.24513,3,41.80413793103448,37,101073
3.70029,-16.34889,2.55231,33.24513,3,41.72586206896552,37,101074
3.69965,-16.34971,2.55686,33.25636,3,41.64741379310345,37,101075
3.69965,-16.34971,2.5613900000000003,33.24513,3,41.56931034482759,37,101076
3.699,-16.34971,2.56593,33.24513,3,41.49103448275863,37,101077
3.699,-16.34889,2.5704700000000003,33.24513,3,41.41275862068965,37,101078
3.699,-16.34971,2.57501,33.24513,3,41.334482758620695,37,101079
3.69836,-16.34889,2.57956,33.24513,3,41.25603448275863,37,101080
3.69836,-16.34889,2.58409,33.24513,3,41.177931034482754,37,101081
3.69836,-16.34889,2.58865,33.25636,3,41.09931034482759,37,101082
3.69771,-16.34971,2.59318,33.24513,3,41.02120689655173,37,101083
3.69771,-16.34889,2.59774,33.45853,3,40.94258620689656,37,101084
3.69771,-16.34889,2.60226,33.25636,3,40.8646551724138,37,101085
3.69707,-16.34971,2.60682,33.42483,3,40.78603448275862,37,101086
3.69707,-16.34971,2.61136,33.45853,3,40.70775862068966,37,101087
3.69707,-16.34889,2.6158900000000003,33.45853,3,40.62965517241379,37,101088
3.69643,-16.34889,2.62043,33.4473,3,40.55137931034483,37,101089
3.69643,-16.34971,2.62497,33.46976,3,40.47310344827587,37,101090
3.695780000000001,-16.34971,2.6295,33.46976,3,40.395,37,101091
3.695780000000001,-16.34971,2.63406,33.46976,3,40.31637931034483,37,101092
3.695780000000001,-16.34971,2.63859,33.4473,3,40.23827586206896,37,101093
3.69514,-16.34889,2.64313,33.45853,3,40.16,37,101094
3.69514,-16.34889,2.64768,33.45853,3,40.08155172413793,37,101095
3.69514,-16.34889,2.65224,33.45853,3,40.00293103448276,37,101096
3.69449,-16.34971,2.65678,33.45853,3,39.9246551724138,37,101097
3.69449,-16.34889,2.66131,33.45853,3,39.84655172413793,37,101098
3.69385,-16.34889,2.66586,33.45853,3,39.768103448275866,37,101099
3.69385,-16.34971,2.6704,33.45853,3,39.6898275862069,37,101100
3.69385,-16.34889,2.67492,33.45853,3,39.611896551724136,37,101101
3.69321,-16.34889,2.67948,33.55961,3,39.53327586206897,37,101102
3.69321,-16.34889,2.68401,33.46976,3,39.45517241379311,37,101103
3.69321,-16.34889,2.68856,33.45853,3,39.37672413793104,37,101104
3.69256,-16.34971,2.69311,33.45853,3,39.29827586206897,37,101105
3.69256,-16.34889,2.69763,33.6607,3,39.2203448275862,37,101106
3.69256,-16.34971,2.70217,33.67193,3,39.14206896551724,37,101107
3.69192,-16.34889,2.70671,33.67193,3,39.06379310344828,37,101108
3.69192,-16.34971,2.7112700000000003,33.6607,3,38.9851724137931,37,101109
3.69127,-16.34971,2.7158,33.6607,3,38.90706896551724,37,101110
