Repository: uw-mad-dash/Battery-SoC-Estimation

## Data
The [LiPo 5450 mAh cell](https://maxamps.com/products/lipo-5450-1s-3-7v-battery) data can be found in <em>data</em> directory 👀. We collected 48 discharging-charging cycles for CRates 1, 2, 3, and 4. The measurements were recorded at 1 second rate. To understand data better, we provided a [Jupyter](https://jupyter.org/) notebook <em>data_visualization.ipynb</em> in <em>notebooks</em> directory. We used [Jupyter Dash](https://github.com/plotly/jupyter-dash) library which allows to create interactive plots. Names of the columns in the csv files containing data should be self-explanatory, except column 'AhStep [Ah]'. This column represents the cell capacity in Ah.

File: data/CRate3_Cycle38.csv (part 1 of 5)
Voltage [V],Current [A],AhStep [Ah],TempBottom [C],CRate [-],SOC [%],Cycle [-],Time [s]
4.0385,-16.34971,0.00452,28.42683,3,85.6505172413793,38,103300
4.0327,-16.34971,0.00907,28.22467,3,85.57206896551723,38,103301
4.02819,-16.34889,0.01359,28.21344,3,85.49413793103449,38,103302
4.02432,-16.34889,0.01814,28.22467,3,85.41568965517241,38,103303
4.02046,-16.34971,0.02268,28.22467,3,85.33741379310344,38,103304
4.01788,-16.34971,0.02723,28.21344,3,85.25896551724138,38,103305
4.01531,-16.34971,0.03178,28.21344,3,85.1805172413793,38,103306
4.01208,-16.34889,0.03631,28.21344,3,85.10241379310344,38,103307
4.01015,-16.34971,0.04085,28.22467,3,85.02413793103449,38,103308
4.00758,-16.34889,0.04541,28.42683,3,84.9455172413793,38,103309
4.0056400000000005,-16.34889,0.04995,28.21344,3,84.86724137931036,38,103310
4.00371,-16.34889,0.0544799999999999,28.42683,3,84.78913793103449,38,103311
4.00178,-16.34971,0.05901,28.43807,3,84.71103448275862,38,103312
3.99984,-16.34889,0.06355,28.42683,3,84.63275862068964,38,103313
3.99791,-16.34889,0.0681,28.42683,3,84.55431034482758,38,103314
3.99662,-16.34889,0.07265,28.4156,3,84.47586206896551,38,103315
3.99534,-16.34971,0.0772,28.42683,3,84.39741379310344,38,103316
3.9934,-16.34971,0.08173,28.43807,3,84.31931034482758,38,103317
3.99211,-16.34971,0.08626,28.42683,3,84.24120689655172,38,103318
3.990180000000001,-16.34971,0.09081,28.42683,3,84.16275862068964,38,103319
3.98889,-16.34889,0.09535,28.42683,3,84.0844827586207,38,103320
3.98825,-16.34971,0.0999,28.4156,3,84.00603448275862,38,103321
3.98696,-16.34889,0.10444,28.42683,3,83.92775862068964,38,103322
3.98567,-16.34889,0.10897,28.629,3,83.84965517241379,38,103323
3.98438,-16.34889,0.11352,28.64023,3,83.77120689655172,38,103324
3.9831,-16.34971,0.1180599999999999,28.64023,3,83.69293103448275,38,103325
3.98181,-16.34889,0.1226,28.629,3,83.61465517241379,38,103326
3.98052,-16.34889,0.12715,28.64023,3,83.53620689655172,38,103327
3.97923,-16.34971,0.13168,28.64023,3,83.45810344827586,38,103328
3.97859,-16.34971,0.13622,28.629,3,83.3798275862069,38,103329
3.9773,-16.34889,0.14077,28.629,3,83.30137931034483,38,103330
3.97601,-16.34971,0.1453,28.629,3,83.22327586206897,38,103331
3.97472,-16.34971,0.14984,28.64023,3,83.145,38,103332
3.97408,-16.34971,0.1544,28.64023,3,83.06637931034483,38,103333
3.97279,-16.34971,0.15892,28.629,3,82.98844827586207,38,103334
3.9715,-16.34889,0.16346,28.8424,3,82.9101724137931,38,103335
3.97021,-16.34971,0.168,28.629,3,82.83189655172413,38,103336
3.96957,-16.34889,0.17255,28.8424,3,82.75344827586207,38,103337
3.968280000000001,-16.34971,0.17709,28.85363,3,82.6751724137931,38,103338
3.96763,-16.34889,0.18164,28.85363,3,82.59672413793103,38,103339
3.96635,-16.34889,0.18619,28.85363,3,82.51827586206896,38,103340
3.96506,-16.34971,0.1907299999999999,28.8424,3,82.43999999999998,38,103341
3.96441,-16.34971,0.19527,28.8424,3,82.36172413793103,38,103342
3.963130000000001,-16.34971,0.19981,28.85363,3,82.28344827586207,38,103343
3.96184,-16.34889,0.20435,29.0558,3,82.20517241379311,38,103344
3.96055,-16.34971,0.20889,28.8424,3,82.12689655172413,38,103345
3.95926,-16.34889,0.2134199999999999,29.0558,3,82.04879310344828,38,103346
3.95862,-16.34971,0.21796,29.06703,3,81.97051724137931,38,103347
3.95733,-16.34971,0.22253,29.06703,3,81.89172413793104,38,103348
3.95668,-16.34971,0.22705,29.0558,3,81.81379310344828,38,103349
3.9554,-16.34889,0.23159,29.06703,3,81.73551724137931,38,103350
3.95411,-16.34971,0.23613,29.0558,3,81.65724137931034,38,103351
3.95346,-16.34971,0.24069,29.06703,3,81.57862068965518,38,103352
3.95217,-16.34889,0.24522,29.0558,3,81.50051724137931,38,103353
3.95024,-16.34889,0.24975,29.0558,3,81.42241379310344,38,103354
3.94895,-16.34889,0.25431,29.26919,3,81.34379310344828,38,103355
3.94831,-16.34889,0.25884,29.25796,3,81.26568965517241,38,103356
3.94702,-16.34889,0.26338,29.28042,3,81.18741379310345,38,103357
3.94573,-16.34889,0.26793,29.26919,3,81.10896551724139,38,103358
3.94509,-16.34971,0.27246,29.28042,3,81.03086206896553,38,103359
3.9438,-16.34889,0.27701,29.25796,3,80.95241379310345,38,103360
3.94251,-16.34889,0.28154,29.26919,3,80.87431034482759,38,103361
3.94122,-16.34889,0.28608,29.26919,3,80.79603448275861,38,103362
3.93993,-16.34889,0.29064,29.28042,3,80.71741379310345,38,103363
3.93865,-16.34889,0.29518,29.25796,3,80.63913793103447,38,103364
3.938,-16.34889,0.29971,29.26919,3,80.56103448275861,38,103365
3.93671,-16.34889,0.30426,29.26919,3,80.48258620689656,38,103366
3.93542,-16.34971,0.30879,29.28042,3,80.40448275862069,38,103367
3.93414,-16.34889,0.31333,29.26919,3,80.32620689655172,38,103368
3.93349,-16.34889,0.31789,29.26919,3,80.24758620689656,38,103369
3.9322,-16.34889,0.32242,29.47136,3,80.16948275862069,38,103370
3.93092,-16.34971,0.32696,29.26919,3,80.09120689655172,38,103371
3.92963,-16.34971,0.33152,29.47136,3,80.01258620689656,38,103372
3.92834,-16.34971,0.33604,29.47136,3,79.9346551724138,38,103373
3.92769,-16.34889,0.34058,29.46013,3,79.85637931034482,38,103374
3.92641,-16.34889,0.34513,29.47136,3,79.77793103448276,38,103375
3.92512,-16.34889,0.34968,29.48259,3,79.69948275862069,38,103376
3.92447,-16.34971,0.3542099999999999,29.47136,3,79.62137931034482,38,103377
3.92319,-16.34971,0.35874,29.47136,3,79.54327586206897,38,103378
3.9219,-16.34971,0.3633,29.47136,3,79.4646551724138,38,103379
3.92061,-16.34971,0.36783,29.47136,3,79.38655172413793,38,103380
3.91996,-16.34971,0.3724,29.47136,3,79.30775862068965,38,103381
3.91868,-16.34971,0.37692,29.47136,3,79.2298275862069,38,103382
3.91803,-16.34971,0.3814599999999999,29.47136,3,79.15155172413793,38,103383
3.91674,-16.34889,0.386,29.47136,3,79.07327586206897,38,103384
3.9161,-16.34889,0.39056,29.48259,3,78.99465517241379,38,103385
3.91481,-16.34889,0.39509,29.47136,3,78.91655172413793,38,103386
3.91417,-16.34971,0.39963,29.47136,3,78.83827586206895,38,103387
3.91288,-16.34889,0.40418,29.47136,3,78.7598275862069,38,103388
3.91223,-16.34889,0.40871,29.47136,3,78.68172413793103,38,103389
3.91095,-16.34889,0.41326,29.48259,3,78.60327586206895,38,103390
3.9103,-16.34971,0.41781,29.47136,3,78.5248275862069,38,103391
3.90901,-16.34889,0.42233,29.47136,3,78.44689655172414,38,103392
3.90772,-16.34971,0.42688,29.47136,3,78.36844827586208,38,103393
3.90708,-16.34971,0.43143,29.47136,3,78.29,38,103394
3.90644,-16.34971,0.43596,29.46013,3,78.21189655172414,38,103395
3.90579,-16.34889,0.4405,29.48259,3,78.13362068965516,38,103396
3.90515,-16.34971,0.44504,29.47136,3,78.05534482758621,38,103397
3.9045,-16.34889,0.4495699999999999,29.48259,3,77.97724137931036,38,103398
3.90321,-16.34971,0.4541199999999999,29.68476,3,77.89879310344828,38,103399
3.90257,-16.34971,0.4586699999999999,29.68476,3,77.82034482758621,38,103400
3.90193,-16.34971,0.4632199999999999,29.69599,3,77.74189655172414,38,103401
3.90064,-16.34971,0.46775,29.68476,3,77.66379310344828,38,103402
3.89999,-16.34971,0.4723,29.68476,3,77.58534482758621,38,103403
3.89935,-16.34971,0.47685,29.68476,3,77.50689655172414,38,103404
3.89806,-16.34889,0.48139,29.67353,3,77.42862068965516,38,103405
3.89742,-16.34889,0.4859199999999999,29.68476,3,77.35051724137931,38,103406
3.89677,-16.34889,0.4904699999999999,29.47136,3,77.27206896551724,38,103407
3.89613,-16.34889,0.49501,29.47136,3,77.19379310344827,38,103408
3.895480000000001,-16.34889,0.49954,29.68476,3,77.11568965517242,38,103409
3.89484,-16.34889,0.50408,29.68476,3,77.03741379310344,38,103410
3.8942,-16.34971,0.50862,29.69599,3,76.95913793103449,38,103411
3.89355,-16.34971,0.5131600000000001,29.68476,3,76.88086206896551,38,103412
3.89291,-16.34971,0.51771,29.68476,3,76.80241379310344,38,103413
3.89226,-16.34971,0.5222600000000001,29.68476,3,76.72396551724138,38,103414
3.89162,-16.34889,0.52678,29.67353,3,76.64603448275862,38,103415
3.89097,-16.34971,0.53133,29.68476,3,76.56758620689656,38,103416
3.88969,-16.34971,0.53588,29.47136,3,76.48913793103449,38,103417
3.88904,-16.34889,0.54043,29.48259,3,76.41068965517242,38,103418
3.8884,-16.34889,0.54497,29.69599,3,76.33241379310344,38,103419
3.88775,-16.34889,0.5494899999999999,29.68476,3,76.2544827586207,38,103420
3.88711,-16.34971,0.55403,29.68476,3,76.17620689655173,38,103421
3.88647,-16.34889,0.55857,29.68476,3,76.09793103448276,38,103422
3.88582,-16.34889,0.56312,29.68476,3,76.0194827586207,38,103423
3.88518,-16.34889,0.56765,29.68476,3,75.94137931034484,38,103424
3.88453,-16.34889,0.57222,29.67353,3,75.86258620689655,38,103425
3.88389,-16.34971,0.57675,29.68476,3,75.7844827586207,38,103426
3.88389,-16.34971,0.58129,29.68476,3,75.70620689655173,38,103427
3.88324,-16.34971,0.58582,29.68476,3,75.62810344827587,38,103428
3.8826,-16.34971,0.59037,29.68476,3,75.5496551724138,38,103429
3.88196,-16.34889,0.59491,29.67353,3,75.47137931034483,38,103430
3.88131,-16.34971,0.59945,29.68476,3,75.39310344827587,38,103431
3.88067,-16.34971,0.6039899999999999,29.67353,3,75.3148275862069,38,103432
3.88002,-16.34971,0.60854,29.47136,3,75.23637931034483,38,103433
3.87938,-16.34889,0.61307,29.68476,3,75.15827586206898,38,103434
3.87874,-16.34971,0.61761,29.572440000000004,3,75.08,38,103435
3.87809,-16.34971,0.62216,29.47136,3,75.00155172413793,38,103436
3.87745,-16.34889,0.62671,29.67353,3,74.92310344827585,38,103437
3.8768,-16.34889,0.6312399999999999,29.68476,3,74.845,38,103438
3.87616,-16.34889,0.63578,29.68476,3,74.76672413793105,38,103439
3.87551,-16.34889,0.6403300000000001,29.48259,3,74.68827586206896,38,103440
3.87551,-16.34889,0.64488,29.47136,3,74.6098275862069,38,103441
3.87487,-16.34971,0.64941,29.47136,3,74.53172413793102,38,103442
3.87423,-16.34971,0.65396,29.47136,3,74.45327586206896,38,103443
3.873580000000001,-16.34971,0.6584800000000001,29.47136,3,74.3753448275862,38,103444
3.87294,-16.34889,0.66303,29.47136,3,74.29689655172413,38,103445
3.87229,-16.34971,0.66757,29.47136,3,74.21862068965517,38,103446
3.87165,-16.34971,0.6721199999999999,29.47136,3,74.14017241379311,38,103447
3.87165,-16.34889,0.67666,29.68476,3,74.06189655172413,38,103448
3.871,-16.34889,0.68121,29.68476,3,73.98344827586207,38,103449
3.87036,-16.34971,0.68576,29.47136,3,73.90499999999999,38,103450
3.86972,-16.34971,0.6902699999999999,29.47136,3,73.82724137931034,38,103451
3.86907,-16.34971,0.6948300000000001,29.47136,3,73.74862068965517,38,103452
3.868430000000001,-16.34971,0.69938,29.68476,3,73.67017241379311,38,103453
3.86778,-16.34971,0.70392,29.47136,3,73.59189655172413,38,103454
3.86714,-16.34971,0.7084600000000001,29.46013,3,73.51362068965518,38,103455
3.8665,-16.34971,0.713,29.47136,3,73.4353448275862,38,103456
3.86585,-16.34971,0.71753,29.68476,3,73.35724137931034,38,103457
3.86585,-16.34971,0.72208,29.47136,3,73.27879310344828,38,103458
3.86521,-16.34889,0.7266100000000001,29.47136,3,73.20068965517241,38,103459
3.86456,-16.34889,0.73117,29.46013,3,73.12206896551724,38,103460
3.86392,-16.34889,0.73569,29.47136,3,73.04413793103448,38,103461
3.86327,-16.34889,0.74024,29.67353,3,72.96568965517241,38,103462
3.86263,-16.34971,0.74478,29.47136,3,72.88741379310345,38,103463
3.86263,-16.34971,0.74933,29.47136,3,72.80896551724139,38,103464
3.86199,-16.34971,0.7538600000000001,29.47136,3,72.73086206896551,38,103465
3.86134,-16.34889,0.75841,29.47136,3,72.65241379310345,38,103466
3.8607,-16.34889,0.76295,29.47136,3,72.57413793103449,38,103467
3.86005,-16.34889,0.7675,29.48259,3,72.49568965517241,38,103468
3.85941,-16.34971,0.7720199999999999,29.47136,3,72.41775862068965,38,103469
3.85876,-16.34971,0.77657,29.47136,3,72.33931034482758,38,103470
3.85812,-16.34971,0.78112,29.47136,3,72.26086206896551,38,103471
3.85812,-16.34971,0.78567,29.47136,3,72.18241379310345,38,103472
3.85748,-16.34971,0.7902,29.47136,3,72.1043103448276,38,103473
3.85683,-16.34971,0.79474,29.47136,3,72.02603448275862,38,103474
3.85619,-16.34971,0.79929,29.47136,3,71.94758620689655,38,103475
3.85554,-16.34889,0.80382,29.47136,3,71.86948275862069,38,103476
3.85554,-16.34971,0.80837,29.47136,3,71.79103448275862,38,103477
3.8549,-16.34889,0.81291,29.47136,3,71.71275862068966,38,103478
3.85426,-16.34889,0.8174600000000001,29.48259,3,71.6343103448276,38,103479
3.85361,-16.34971,0.822,29.47136,3,71.55603448275862,38,103480
3.85297,-16.34889,0.8265299999999999,29.48259,3,71.47793103448276,38,103481
3.85297,-16.34971,0.83106,29.47136,3,71.3998275862069,38,103482
3.85232,-16.34971,0.83562,29.47136,3,71.32120689655173,38,103483
3.85168,-16.34971,0.84015,29.68476,3,71.24310344827585,38,103484
3.85103,-16.34889,0.8446899999999999,29.48259,3,71.1648275862069,38,103485
3.85039,-16.34889,0.8492299999999999,29.68476,3,71.08655172413793,38,103486
3.84975,-16.34889,0.8537899999999999,29.47136,3,71.00793103448277,38,103487
3.8491,-16.34889,0.85831,29.47136,3,70.92999999999999,38,103488
3.84846,-16.34971,0.86285,29.47136,3,70.85172413793103,38,103489
3.84846,-16.34971,0.8674,29.48259,3,70.77327586206897,38,103490
3.84781,-16.34889,0.87195,29.47136,3,70.6948275862069,38,103491
3.84717,-16.34971,0.8764799999999999,29.47136,3,70.61672413793103,38,103492
3.84653,-16.34971,0.88102,29.46013,3,70.53844827586207,38,103493
3.84588,-16.34971,0.88556,29.47136,3,70.4601724137931,38,103494
3.84524,-16.34971,0.8901100000000001,29.46013,3,70.38172413793103,38,103495
3.84524,-16.34971,0.89465,29.68476,3,70.30344827586208,38,103496
3.84459,-16.34971,0.8992,29.47136,3,70.22500000000001,38,103497
3.84395,-16.34971,0.90375,29.69599,3,70.14655172413794,38,103498
3.8433,-16.34971,0.90826,29.47136,3,70.06879310344827,38,103499
3.84266,-16.34971,0.91282,29.68476,3,69.9901724137931,38,103500
3.84266,-16.34889,0.91735,29.48259,3,69.91206896551725,38,103501
3.84202,-16.34889,0.92189,29.68476,3,69.83379310344827,38,103502
3.84137,-16.34889,0.92644,29.68476,3,69.7553448275862,38,103503
3.84073,-16.34889,0.93098,29.68476,3,69.67706896551725,38,103504
3.84008,-16.34889,0.93553,29.68476,3,69.59862068965516,38,103505
3.84008,-16.34971,0.94007,29.68476,3,69.52034482758621,38,103506
3.83944,-16.34889,0.94462,29.68476,3,69.44189655172414,38,103507
3.83879,-16.34889,0.94916,29.69599,3,69.36362068965516,38,103508
3.83815,-16.34889,0.95369,29.68476,3,69.28551724137931,38,103509
3.83751,-16.34971,0.95823,29.69599,3,69.20724137931033,38,103510
3.83686,-16.34889,0.96276,29.69599,3,69.12913793103448,38,103511
3.83622,-16.34889,0.96731,29.68476,3,69.0506896551724,38,103512
3.83557,-16.34971,0.97184,29.68476,3,68.97258620689654,38,103513
3.83493,-16.34889,0.97639,29.68476,3,68.89413793103448,38,103514
3.83493,-16.34889,0.98095,29.69599,3,68.81551724137931,38,103515
3.83429,-16.34889,0.98548,29.69599,3,68.73741379310346,38,103516
3.83364,-16.34889,0.99002,29.68476,3,68.65913793103448,38,103517
3.83364,-16.34889,0.99455,29.68476,3,68.58103448275862,38,103518
3.833,-16.34889,0.9991,29.68476,3,68.50258620689654,38,103519
3.83235,-16.34971,1.00366,29.68476,3,68.42396551724138,38,103520
3.83171,-16.34889,1.00819,29.68476,3,68.34586206896552,38,103521
3.83106,-16.34971,1.01274,29.67353,3,68.26741379310344,38,103522
3.83106,-16.34971,1.01727,29.69599,3,68.18931034482759,38,103523
3.83042,-16.34889,1.02181,29.68476,3,68.11103448275861,38,103524
3.82978,-16.34971,1.02636,29.69599,3,68.03258620689657,38,103525
3.82913,-16.34889,1.03089,29.69599,3,67.95448275862068,38,103526
3.82849,-16.34971,1.03544,29.89816,3,67.87603448275861,38,103527
3.82784,-16.34971,1.03998,29.89816,3,67.79775862068965,38,103528
3.82784,-16.34971,1.04452,29.69599,3,67.7194827586207,38,103529
3.8272,-16.34971,1.0490700000000002,29.90939,3,67.64103448275861,38,103530
3.82655,-16.34971,1.05361,29.89816,3,67.56275862068965,38,103531
3.82591,-16.34971,1.05816,29.88692,3,67.48431034482759,38,103532
3.82527,-16.34971,1.0627,29.90939,3,67.40603448275861,38,103533
3.82462,-16.34889,1.06722,29.89816,3,67.32810344827587,38,103534
3.82462,-16.34971,1.07176,29.89816,3,67.24982758620689,38,103535
3.82398,-16.34971,1.0763200000000002,29.88692,3,67.17120689655172,38,103536
3.82333,-16.34971,1.08085,29.88692,3,67.09310344827585,38,103537
3.82269,-16.34971,1.08539,29.89816,3,67.01482758620689,38,103538
3.82269,-16.34971,1.0899299999999998,29.89816,3,66.93655172413793,38,103539
3.82205,-16.34971,1.09448,29.89816,3,66.85810344827586,38,103540
3.8214,-16.34971,1.09901,29.89816,3,66.78,38,103541
3.82076,-16.34971,1.1035700000000002,29.89816,3,66.70137931034482,38,103542
3.82011,-16.34889,1.1081,29.89816,3,66.62327586206897,38,103543
3.82011,-16.34889,1.11264,29.89816,3,66.545,38,103544
3.81947,-16.34889,1.1171799999999998,29.89816,3,66.46672413793102,38,103545
3.81882,-16.34889,1.12173,29.89816,3,66.38827586206897,38,103546
3.81818,-16.34889,1.12625,29.88692,3,66.3103448275862,38,103547
3.81754,-16.34889,1.1308200000000002,29.89816,3,66.23155172413793,38,103548
3.81754,-16.34971,1.13534,30.10032,3,66.15362068965517,38,103549
3.81689,-16.34971,1.13988,29.90939,3,66.0753448275862,38,103550
3.81625,-16.34971,1.1444299999999998,30.11155,3,65.99689655172413,38,103551
3.8156,-16.34971,1.14896,30.10032,3,65.91879310344828,38,103552
3.81496,-16.34889,1.15353,30.11155,3,65.84,38,103553
3.81432,-16.34889,1.15805,30.11155,3,65.76206896551723,38,103554
3.81432,-16.34889,1.1626,30.10032,3,65.68362068965517,38,103555
3.81367,-16.34889,1.16715,30.11155,3,65.6051724137931,38,103556
3.81303,-16.34889,1.17167,30.11155,3,65.52724137931034,38,103557
3.81303,-16.34889,1.17622,30.11155,3,65.44879310344828,38,103558
3.81238,-16.34889,1.18077,30.11155,3,65.37034482758621,38,103559
3.81174,-16.34971,1.18529,30.11155,3,65.29241379310345,38,103560
3.81109,-16.34971,1.18985,30.10032,3,65.21379310344828,38,103561
3.81109,-16.34971,1.1944,30.10032,3,65.13534482758621,38,103562
3.81045,-16.34971,1.1989299999999998,30.11155,3,65.05724137931034,38,103563
3.80981,-16.34971,1.20346,30.10032,3,64.97913793103449,38,103564
3.80916,-16.34971,1.20802,30.10032,3,64.9005172413793,38,103565
3.80916,-16.34889,1.21255,30.10032,3,64.82241379310345,38,103566
3.80852,-16.34971,1.21711,30.10032,3,64.74379310344828,38,103567
3.80787,-16.34971,1.22164,30.31372,3,64.66568965517241,38,103568
3.80723,-16.34889,1.2261799999999998,30.31372,3,64.58741379310345,38,103569
3.80658,-16.34889,1.23073,30.11155,3,64.50896551724136,38,103570
3.80594,-16.34889,1.23527,30.31372,3,64.43068965517242,38,103571
3.8053,-16.34889,1.2398,30.31372,3,64.35258620689656,38,103572
3.8053,-16.34971,1.24434,30.31372,3,64.27431034482758,38,103573
3.80465,-16.34889,1.24887,30.31372,3,64.19620689655171,38,103574
3.80401,-16.34889,1.2534299999999998,30.30249,3,64.11758620689656,38,103575
3.80401,-16.34889,1.25798,30.30249,3,64.03913793103449,38,103576
3.80336,-16.34971,1.26252,30.31372,3,63.96086206896551,38,103577
3.80272,-16.34889,1.26705,30.30249,3,63.88275862068966,38,103578
3.80208,-16.34889,1.27159,30.30249,3,63.80448275862069,38,103579
3.80143,-16.34889,1.27613,30.30249,3,63.72620689655172,38,103580
3.80143,-16.34971,1.28069,30.31372,3,63.64758620689656,38,103581
3.80079,-16.34889,1.28523,30.31372,3,63.56931034482758,38,103582
3.80014,-16.34889,1.28976,30.31372,3,63.49120689655173,38,103583
3.80014,-16.34889,1.29431,30.30249,3,63.41275862068965,38,103584
3.7995,-16.34971,1.29885,30.52712,3,63.33448275862069,38,103585
3.79885,-16.34889,1.30338,30.52712,3,63.256379310344826,38,103586
3.79821,-16.34889,1.30793,30.51589,3,63.17793103448276,38,103587
3.79757,-16.34889,1.31245,30.52712,3,63.1,38,103588
3.79757,-16.34971,1.317,30.53835,3,63.02155172413793,38,103589
3.79692,-16.34889,1.32156,30.51589,3,62.94293103448276,38,103590
3.79628,-16.34889,1.32608,30.52712,3,62.865,38,103591
3.795630000000001,-16.34971,1.33063,30.51589,3,62.78655172413793,38,103592
3.79499,-16.34971,1.33516,30.52712,3,62.70844827586206,38,103593
3.79499,-16.34971,1.33972,30.52712,3,62.62982758620689,38,103594
3.79434,-16.34971,1.34425,30.51589,3,62.55172413793104,38,103595
3.7937,-16.34889,1.3488,30.51589,3,62.473275862068974,38,103596
3.7937,-16.34889,1.35335,30.52712,3,62.394827586206894,38,103597
3.79306,-16.34971,1.35788,30.51589,3,62.31672413793104,38,103598
3.79241,-16.34971,1.36242,30.52712,3,62.23844827586206,38,103599
3.79177,-16.34971,1.36697,30.52712,3,62.16,38,103600
3.79177,-16.34889,1.37151,30.52712,3,62.08172413793104,38,103601
3.79112,-16.34971,1.37604,30.52712,3,62.00362068965518,38,103602
3.79048,-16.34971,1.38058,30.51589,3,61.9253448275862,38,103603
3.78984,-16.34889,1.38513,30.74052,3,61.846896551724136,38,103604
3.78984,-16.34971,1.38966,30.51589,3,61.76879310344827,38,103605
3.78919,-16.34889,1.39421,30.72928,3,61.6903448275862,38,103606
3.78919,-16.34889,1.39875,30.72928,3,61.612068965517246,38,103607
3.78855,-16.34971,1.40329,30.72928,3,61.53379310344827,38,103608
3.7879,-16.34971,1.40783,30.74052,3,61.45551724137931,38,103609
3.78726,-16.34971,1.41238,30.72928,3,61.377068965517246,38,103610
3.78661,-16.34971,1.4169200000000002,30.72928,3,61.29879310344827,38,103611
3.78661,-16.34971,1.42147,30.72928,3,61.2203448275862,38,103612
3.78597,-16.34971,1.42602,30.74052,3,61.14189655172413,38,103613
3.78533,-16.34971,1.43055,30.72928,3,61.06379310344827,38,103614
3.78468,-16.34889,1.43508,30.71805,3,60.985689655172415,38,103615
3.78468,-16.34889,1.43962,30.72928,3,60.90741379310346,38,103616
3.78404,-16.34889,1.44416,30.72928,3,60.82913793103448,38,103617
3.78339,-16.34889,1.4487,30.71805,3,60.750862068965525,38,103618
3.78339,-16.34889,1.45325,30.71805,3,60.67241379310346,38,103619
3.78275,-16.34971,1.4578,30.72928,3,60.59396551724138,38,103620
3.7821,-16.34889,1.46232,30.74052,3,60.51603448275862,38,103621
3.7821,-16.34971,1.46687,30.71805,3,60.43758620689655,38,103622
3.78146,-16.34971,1.4714200000000002,30.93145,3,60.35913793103448,38,103623
3.78082,-16.34889,1.4759799999999998,30.71805,3,60.280517241379314,38,103624
3.78017,-16.34889,1.48049,30.71805,3,60.20275862068964,38,103625
3.78017,-16.34889,1.48504,30.95391,3,60.12431034482759,38,103626
3.77953,-16.34889,1.48958,30.94268,3,60.04603448275862,38,103627
3.778880000000001,-16.34971,1.49411,30.93145,3,59.96793103448275,38,103628
3.778880000000001,-16.34889,1.49866,30.93145,3,59.88948275862069,38,103629
3.77824,-16.34971,1.5032,30.93145,3,59.81120689655171,38,103630
3.7776,-16.34971,1.50774,30.94268,3,59.73293103448275,38,103631
3.7776,-16.34971,1.5122799999999998,30.94268,3,59.6546551724138,38,103632
3.77695,-16.34889,1.51683,30.94268,3,59.57620689655173,38,103633
3.77631,-16.34889,1.52137,30.94268,3,59.497931034482754,38,103634
3.77566,-16.34889,1.5259200000000002,30.94268,3,59.41948275862069,38,103635
3.77566,-16.34971,1.53047,30.93145,3,59.34103448275861,38,103636
3.77502,-16.34889,1.53499,30.94268,3,59.26310344827586,38,103637
3.77437,-16.34889,1.5395299999999998,30.94268,3,59.1848275862069,38,103638
3.77437,-16.34971,1.54408,30.94268,3,59.10637931034482,38,103639
3.773730000000001,-16.34971,1.54862,31.14485,3,59.02810344827586,38,103640
3.77309,-16.34971,1.5531700000000002,30.94268,3,58.94965517241378,38,103641
3.77309,-16.34889,1.55772,31.15608,3,58.87120689655173,38,103642
3.77244,-16.34889,1.56224,31.15608,3,58.79327586206896,38,103643
3.7718,-16.34971,1.56679,31.14485,3,58.714827586206894,38,103644
3.7718,-16.34889,1.57133,30.94268,3,58.63655172413794,38,103645
3.77115,-16.34971,1.57588,31.14485,3,58.558103448275865,38,103646
3.77051,-16.34889,1.5804,31.14485,3,58.48017241379311,38,103647
3.77051,-16.34889,1.58497,31.14485,3,58.40137931034482,38,103648
3.76987,-16.34971,1.58948,31.14485,3,58.32362068965517,38,103649
3.76922,-16.34889,1.59404,31.14485,3,58.245000000000005,38,103650
3.76922,-16.34889,1.59859,31.13362,3,58.16655172413793,38,103651
3.768580000000001,-16.34889,1.60313,31.14485,3,58.08827586206896,38,103652
3.768580000000001,-16.34889,1.60766,31.15608,3,58.01017241379309,38,103653
3.76793,-16.34889,1.61221,31.15608,3,57.93172413793103,38,103654
3.76729,-16.34889,1.61674,31.13362,3,57.85362068965517,38,103655
3.76729,-16.34889,1.62127,31.14485,3,57.775517241379305,38,103656
3.76664,-16.34971,1.62583,31.14485,3,57.69689655172414,38,103657
3.766,-16.34971,1.63036,31.36948,3,57.61879310344827,38,103658
3.766,-16.34889,1.6349200000000002,31.14485,3,57.54017241379309,38,103659
3.76536,-16.34971,1.63945,31.14485,3,57.46206896551724,38,103660
3.76471,-16.34971,1.64399,31.35825,3,57.38379310344828,38,103661
3.76407,-16.34971,1.64854,31.35825,3,57.30534482758622,38,103662
3.76407,-16.34889,1.65307,31.36948,3,57.227241379310335,38,103663
3.76342,-16.34971,1.6576099999999998,31.35825,3,57.14896551724138,38,103664
3.76278,-16.34889,1.66216,31.35825,3,57.07051724137931,38,103665
3.76278,-16.34889,1.6666900000000002,31.36948,3,56.992413793103445,38,103666
3.76213,-16.34889,1.67124,31.36948,3,56.91396551724138,38,103667
3.76213,-16.34889,1.6757799999999998,31.36948,3,56.83568965517242,38,103668
3.76149,-16.34971,1.68033,31.35825,3,56.75724137931034,38,103669
3.76085,-16.34889,1.6848900000000002,31.35825,3,56.67862068965517,38,103670
3.76085,-16.34889,1.68941,31.35825,3,56.60068965517242,38,103671
3.7602,-16.34889,1.69395,31.36948,3,56.522413793103446,38,103672
3.75956,-16.34889,1.69851,31.35825,3,56.44379310344828,38,103673
3.75956,-16.34889,1.7030299999999998,31.35825,3,56.36586206896551,38,103674
3.75891,-16.34971,1.70757,31.36948,3,56.28758620689656,38,103675
3.75891,-16.34971,1.7121,31.36948,3,56.20948275862068,38,103676
3.75827,-16.34971,1.71666,31.35825,3,56.13086206896551,38,103677
3.75827,-16.34971,1.7211900000000002,31.35825,3,56.05275862068966,38,103678
3.75763,-16.34971,1.72573,31.58287,3,55.9744827586207,38,103679
3.75698,-16.34889,1.73029,31.57164,3,55.89586206896551,38,103680
3.75698,-16.34889,1.73481,31.57164,3,55.81793103448275,38,103681
3.75634,-16.34889,1.73937,31.57164,3,55.73931034482758,38,103682
3.75569,-16.34889,1.74392,31.36948,3,55.66086206896552,38,103683
3.75569,-16.34889,1.7484400000000002,31.57164,3,55.58293103448275,38,103684
3.75505,-16.34889,1.753,31.57164,3,55.50431034482758,38,103685
3.7544,-16.34971,1.75753,31.57164,3,55.426206896551726,38,103686
3.7544,-16.34971,1.76207,31.57164,3,55.34793103448275,38,103687
3.75376,-16.34971,1.76662,31.57164,3,55.26948275862068,38,103688
3.75312,-16.34971,1.7711599999999998,31.56041,3,55.19120689655172,38,103689
3.75312,-16.34971,1.7756900000000002,31.57164,3,55.113103448275865,38,103690
3.75247,-16.34889,1.78024,31.57164,3,55.034655172413785,38,103691
3.75247,-16.34889,1.78479,31.56041,3,54.95620689655172,38,103692
3.75183,-16.34971,1.78931,31.57164,3,54.878275862068975,38,103693
3.75183,-16.34889,1.7938599999999998,31.57164,3,54.79982758620691,38,103694
3.75118,-16.34971,1.7984099999999998,31.56041,3,54.72137931034483,38,103695
3.75118,-16.34971,1.80294,31.57164,3,54.64327586206896,38,103696
3.75054,-16.34971,1.80748,31.58287,3,54.565,38,103697
3.74989,-16.34889,1.81204,31.57164,3,54.48637931034482,38,103698
3.74989,-16.34971,1.81656,31.57164,3,54.408448275862064,38,103699
3.74925,-16.34971,1.82111,31.78504,3,54.33,38,103700
3.74925,-16.34971,1.82565,31.57164,3,54.25172413793103,38,103701
3.74861,-16.34889,1.83021,31.78504,3,54.17310344827585,38,103702
3.74796,-16.34889,1.83473,31.77381,3,54.09517241379311,38,103703
3.74796,-16.34889,1.83928,31.77381,3,54.01672413793103,38,103704
3.74732,-16.34889,1.84381,31.77381,3,53.93862068965517,38,103705
3.74732,-16.34971,1.84835,31.77381,3,53.86034482758621,38,103706
3.74667,-16.34889,1.85289,31.77381,3,53.78206896551724,38,103707
3.74667,-16.34971,1.85745,31.79627,3,53.70344827586207,38,103708
3.74603,-16.34889,1.86197,31.77381,3,53.62551724137931,38,103709
3.74539,-16.34971,1.86653,31.76258,3,53.54689655172414,38,103710
3.74539,-16.34971,1.87108,31.77381,3,53.46844827586207,38,103711
3.74474,-16.34971,1.8756,31.77381,3,53.39051724137931,38,103712
3.7441,-16.34971,1.88016,31.78504,3,53.31189655172414,38,103713
3.74345,-16.34971,1.88469,31.77381,3,53.23379310344827,38,103714
3.74345,-16.34889,1.8892400000000005,31.77381,3,53.1553448275862,38,103715
3.74281,-16.34889,1.89378,31.78504,3,53.07706896551724,38,103716
3.74281,-16.34889,1.89832,31.78504,3,52.99879310344827,38,103717
3.74216,-16.34889,1.90287,31.98721,3,52.920344827586206,38,103718
3.74216,-16.34889,1.90741,31.77381,3,52.84206896551724,38,103719
3.74216,-16.34889,1.91193,31.964740000000003,3,52.76413793103448,38,103720
3.74152,-16.34889,1.91648,31.97598,3,52.68568965517242,38,103721
3.74152,-16.34971,1.92104,31.97598,3,52.60706896551724,38,103722
3.74088,-16.34971,1.92557,31.98721,3,52.52896551724138,38,103723
3.74023,-16.34971,1.93012,31.98721,3,52.45051724137931,38,103724
3.74023,-16.34971,1.93465,31.97598,3,52.37241379310345,38,103725
3.73959,-16.34889,1.9392,31.98721,3,52.29396551724138,38,103726
3.73959,-16.34889,1.94373,31.97598,3,52.21586206896552,38,103727
3.73894,-16.34971,1.94827,31.98721,3,52.13758620689655,38,103728
3.73894,-16.34889,1.95283,31.98721,3,52.058965517241376,38,103729
3.7383,-16.34971,1.95737,31.97598,3,51.98068965517241,38,103730
3.7383,-16.34971,1.96191,31.97598,3,51.90241379310345,38,103731
3.73766,-16.34889,1.96644,31.98721,3,51.82431034482758,38,103732
3.73766,-16.34889,1.97099,31.98721,3,51.74586206896552,38,103733
3.73766,-16.34889,1.97553,31.98721,3,51.667586206896544,38,103734
3.73701,-16.34889,1.98007,31.98721,3,51.58931034482758,38,103735
3.73637,-16.34971,1.98462,31.97598,3,51.51086206896552,38,103736
3.73637,-16.34971,1.98914,31.98721,3,51.43293103448276,38,103737
3.73572,-16.34889,1.9937,31.98721,3,51.35431034482758,38,103738
3.73572,-16.34889,1.99823,31.98721,3,51.27620689655172,38,103739
3.73508,-16.34889,2.00276,31.98721,3,51.198103448275866,38,103740
3.73443,-16.34971,2.0073,31.98721,3,51.119827586206895,38,103741
3.73443,-16.34971,2.01186,31.98721,3,51.04120689655172,38,103742
3.73379,-16.34889,2.01638,31.98721,3,50.96327586206897,38,103743
3.73379,-16.34889,2.02093,32.20061,3,50.884827586206896,38,103744
3.73315,-16.34889,2.02549,32.20061,3,50.80620689655172,38,103745
3.73315,-16.34971,2.03001,32.21184,3,50.72827586206896,38,103746
3.7325,-16.34971,2.03456,32.20061,3,50.6498275862069,38,103747
3.7325,-16.34889,2.03911,32.20061,3,50.57137931034482,38,103748
3.73186,-16.34971,2.04363,32.20061,3,50.49344827586207,38,103749
3.73186,-16.34889,2.04819,32.20061,3,50.4148275862069,38,103750
3.73121,-16.34971,2.05273,32.20061,3,50.336551724137934,38,103751
3.73121,-16.34971,2.05727,32.20061,3,50.25827586206896,38,103752
3.73057,-16.34971,2.06181,32.20061,3,50.18,38,103753
3.73057,-16.34889,2.06635,32.20061,3,50.10172413793103,38,103754
3.72992,-16.34889,2.0708900000000003,32.189370000000004,3,50.02344827586207,38,103755
3.72992,-16.34971,2.07543,32.20061,3,49.94517241379311,38,103756
3.72928,-16.34971,2.07997,32.20061,3,49.86689655172414,38,103757
3.72928,-16.34971,2.08452,32.20061,3,49.78844827586207,38,103758
3.72864,-16.34971,2.08905,32.20061,3,49.710344827586205,38,103759
3.72864,-16.34889,2.09361,32.20061,3,49.63172413793103,38,103760
3.72799,-16.34889,2.09815,32.21184,3,49.55344827586207,38,103761
3.72799,-16.34889,2.10269,32.20061,3,49.47517241379311,38,103762
3.72735,-16.34889,2.10721,32.402770000000004,3,49.39724137931035,38,103763
3.72735,-16.34971,2.11178,32.402770000000004,3,49.31844827586207,38,103764
3.7267,-16.34971,2.11631,32.414,3,49.240344827586206,38,103765
3.7267,-16.34889,2.12085,32.21184,3,49.16206896551724,38,103766
3.72606,-16.34889,2.1253900000000003,32.402770000000004,3,49.083793103448265,38,103767
3.72606,-16.34889,2.12993,32.402770000000004,3,49.00551724137931,38,103768
3.72542,-16.34889,2.13447,32.402770000000004,3,48.92724137931035,38,103769
3.72542,-16.34971,2.139,32.402770000000004,3,48.84913793103448,38,103770
3.72477,-16.34971,2.14356,32.414,3,48.77051724137931,38,103771
3.72477,-16.34971,2.1480900000000003,32.414,3,48.69241379310344,38,103772
3.72413,-16.34889,2.15265,32.414,3,48.61379310344827,38,103773
3.72413,-16.34889,2.1571700000000003,32.414,3,48.53586206896552,38,103774
3.72348,-16.34889,2.16173,32.414,3,48.45724137931034,38,103775
3.72348,-16.34889,2.16626,32.402770000000004,3,48.379137931034485,38,103776
3.72284,-16.34971,2.17081,32.402770000000004,3,48.30068965517242,38,103777
3.72284,-16.34971,2.17535,32.402770000000004,3,48.22241379310345,38,103778
3.72219,-16.34971,2.1799,32.414,3,48.14396551724138,38,103779
3.72219,-16.34889,2.1844200000000003,32.402770000000004,3,48.06603448275862,38,103780
3.72155,-16.34889,2.18896,32.402770000000004,3,47.98775862068966,38,103781
3.72155,-16.34971,2.19352,32.402770000000004,3,47.90913793103448,38,103782
3.72155,-16.34971,2.19804,32.402770000000004,3,47.83120689655171,38,103783
3.72091,-16.34971,2.2026,32.414,3,47.75258620689655,38,103784
3.72091,-16.34889,2.2071400000000003,32.402770000000004,3,47.67431034482758,38,103785
3.72026,-16.34889,2.21168,32.616170000000004,3,47.59603448275863,38,103786
3.72026,-16.34889,2.21623,32.402770000000004,3,47.51758620689655,38,103787
3.71962,-16.34971,2.22077,32.6274,3,47.43931034482758,38,103788
3.71962,-16.34971,2.22531,32.616170000000004,3,47.36103448275863,38,103789
3.71897,-16.34971,2.22986,32.616170000000004,3,47.28258620689655,38,103790
3.71897,-16.34971,2.23438,32.6274,3,47.204655172413794,38,103791
3.71833,-16.34889,2.23892,32.616170000000004,3,47.12637931034483,38,103792
3.71833,-16.34889,2.24347,32.616170000000004,3,47.04793103448276,38,103793
3.71768,-16.34889,2.24802,32.60494,3,46.96948275862069,38,103794
3.71768,-16.34889,2.25255,32.616170000000004,3,46.89137931034483,38,103795
3.71768,-16.34971,2.25708,32.6274,3,46.81327586206896,38,103796
3.71704,-16.34971,2.2616400000000003,32.6274,3,46.73465517241379,38,103797
3.71704,-16.34889,2.26617,32.616170000000004,3,46.656551724137934,38,103798
3.7164,-16.34889,2.27071,32.616170000000004,3,46.57827586206896,38,103799
3.7164,-16.34889,2.27525,32.616170000000004,3,46.5,38,103800
3.71575,-16.34971,2.27979,32.616170000000004,3,46.42172413793103,38,103801
3.71575,-16.34971,2.28435,32.6274,3,46.34310344827587,38,103802
3.71511,-16.34971,2.2888900000000003,32.6274,3,46.26482758620689,38,103803
3.71511,-16.34889,2.29342,32.616170000000004,3,46.18672413793103,38,103804
3.71446,-16.34889,2.29796,32.829570000000004,3,46.10844827586208,38,103805
3.71446,-16.34971,2.3025,32.616170000000004,3,46.030172413793096,38,103806
3.71382,-16.34971,2.30704,32.616170000000004,3,45.95189655172413,38,103807
3.71382,-16.34971,2.31158,32.829570000000004,3,45.87362068965516,38,103808
3.71382,-16.34889,2.3161400000000003,32.829570000000004,3,45.79499999999999,38,103809
3.71318,-16.34889,2.32068,32.829570000000004,3,45.71672413793103,38,103810
3.71318,-16.34889,2.3252200000000003,32.829570000000004,3,45.63844827586207,38,103811
3.71253,-16.34971,2.32976,32.829570000000004,3,45.56017241379311,38,103812
3.71253,-16.34971,2.3343,32.829570000000004,3,45.48189655172414,38,103813
3.71189,-16.34971,2.33886,32.829570000000004,3,45.403275862068966,38,103814
3.71189,-16.34889,2.34338,32.829570000000004,3,45.32534482758621,38,103815
3.71124,-16.34971,2.34793,32.8408,3,45.24689655172414,38,103816
3.71124,-16.34971,2.35248,32.829570000000004,3,45.16844827586207,38,103817
3.71124,-16.34971,2.35701,32.829570000000004,3,45.09034482758621,38,103818
3.7106,-16.34889,2.36155,32.829570000000004,3,45.01206896551725,38,103819
3.7106,-16.34889,2.36609,32.81834,3,44.933793103448274,38,103820
3.7106,-16.34971,2.3706400000000003,32.829570000000004,3,44.8553448275862,38,103821
3.70995,-16.34971,2.37518,32.81834,3,44.777068965517245,38,103822
3.70995,-16.34971,2.37973,32.829570000000004,3,44.69862068965517,38,103823
3.70931,-16.34889,2.38425,32.81834,3,44.620689655172406,38,103824
3.70931,-16.34971,2.38879,32.829570000000004,3,44.54241379310344,38,103825
3.70867,-16.34971,2.39333,32.829570000000004,3,44.46413793103447,38,103826
3.70867,-16.34971,2.39788,32.8408,3,44.38568965517242,38,103827
3.70867,-16.34889,2.40243,32.829570000000004,3,44.30724137931034,38,103828
3.70802,-16.34971,2.40696,32.829570000000004,3,44.22913793103447,38,103829
3.70802,-16.34971,2.4115,33.03173,3,44.15086206896552,38,103830
3.70738,-16.34971,2.41606,32.829570000000004,3,44.07224137931035,38,103831
3.70738,-16.34889,2.42058,33.03173,3,43.99431034482758,38,103832
3.70738,-16.34889,2.4251400000000003,33.03173,3,43.91568965517241,38,103833
3.70673,-16.34971,2.42966,33.042970000000004,3,43.83775862068965,38,103834
3.70673,-16.34971,2.43421,33.042970000000004,3,43.75931034482758,38,103835
3.70609,-16.34971,2.43876,33.042970000000004,3,43.68086206896552,38,103836
3.70609,-16.34889,2.44331,33.0542,3,43.60241379310345,38,103837
3.70609,-16.34889,2.44785,33.042970000000004,3,43.52413793103448,38,103838
3.70545,-16.34971,2.45238,33.042970000000004,3,43.44603448275862,38,103839
3.70545,-16.34971,2.45691,33.042970000000004,3,43.36793103448275,38,103840
3.7048,-16.34971,2.46148,33.042970000000004,3,43.28913793103448,38,103841
3.7048,-16.34889,2.466,33.042970000000004,3,43.21120689655172,38,103842
3.70416,-16.34889,2.47055,33.042970000000004,3,43.13275862068966,38,103843
3.70416,-16.34971,2.47509,33.03173,3,43.05448275862069,38,103844
3.70416,-16.34971,2.47962,33.042970000000004,3,42.976379310344825,38,103845
3.70351,-16.34971,2.48416,33.042970000000004,3,42.898103448275855,38,103846
3.70351,-16.34889,2.4887200000000003,33.042970000000004,3,42.81948275862068,38,103847
3.70287,-16.34889,2.49326,33.042970000000004,3,42.74120689655173,38,103848
3.70287,-16.34889,2.49779,33.0542,3,42.663103448275855,38,103849
3.70222,-16.34971,2.50234,33.24513,3,42.5846551724138,38,103850
3.70222,-16.34971,2.50686,33.25636,3,42.50672413793103,38,103851
3.70158,-16.34971,2.51142,33.03173,3,42.428103448275856,38,103852
3.70158,-16.34971,2.5159700000000003,33.25636,3,42.34965517241379,38,103853
3.70158,-16.34889,2.52049,33.24513,3,42.27172413793103,38,103854
3.70094,-16.34889,2.52504,33.042970000000004,3,42.193275862068965,38,103855
3.70094,-16.34889,2.52958,33.24513,3,42.115,38,103856
3.70094,-16.34889,2.53411,33.24513,3,42.03689655172413,38,103857
3.70029,-16.34971,2.53866,33.24513,3,41.95844827586207,38,103858
3.70029,-16.34889,2.54321,33.25636,3,41.88,38,103859
3.70029,-16.34971,2.54774,33.24513,3,41.80189655172413,38,103860
3.69965,-16.34971,2.5523,33.25636,3,41.72327586206897,38,103861
3.69965,-16.34889,2.55685,33.24513,3,41.644827586206894,38,103862
3.69965,-16.34971,2.56138,33.24513,3,41.56672413793103,38,103863
3.699,-16.34971,2.56592,33.24513,3,41.48844827586206,38,103864
3.699,-16.34971,2.57045,33.25636,3,41.41034482758621,38,103865
3.69836,-16.34971,2.57499,33.25636,3,41.33206896551724,38,103866
3.69836,-16.34971,2.57954,33.24513,3,41.253620689655165,38,103867
3.69836,-16.34889,2.5841,33.25636,3,41.175,38,103868
3.69771,-16.34889,2.58863,33.25636,3,41.096896551724136,38,103869
3.69771,-16.34889,2.59317,33.24513,3,41.018620689655165,38,103870
3.69771,-16.34889,2.5977,33.25636,3,40.94051724137931,38,103871
3.69707,-16.34889,2.60224,33.24513,3,40.86224137931034,38,103872
3.69707,-16.34971,2.60679,33.25636,3,40.78379310344827,38,103873
3.69707,-16.34889,2.61132,33.45853,3,40.70568965517241,38,103874
3.69643,-16.34889,2.61587,33.25636,3,40.62724137931034,38,103875
3.69643,-16.34971,2.62042,33.45853,3,40.54879310344827,38,103876
3.69643,-16.34971,2.62496,33.24513,3,40.470517241379305,38,103877
3.695780000000001,-16.34971,2.62951,33.45853,3,40.39206896551724,38,103878
3.695780000000001,-16.34971,2.63404,33.45853,3,40.31396551724138,38,103879
3.695780000000001,-16.34889,2.63857,33.45853,3,40.23586206896551,38,103880
3.69514,-16.34889,2.64311,33.46976,3,40.15758620689655,38,103881
3.69514,-16.34889,2.64766,33.4473,3,40.07913793103448,38,103882
3.69449,-16.34971,2.65221,33.45853,3,40.00068965517241,38,103883
3.69449,-16.34889,2.65676,33.45853,3,39.92224137931035,38,103884
3.69449,-16.34889,2.66129,33.45853,3,39.84413793103448,38,103885
3.69385,-16.34971,2.66582,33.45853,3,39.76603448275862,38,103886
3.69385,-16.34971,2.67037,33.45853,3,39.68758620689655,38,103887
3.69385,-16.34971,2.67491,33.45853,3,39.609310344827584,38,103888
3.69321,-16.34971,2.67945,33.45853,3,39.53103448275862,38,103889
3.69321,-16.34971,2.68399,33.45853,3,39.45275862068965,38,103890
3.69256,-16.34971,2.68855,33.45853,3,39.37413793103448,38,103891
3.69256,-16.34971,2.69309,33.4473,3,39.29586206896551,38,103892
3.69256,-16.34971,2.69762,33.45853,3,39.21775862068965,38,103893
