Repository: uw-mad-dash/Battery-SoC-Estimation

## Data
The [LiPo 5450 mAh cell](https://maxamps.com/products/lipo-5450-1s-3-7v-battery) data can be found in <em>data</em> directory 👀. We collected 48 discharging-charging cycles for CRates 1, 2, 3, and 4. The measurements were recorded at 1 second rate. To understand data better, we provided a [Jupyter](https://jupyter.org/) notebook <em>data_visualization.ipynb</em> in <em>notebooks</em> directory. We used [Jupyter Dash](https://github.com/plotly/jupyter-dash) library which allows to create interactive plots. Names of the columns in the csv files containing data should be self-explanatory, except column 'AhStep [Ah]'. This column represents the cell capacity in Ah.

File: data/CRate3_Cycle40.csv (part 1 of 5)
Voltage [V],Current [A],AhStep [Ah],TempBottom [C],CRate [-],SOC [%],Cycle [-],Time [s]
4.03785,-16.34971,0.00454,28.22467,3,85.59327586206896,40,108869
4.03206,-16.34971,0.00908,28.22467,3,85.515,40,108870
4.02755,-16.34889,0.0136199999999999,28.22467,3,85.43672413793105,40,108871
4.023680000000001,-16.34889,0.01817,28.22467,3,85.35827586206898,40,108872
4.02046,-16.34971,0.0227,28.22467,3,85.28017241379311,40,108873
4.01724,-16.34971,0.02726,28.22467,3,85.20155172413794,40,108874
4.01466,-16.34971,0.03179,28.2359,3,85.12344827586209,40,108875
4.01208,-16.34971,0.03634,28.22467,3,85.045,40,108876
4.00951,-16.34971,0.04087,28.22467,3,84.96689655172415,40,108877
4.0069300000000005,-16.34971,0.04542,28.2359,3,84.88844827586209,40,108878
4.005,-16.34889,0.04996,28.22467,3,84.81017241379313,40,108879
4.00307,-16.34971,0.0545,28.21344,3,84.73189655172415,40,108880
4.00113,-16.34889,0.05905,28.21344,3,84.65344827586208,40,108881
3.9992,-16.34889,0.06358,28.22467,3,84.57534482758622,40,108882
3.99791,-16.34889,0.06811,28.21344,3,84.49724137931035,40,108883
3.99598,-16.34971,0.07266,28.22467,3,84.41879310344828,40,108884
3.99469,-16.34971,0.07721,28.22467,3,84.34034482758622,40,108885
3.99276,-16.34971,0.08174,28.42683,3,84.26224137931035,40,108886
3.99147,-16.34889,0.08628,28.22467,3,84.18396551724138,40,108887
3.990180000000001,-16.34971,0.09083,28.42683,3,84.10551724137932,40,108888
3.98889,-16.34971,0.0953799999999999,28.22467,3,84.02706896551726,40,108889
3.98761,-16.34971,0.09991,28.42683,3,83.94896551724138,40,108890
3.98632,-16.34971,0.10445,28.42683,3,83.87068965517243,40,108891
3.98503,-16.34971,0.10899,28.43807,3,83.79241379310345,40,108892
3.98374,-16.34971,0.1135299999999999,28.43807,3,83.71413793103449,40,108893
3.98245,-16.34889,0.11807,28.42683,3,83.63586206896552,40,108894
3.98116,-16.34971,0.12262,28.43807,3,83.55741379310345,40,108895
3.97987,-16.34889,0.12717,28.42683,3,83.47896551724138,40,108896
3.97859,-16.34971,0.13172,28.43807,3,83.40051724137932,40,108897
3.97794,-16.34971,0.13625,28.42683,3,83.32241379310345,40,108898
3.97665,-16.34889,0.1408,28.43807,3,83.24396551724139,40,108899
3.97537,-16.34889,0.14532,28.42683,3,83.16603448275863,40,108900
3.97408,-16.34971,0.14987,28.629,3,83.08758620689656,40,108901
3.973430000000001,-16.34971,0.15442,28.64023,3,83.00913793103449,40,108902
3.97214,-16.34971,0.15894,28.64023,3,82.93120689655173,40,108903
3.97086,-16.34889,0.16349,28.64023,3,82.85275862068966,40,108904
3.96957,-16.34889,0.16804,28.64023,3,82.77431034482758,40,108905
3.96892,-16.34971,0.17257,28.629,3,82.69620689655173,40,108906
3.96763,-16.34971,0.1771299999999999,28.64023,3,82.61758620689656,40,108907
3.96635,-16.34971,0.18165,28.64023,3,82.5396551724138,40,108908
3.9657,-16.34971,0.1862,28.64023,3,82.46120689655173,40,108909
3.96441,-16.34971,0.19075,28.85363,3,82.38275862068966,40,108910
3.96377,-16.34971,0.19529,28.85363,3,82.3044827586207,40,108911
3.96248,-16.34971,0.19983,28.64023,3,82.22620689655172,40,108912
3.96119,-16.34889,0.20438,28.85363,3,82.14775862068967,40,108913
3.9599,-16.34971,0.20892,28.85363,3,82.0694827586207,40,108914
3.95862,-16.34971,0.21345,28.85363,3,81.99137931034484,40,108915
3.95797,-16.34889,0.218,28.85363,3,81.91293103448277,40,108916
3.95668,-16.34889,0.22253,28.8424,3,81.83482758620691,40,108917
3.9554,-16.34971,0.22708,28.85363,3,81.75637931034484,40,108918
3.95475,-16.34889,0.23162,28.85363,3,81.67810344827586,40,108919
3.95346,-16.34971,0.23617,28.85363,3,81.5996551724138,40,108920
3.95217,-16.34971,0.24069,28.8424,3,81.52172413793105,40,108921
3.95089,-16.34889,0.24524,28.8424,3,81.44327586206897,40,108922
3.9496,-16.34971,0.24977,29.06703,3,81.36517241379312,40,108923
3.94831,-16.34889,0.25433,29.0558,3,81.28655172413794,40,108924
3.94766,-16.34889,0.25887,29.06703,3,81.20827586206897,40,108925
3.94638,-16.34889,0.2634,29.06703,3,81.13017241379312,40,108926
3.94509,-16.34889,0.26796,29.06703,3,81.05155172413795,40,108927
3.9438,-16.34889,0.2725,29.06703,3,80.97327586206897,40,108928
3.94316,-16.34889,0.27703,29.06703,3,80.89517241379312,40,108929
3.94187,-16.34889,0.28157,29.0558,3,80.81689655172414,40,108930
3.94058,-16.34971,0.28611,29.0558,3,80.73862068965518,40,108931
3.93929,-16.34971,0.29066,29.25796,3,80.66017241379312,40,108932
3.938,-16.34889,0.2952,29.06703,3,80.58189655172414,40,108933
3.93671,-16.34971,0.29975,29.06703,3,80.50344827586207,40,108934
3.93607,-16.34971,0.30427,29.25796,3,80.42551724137932,40,108935
3.93478,-16.34889,0.30883,29.26919,3,80.34689655172414,40,108936
3.93349,-16.34889,0.31338,29.26919,3,80.26844827586208,40,108937
3.9322,-16.34889,0.31789,29.28042,3,80.19068965517242,40,108938
3.93092,-16.34889,0.32245,29.26919,3,80.11206896551725,40,108939
3.93027,-16.34889,0.327,29.26919,3,80.03362068965518,40,108940
3.92898,-16.34971,0.33153,29.28042,3,79.95551724137933,40,108941
3.92769,-16.34971,0.33607,29.25796,3,79.87724137931035,40,108942
3.92641,-16.34971,0.34062,29.26919,3,79.79879310344829,40,108943
3.92576,-16.34971,0.34515,29.28042,3,79.72068965517242,40,108944
3.92447,-16.34971,0.3497,29.26919,3,79.64224137931035,40,108945
3.92319,-16.34889,0.35423,29.26919,3,79.5641379310345,40,108946
3.9219,-16.34889,0.35879,29.28042,3,79.48551724137933,40,108947
3.92125,-16.34889,0.3633099999999999,29.26919,3,79.40758620689655,40,108948
3.91996,-16.34889,0.3678599999999999,29.26919,3,79.3291379310345,40,108949
3.91932,-16.34889,0.3724,29.26919,3,79.25086206896553,40,108950
3.91803,-16.34971,0.37694,29.25796,3,79.17258620689655,40,108951
3.91674,-16.34971,0.38148,29.26919,3,79.0943103448276,40,108952
3.9161,-16.34971,0.38602,29.4489,3,79.01603448275863,40,108953
3.91545,-16.34971,0.39058,29.48259,3,78.93741379310346,40,108954
3.91417,-16.34889,0.3951199999999999,29.47136,3,78.8591379310345,40,108955
3.91352,-16.34889,0.39966,29.26919,3,78.78086206896552,40,108956
3.91223,-16.34889,0.4042,29.48259,3,78.70258620689656,40,108957
3.91095,-16.34889,0.40874,29.48259,3,78.6243103448276,40,108958
3.9103,-16.34971,0.41328,29.48259,3,78.54603448275863,40,108959
3.90901,-16.34889,0.4178199999999999,29.48259,3,78.46775862068966,40,108960
3.90772,-16.34889,0.42235,29.28042,3,78.38965517241381,40,108961
3.90708,-16.34971,0.4269,29.28042,3,78.31120689655174,40,108962
3.90644,-16.34971,0.43144,29.47136,3,78.23293103448276,40,108963
3.90579,-16.34889,0.43599,29.48259,3,78.15448275862069,40,108964
3.90515,-16.34889,0.44051,29.48259,3,78.07655172413794,40,108965
3.90386,-16.34889,0.4450699999999999,29.48259,3,77.99793103448276,40,108966
3.90321,-16.34971,0.4496,29.47136,3,77.91982758620689,40,108967
3.90257,-16.34889,0.45414,29.48259,3,77.84155172413794,40,108968
3.90193,-16.34971,0.45868,29.47136,3,77.76327586206898,40,108969
3.90064,-16.34971,0.46323,29.48259,3,77.6848275862069,40,108970
3.89999,-16.34971,0.4677699999999999,29.49382,3,77.60655172413794,40,108971
3.89935,-16.34889,0.4723,29.48259,3,77.52844827586209,40,108972
3.89806,-16.34971,0.47686,29.47136,3,77.4498275862069,40,108973
3.89742,-16.34889,0.4814,29.48259,3,77.37155172413794,40,108974
3.89677,-16.34971,0.48594,29.47136,3,77.29327586206898,40,108975
3.89613,-16.34889,0.49048,29.48259,3,77.215,40,108976
3.895480000000001,-16.34971,0.4950199999999999,29.47136,3,77.13672413793104,40,108977
3.89484,-16.34889,0.4995699999999999,29.48259,3,77.05827586206897,40,108978
3.8942,-16.34971,0.5041,29.48259,3,76.98017241379311,40,108979
3.89355,-16.34889,0.50865,29.47136,3,76.90172413793104,40,108980
3.89291,-16.34889,0.5131899999999999,29.47136,3,76.82344827586209,40,108981
3.89226,-16.34889,0.51774,29.48259,3,76.745,40,108982
3.89097,-16.34971,0.52227,29.47136,3,76.66689655172415,40,108983
3.890330000000001,-16.34889,0.52681,29.48259,3,76.58862068965517,40,108984
3.88969,-16.34889,0.53135,29.48259,3,76.51034482758622,40,108985
3.88904,-16.34971,0.53588,29.49382,3,76.43224137931036,40,108986
3.8884,-16.34971,0.54043,29.48259,3,76.3537931034483,40,108987
3.88775,-16.34971,0.54498,29.48259,3,76.27534482758622,40,108988
3.88711,-16.34971,0.54952,29.48259,3,76.19706896551725,40,108989
3.88647,-16.34889,0.55405,29.48259,3,76.11896551724138,40,108990
3.88582,-16.34889,0.5586,29.48259,3,76.04051724137932,40,108991
3.88518,-16.34971,0.56315,29.48259,3,75.96206896551725,40,108992
3.88453,-16.34889,0.5676899999999999,29.47136,3,75.8837931034483,40,108993
3.88389,-16.34971,0.57223,29.48259,3,75.80551724137932,40,108994
3.88324,-16.34889,0.57677,29.48259,3,75.72724137931036,40,108995
3.8826,-16.34889,0.58131,29.49382,3,75.64896551724138,40,108996
3.88196,-16.34889,0.58585,29.47136,3,75.57068965517243,40,108997
3.88196,-16.34971,0.5904,29.48259,3,75.49224137931036,40,108998
3.88067,-16.34889,0.5949300000000001,29.47136,3,75.41413793103449,40,108999
3.88002,-16.34889,0.59948,29.48259,3,75.33568965517243,40,109000
3.87938,-16.34971,0.60402,29.48259,3,75.25741379310345,40,109001
3.87874,-16.34889,0.60856,29.48259,3,75.17913793103449,40,109002
3.87874,-16.34889,0.6130899999999999,29.48259,3,75.10103448275864,40,109003
3.87809,-16.34889,0.61765,29.49382,3,75.02241379310345,40,109004
3.87745,-16.34971,0.62217,29.48259,3,74.94448275862071,40,109005
3.8768,-16.34889,0.6267199999999999,29.48259,3,74.86603448275864,40,109006
3.87616,-16.34971,0.63126,29.48259,3,74.78775862068966,40,109007
3.87551,-16.34971,0.63581,29.48259,3,74.70931034482759,40,109008
3.87487,-16.34971,0.6403399999999999,29.48259,3,74.63120689655173,40,109009
3.87423,-16.34889,0.64488,29.49382,3,74.55293103448278,40,109010
3.873580000000001,-16.34971,0.6494300000000001,29.48259,3,74.4744827586207,40,109011
3.873580000000001,-16.34971,0.65398,29.48259,3,74.39603448275864,40,109012
3.87294,-16.34889,0.65851,29.48259,3,74.31793103448278,40,109013
3.87229,-16.34971,0.66305,29.48259,3,74.2396551724138,40,109014
3.87165,-16.34971,0.66759,29.48259,3,74.16137931034484,40,109015
3.871,-16.34971,0.67213,29.48259,3,74.08310344827586,40,109016
3.87036,-16.34971,0.67667,29.48259,3,74.00482758620691,40,109017
3.86972,-16.34971,0.68121,29.48259,3,73.92655172413794,40,109018
3.86907,-16.34971,0.68576,29.49382,3,73.84810344827586,40,109019
3.868430000000001,-16.34971,0.6903100000000001,29.47136,3,73.7696551724138,40,109020
3.86778,-16.34971,0.69485,29.47136,3,73.69137931034484,40,109021
3.86714,-16.34971,0.69938,29.48259,3,73.61327586206897,40,109022
3.86714,-16.34889,0.70392,29.28042,3,73.53500000000001,40,109023
3.8665,-16.34889,0.7084699999999999,29.48259,3,73.45655172413794,40,109024
3.86585,-16.34889,0.71301,29.48259,3,73.37827586206897,40,109025
3.86521,-16.34971,0.7175600000000001,29.48259,3,73.29982758620692,40,109026
3.86521,-16.34971,0.7221,29.48259,3,73.22155172413794,40,109027
3.86456,-16.34971,0.72664,29.48259,3,73.14327586206898,40,109028
3.86392,-16.34889,0.73117,29.48259,3,73.06517241379312,40,109029
3.86327,-16.34971,0.7357199999999999,29.48259,3,72.98672413793105,40,109030
3.86263,-16.34971,0.74026,29.48259,3,72.90844827586207,40,109031
3.86199,-16.34889,0.7448,29.48259,3,72.83017241379312,40,109032
3.86134,-16.34889,0.74934,29.48259,3,72.75189655172414,40,109033
3.86134,-16.34889,0.75388,29.37028,3,72.67362068965518,40,109034
3.8607,-16.34971,0.75843,29.48259,3,72.59517241379312,40,109035
3.86005,-16.34889,0.76298,29.48259,3,72.51672413793105,40,109036
3.85941,-16.34889,0.7675,29.48259,3,72.43879310344829,40,109037
3.85876,-16.34889,0.7720600000000001,29.28042,3,72.36017241379312,40,109038
3.85812,-16.34971,0.77661,29.47136,3,72.28172413793105,40,109039
3.85748,-16.34971,0.78114,29.48259,3,72.20362068965518,40,109040
3.85683,-16.34971,0.78567,29.26919,3,72.12551724137933,40,109041
3.85619,-16.34889,0.79022,29.26919,3,72.04706896551725,40,109042
3.85554,-16.34971,0.79477,29.47136,3,71.96862068965518,40,109043
3.85554,-16.34889,0.7993100000000001,29.47136,3,71.8903448275862,40,109044
3.8549,-16.34889,0.80385,29.28042,3,71.81206896551726,40,109045
3.85426,-16.34889,0.8083899999999999,29.47136,3,71.73379310344828,40,109046
3.85361,-16.34889,0.81291,29.48259,3,71.65586206896553,40,109047
3.85361,-16.34971,0.8174600000000001,29.47136,3,71.57741379310346,40,109048
3.85297,-16.34971,0.822,29.28042,3,71.4991379310345,40,109049
3.85232,-16.34889,0.8265600000000001,29.48259,3,71.42051724137933,40,109050
3.85168,-16.34889,0.8310799999999999,29.48259,3,71.34258620689656,40,109051
3.85103,-16.34971,0.8356399999999999,29.47136,3,71.26396551724139,40,109052
3.85103,-16.34971,0.84016,29.47136,3,71.18603448275863,40,109053
3.85039,-16.34971,0.8447100000000001,29.48259,3,71.10758620689656,40,109054
3.84975,-16.34889,0.84926,29.26919,3,71.0291379310345,40,109055
3.8491,-16.34971,0.8537899999999999,29.28042,3,70.95103448275863,40,109056
3.84846,-16.34889,0.85834,29.48259,3,70.87258620689656,40,109057
3.84781,-16.34889,0.86288,29.48259,3,70.79431034482761,40,109058
3.84717,-16.34971,0.8674200000000001,29.48259,3,70.71603448275863,40,109059
3.84653,-16.34889,0.87197,29.47136,3,70.63758620689656,40,109060
3.84588,-16.34889,0.87651,29.28042,3,70.55931034482761,40,109061
3.84588,-16.34971,0.88105,29.47136,3,70.48103448275863,40,109062
3.84524,-16.34971,0.88559,29.47136,3,70.40275862068967,40,109063
3.84459,-16.34889,0.8901399999999999,29.48259,3,70.32431034482761,40,109064
3.84395,-16.34889,0.8946799999999999,29.48259,3,70.24603448275863,40,109065
3.84395,-16.34971,0.8992100000000001,29.48259,3,70.16793103448276,40,109066
3.8433,-16.34889,0.90375,29.47136,3,70.08965517241381,40,109067
3.84266,-16.34971,0.9083,29.47136,3,70.01120689655174,40,109068
3.84202,-16.34889,0.91284,29.47136,3,69.93293103448276,40,109069
3.84137,-16.34889,0.91737,29.48259,3,69.8548275862069,40,109070
3.84073,-16.34889,0.92193,29.48259,3,69.77620689655174,40,109071
3.84073,-16.34889,0.92646,29.49382,3,69.69810344827587,40,109072
3.84008,-16.34971,0.931,29.47136,3,69.6198275862069,40,109073
3.83944,-16.34971,0.93554,29.48259,3,69.54155172413793,40,109074
3.83879,-16.34971,0.94008,29.48259,3,69.46327586206898,40,109075
3.83815,-16.34971,0.94463,29.48259,3,69.3848275862069,40,109076
3.83751,-16.34971,0.94918,29.48259,3,69.30637931034484,40,109077
3.83686,-16.34889,0.95371,29.47136,3,69.22827586206898,40,109078
3.83622,-16.34889,0.95824,29.48259,3,69.15017241379311,40,109079
3.83557,-16.34889,0.9628,29.48259,3,69.07155172413795,40,109080
3.83557,-16.34971,0.96734,29.48259,3,68.99327586206898,40,109081
3.83493,-16.34971,0.97187,29.47136,3,68.91517241379312,40,109082
3.83429,-16.34889,0.97643,29.49382,3,68.83655172413795,40,109083
3.83429,-16.34889,0.98096,29.48259,3,68.75844827586207,40,109084
3.83364,-16.34971,0.9855,29.47136,3,68.68017241379312,40,109085
3.833,-16.34889,0.99005,29.47136,3,68.60172413793104,40,109086
3.83235,-16.34971,0.99457,29.47136,3,68.52379310344827,40,109087
3.83171,-16.34889,0.99913,29.68476,3,68.44517241379312,40,109088
3.83171,-16.34971,1.00366,29.47136,3,68.36706896551725,40,109089
3.83106,-16.34889,1.0082,29.47136,3,68.2887931034483,40,109090
3.83042,-16.34889,1.01274,29.47136,3,68.21051724137932,40,109091
3.82978,-16.34971,1.01729,29.48259,3,68.13206896551725,40,109092
3.82978,-16.34971,1.02183,29.68476,3,68.05379310344827,40,109093
3.82913,-16.34971,1.0263799999999998,29.69599,3,67.97534482758621,40,109094
3.82849,-16.34971,1.03091,29.69599,3,67.89724137931036,40,109095
3.82784,-16.34889,1.03545,29.68476,3,67.81896551724138,40,109096
3.8272,-16.34971,1.04001,29.68476,3,67.74034482758621,40,109097
3.82655,-16.34971,1.04454,29.69599,3,67.66224137931034,40,109098
3.82591,-16.34971,1.04908,29.68476,3,67.58396551724138,40,109099
3.82527,-16.34971,1.0536299999999998,29.69599,3,67.50551724137932,40,109100
3.82527,-16.34971,1.05815,29.68476,3,67.42758620689655,40,109101
3.82462,-16.34971,1.0627,29.69599,3,67.34913793103449,40,109102
3.82398,-16.34889,1.06726,29.69599,3,67.27051724137932,40,109103
3.82398,-16.34971,1.07178,29.68476,3,67.19258620689656,40,109104
3.82333,-16.34971,1.0763200000000002,29.68476,3,67.1143103448276,40,109105
3.82269,-16.34971,1.0808799999999998,29.69599,3,67.03568965517243,40,109106
3.82205,-16.34971,1.08541,29.69599,3,66.95758620689655,40,109107
3.8214,-16.34971,1.08994,29.68476,3,66.8794827586207,40,109108
3.82076,-16.34971,1.0945,29.68476,3,66.80086206896553,40,109109
3.82076,-16.34971,1.09905,29.68476,3,66.72241379310346,40,109110
3.82011,-16.34971,1.10358,29.68476,3,66.64431034482759,40,109111
3.81947,-16.34971,1.10812,29.89816,3,66.56603448275862,40,109112
3.81947,-16.34971,1.11267,29.68476,3,66.48758620689655,40,109113
3.81882,-16.34971,1.1172,29.68476,3,66.4094827586207,40,109114
3.81818,-16.34971,1.12174,29.88692,3,66.33120689655173,40,109115
3.81754,-16.34889,1.12629,29.89816,3,66.25275862068966,40,109116
3.81689,-16.34971,1.1308200000000002,29.88692,3,66.17465517241381,40,109117
3.81625,-16.34971,1.13536,29.89816,3,66.09637931034484,40,109118
3.8156,-16.34971,1.13992,29.89816,3,66.01775862068966,40,109119
3.81496,-16.34889,1.14444,29.89816,3,65.9398275862069,40,109120
3.81496,-16.34889,1.14898,29.89816,3,65.86155172413794,40,109121
3.81432,-16.34889,1.15353,29.89816,3,65.78310344827587,40,109122
3.81367,-16.34889,1.15809,29.88692,3,65.7044827586207,40,109123
3.81367,-16.34971,1.16262,29.89816,3,65.62637931034484,40,109124
3.81303,-16.34889,1.16716,29.88692,3,65.54810344827587,40,109125
3.81238,-16.34971,1.17171,29.89816,3,65.46965517241381,40,109126
3.81174,-16.34971,1.17624,29.89816,3,65.39155172413794,40,109127
3.81109,-16.34971,1.18078,29.88692,3,65.31327586206899,40,109128
3.81109,-16.34971,1.18533,29.88692,3,65.23482758620692,40,109129
3.81045,-16.34889,1.18986,29.90939,3,65.15672413793104,40,109130
3.80981,-16.34971,1.19441,30.10032,3,65.07827586206896,40,109131
3.80916,-16.34889,1.19896,30.10032,3,64.9998275862069,40,109132
3.80916,-16.34889,1.2035,30.10032,3,64.92155172413794,40,109133
3.80852,-16.34971,1.20804,30.10032,3,64.84327586206898,40,109134
3.80787,-16.34971,1.21257,30.10032,3,64.76517241379311,40,109135
3.80723,-16.34889,1.21712,30.11155,3,64.68672413793104,40,109136
3.80658,-16.34889,1.22166,30.11155,3,64.60844827586207,40,109137
3.80658,-16.34971,1.2262,30.11155,3,64.53017241379312,40,109138
3.80594,-16.34889,1.23074,30.10032,3,64.45189655172415,40,109139
3.8053,-16.34889,1.23529,30.11155,3,64.37344827586207,40,109140
3.80465,-16.34971,1.23983,30.10032,3,64.2951724137931,40,109141
3.80401,-16.34971,1.24436,30.10032,3,64.21706896551726,40,109142
3.80401,-16.34971,1.24891,30.11155,3,64.13862068965518,40,109143
3.80336,-16.34971,1.25346,30.11155,3,64.06017241379313,40,109144
3.80272,-16.34971,1.25798,30.10032,3,63.98224137931035,40,109145
3.80272,-16.34889,1.26254,30.11155,3,63.90362068965518,40,109146
3.80208,-16.34971,1.26707,30.11155,3,63.82551724137933,40,109147
3.80143,-16.34889,1.27161,30.31372,3,63.74724137931035,40,109148
3.80079,-16.34889,1.27616,30.31372,3,63.66879310344829,40,109149
3.80014,-16.34889,1.2807,30.31372,3,63.59051724137931,40,109150
3.80014,-16.34889,1.28524,30.31372,3,63.51224137931035,40,109151
3.7995,-16.34889,1.28979,30.31372,3,63.43379310344829,40,109152
3.79885,-16.34889,1.29433,30.31372,3,63.35551724137933,40,109153
3.79885,-16.34971,1.29885,30.31372,3,63.277586206896565,40,109154
3.79821,-16.34971,1.30341,30.32495,3,63.198965517241376,40,109155
3.79757,-16.34971,1.30794,30.30249,3,63.12086206896552,40,109156
3.79692,-16.34971,1.31249,30.31372,3,63.04241379310346,40,109157
3.79628,-16.34971,1.31702,30.31372,3,62.96431034482759,40,109158
3.795630000000001,-16.34889,1.32158,30.31372,3,62.88568965517242,40,109159
3.795630000000001,-16.34971,1.32611,30.52712,3,62.80758620689656,40,109160
3.79499,-16.34971,1.33064,30.31372,3,62.72948275862071,40,109161
3.79434,-16.34889,1.33519,30.30249,3,62.65103448275863,40,109162
3.7937,-16.34889,1.33973,30.31372,3,62.57275862068966,40,109163
3.7937,-16.34971,1.34427,30.31372,3,62.49448275862071,40,109164
3.79306,-16.34889,1.34881,30.52712,3,62.41620689655173,40,109165
3.79241,-16.34889,1.35336,30.31372,3,62.33775862068967,40,109166
3.79241,-16.34971,1.35791,30.30249,3,62.2593103448276,40,109167
3.79177,-16.34971,1.36245,30.31372,3,62.18103448275863,40,109168
3.79112,-16.34889,1.36699,30.53835,3,62.10275862068966,40,109169
3.79048,-16.34971,1.37152,30.52712,3,62.024655172413794,40,109170
3.79048,-16.34971,1.37608,30.52712,3,61.94603448275863,40,109171
3.78984,-16.34889,1.38061,30.53835,3,61.86793103448277,40,109172
3.78919,-16.34889,1.38514,30.52712,3,61.78982758620691,40,109173
3.78919,-16.34889,1.38969,30.52712,3,61.71137931034484,40,109174
3.78855,-16.34889,1.39422,30.51589,3,61.63327586206898,40,109175
3.7879,-16.34971,1.39877,30.52712,3,61.554827586206905,40,109176
3.78726,-16.34889,1.40331,30.52712,3,61.476551724137934,40,109177
3.78726,-16.34971,1.4078700000000002,30.53835,3,61.39793103448277,40,109178
3.78661,-16.34971,1.41239,30.52712,3,61.32,40,109179
3.78597,-16.34971,1.41695,30.52712,3,61.24137931034484,40,109180
3.78533,-16.34971,1.42148,30.52712,3,61.16327586206898,40,109181
3.78533,-16.34889,1.42603,30.52712,3,61.084827586206906,40,109182
3.78468,-16.34889,1.43056,30.52712,3,61.006724137931045,40,109183
3.78404,-16.34889,1.43511,30.72928,3,60.92827586206898,40,109184
3.78339,-16.34889,1.43964,30.74052,3,60.85017241379311,40,109185
3.78339,-16.34889,1.44418,30.74052,3,60.77189655172415,40,109186
3.78275,-16.34889,1.44874,30.74052,3,60.69327586206898,40,109187
3.7821,-16.34889,1.45327,30.72928,3,60.61517241379311,40,109188
3.7821,-16.34889,1.45783,30.74052,3,60.53655172413794,40,109189
3.78146,-16.34971,1.46235,30.72928,3,60.45862068965519,40,109190
3.78082,-16.34971,1.46689,30.72928,3,60.38034482758621,40,109191
3.78082,-16.34971,1.47145,30.72928,3,60.301724137931046,40,109192
3.78017,-16.34971,1.4759799999999998,30.74052,3,60.22362068965519,40,109193
3.77953,-16.34971,1.48053,30.74052,3,60.14517241379311,40,109194
3.77953,-16.34889,1.48507,30.72928,3,60.06689655172416,40,109195
3.778880000000001,-16.34971,1.48961,30.72928,3,59.98862068965519,40,109196
3.77824,-16.34889,1.49415,30.72928,3,59.910344827586215,40,109197
3.77824,-16.34889,1.49868,30.74052,3,59.832241379310354,40,109198
3.7776,-16.34889,1.5032299999999998,30.74052,3,59.753793103448295,40,109199
3.77695,-16.34889,1.50777,30.72928,3,59.67551724137932,40,109200
3.77631,-16.34889,1.51232,30.72928,3,59.59706896551725,40,109201
3.77631,-16.34889,1.51685,30.74052,3,59.51896551724139,40,109202
3.77566,-16.34971,1.52139,30.94268,3,59.44068965517242,40,109203
3.77502,-16.34971,1.52594,30.94268,3,59.36224137931035,40,109204
3.77437,-16.34889,1.53049,30.72928,3,59.283793103448296,40,109205
3.77437,-16.34889,1.53501,30.95391,3,59.20586206896553,40,109206
3.773730000000001,-16.34889,1.53956,30.95391,3,59.12741379310346,40,109207
3.77309,-16.34971,1.54409,30.94268,3,59.0493103448276,40,109208
3.77309,-16.34971,1.54863,30.94268,3,58.97103448275863,40,109209
3.77244,-16.34889,1.55318,30.94268,3,58.89258620689655,40,109210
3.77244,-16.34889,1.5577299999999998,30.94268,3,58.81413793103449,40,109211
3.7718,-16.34889,1.56227,30.95391,3,58.73586206896553,40,109212
3.77115,-16.34889,1.5668,30.94268,3,58.65775862068967,40,109213
3.77115,-16.34889,1.57135,30.95391,3,58.5793103448276,40,109214
3.77051,-16.34889,1.5759,30.95391,3,58.50086206896553,40,109215
3.76987,-16.34889,1.58044,30.94268,3,58.42258620689656,40,109216
3.76987,-16.34889,1.58497,30.94268,3,58.34448275862069,40,109217
3.76922,-16.34971,1.58953,30.94268,3,58.26586206896553,40,109218
3.768580000000001,-16.34971,1.59406,30.94268,3,58.187758620689664,40,109219
3.768580000000001,-16.34889,1.59861,31.14485,3,58.1093103448276,40,109220
3.76793,-16.34971,1.60315,30.94268,3,58.03103448275863,40,109221
3.76729,-16.34889,1.60769,30.95391,3,57.952758620689664,40,109222
3.76729,-16.34971,1.61222,31.15608,3,57.8746551724138,40,109223
3.76664,-16.34971,1.61676,31.15608,3,57.79637931034484,40,109224
3.766,-16.34889,1.62132,31.14485,3,57.71775862068967,40,109225
3.766,-16.34889,1.62584,31.14485,3,57.639827586206906,40,109226
3.76536,-16.34971,1.63039,31.15608,3,57.561379310344826,40,109227
3.76471,-16.34971,1.63494,31.15608,3,57.48293103448276,40,109228
3.76407,-16.34971,1.6394799999999998,31.15608,3,57.40465517241381,40,109229
3.76407,-16.34971,1.644,31.15608,3,57.32672413793104,40,109230
3.76342,-16.34971,1.6485599999999998,31.15608,3,57.24810344827587,40,109231
3.76278,-16.34889,1.6530900000000002,31.15608,3,57.170000000000016,40,109232
3.76278,-16.34971,1.65763,31.15608,3,57.09172413793104,40,109233
3.76213,-16.34971,1.66218,31.15608,3,57.01327586206897,40,109234
3.76213,-16.34889,1.6667299999999998,31.16731,3,56.93482758620691,40,109235
3.76149,-16.34889,1.6712599999999995,31.15608,3,56.85672413793106,40,109236
3.76085,-16.34889,1.6758,31.15608,3,56.77844827586208,40,109237
3.76085,-16.34889,1.6803400000000002,31.15608,3,56.70017241379311,40,109238
3.7602,-16.34889,1.6848900000000002,31.15608,3,56.62172413793104,40,109239
3.7602,-16.34971,1.68942,31.16731,3,56.54362068965518,40,109240
3.75956,-16.34889,1.69397,31.35825,3,56.46517241379311,40,109241
3.75891,-16.34889,1.6985,31.15608,3,56.38706896551725,40,109242
3.75891,-16.34971,1.7030599999999998,31.36948,3,56.30844827586208,40,109243
3.75827,-16.34971,1.7076,31.35825,3,56.23017241379311,40,109244
3.75827,-16.34971,1.71213,31.36948,3,56.152068965517245,40,109245
3.75763,-16.34971,1.71669,31.36948,3,56.07344827586208,40,109246
3.75698,-16.34971,1.72123,31.36948,3,55.99517241379311,40,109247
3.75698,-16.34889,1.72577,31.36948,3,55.91689655172414,40,109248
3.75634,-16.34889,1.73029,31.36948,3,55.83896551724139,40,109249
3.75569,-16.34971,1.73483,31.36948,3,55.76068965517244,40,109250
3.75569,-16.34971,1.7393900000000002,31.36948,3,55.682068965517246,40,109251
3.75505,-16.34971,1.74393,31.36948,3,55.60379310344829,40,109252
3.7544,-16.34889,1.74847,31.36948,3,55.52551724137931,40,109253
3.7544,-16.34889,1.75301,31.36948,3,55.44724137931036,40,109254
3.75376,-16.34889,1.7575599999999998,31.35825,3,55.36879310344829,40,109255
3.75312,-16.34889,1.7620900000000002,31.36948,3,55.29068965517243,40,109256
3.75312,-16.34971,1.7666400000000002,31.36948,3,55.21224137931036,40,109257
3.75247,-16.34889,1.77118,31.36948,3,55.133965517241386,40,109258
3.75247,-16.34889,1.77572,31.36948,3,55.05568965517243,40,109259
3.75183,-16.34889,1.78026,31.35825,3,54.97741379310345,40,109260
3.75183,-16.34889,1.7848,31.38071,3,54.899137931034495,40,109261
3.75118,-16.34971,1.78935,31.58287,3,54.82068965517242,40,109262
3.75118,-16.34971,1.79388,31.57164,3,54.74258620689656,40,109263
3.75054,-16.34889,1.79842,31.4144,3,54.6643103448276,40,109264
3.74989,-16.34971,1.80297,31.36948,3,54.58586206896552,40,109265
3.74989,-16.34889,1.80751,31.57164,3,54.50758620689656,40,109266
3.74925,-16.34971,1.81204,31.57164,3,54.42948275862069,40,109267
3.74925,-16.34971,1.81658,31.57164,3,54.35120689655173,40,109268
3.74861,-16.34971,1.82114,31.58287,3,54.27258620689656,40,109269
3.74796,-16.34971,1.82568,31.57164,3,54.19431034482759,40,109270
3.74796,-16.34889,1.83023,31.57164,3,54.11586206896552,40,109271
3.74732,-16.34889,1.83476,31.58287,3,54.03775862068967,40,109272
3.74732,-16.34971,1.83931,31.57164,3,53.95931034482759,40,109273
3.74667,-16.34889,1.84384,31.57164,3,53.88120689655173,40,109274
3.74667,-16.34971,1.84837,31.56041,3,53.80310344827587,40,109275
3.74603,-16.34889,1.85292,31.58287,3,53.7246551724138,40,109276
3.74539,-16.34971,1.85745,31.57164,3,53.646551724137936,40,109277
3.74474,-16.34889,1.862,31.58287,3,53.56810344827587,40,109278
3.74474,-16.34889,1.86656,31.57164,3,53.48948275862071,40,109279
3.7441,-16.34889,1.87109,31.57164,3,53.41137931034484,40,109280
3.74345,-16.34971,1.87562,31.57164,3,53.33327586206897,40,109281
3.74345,-16.34971,1.88018,31.56041,3,53.2546551724138,40,109282
3.74281,-16.34971,1.88473,31.57164,3,53.17620689655173,40,109283
3.74281,-16.34971,1.88925,31.78504,3,53.098275862068974,40,109284
3.74216,-16.34971,1.8938,31.57164,3,53.01982758620692,40,109285
3.74216,-16.34889,1.89833,31.78504,3,52.94172413793104,40,109286
3.74216,-16.34971,1.90288,31.77381,3,52.86327586206898,40,109287
3.74152,-16.34889,1.90741,31.78504,3,52.78517241379311,40,109288
3.74152,-16.34971,1.91195,31.78504,3,52.70689655172415,40,109289
3.74088,-16.34971,1.9165,31.78504,3,52.62844827586207,40,109290
3.74023,-16.34971,1.92103,31.78504,3,52.550344827586216,40,109291
3.74023,-16.34971,1.92559,31.78504,3,52.47172413793105,40,109292
3.73959,-16.34971,1.93012,31.78504,3,52.39362068965518,40,109293
3.73959,-16.34971,1.93466,31.78504,3,52.315344827586216,40,109294
3.73894,-16.34889,1.93921,31.78504,3,52.23689655172415,40,109295
3.73894,-16.34971,1.94374,31.79627,3,52.15879310344828,40,109296
3.7383,-16.34971,1.94829,31.78504,3,52.08034482758622,40,109297
3.7383,-16.34971,1.95283,31.78504,3,52.002068965517246,40,109298
3.73766,-16.34971,1.95737,31.78504,3,51.92379310344828,40,109299
3.73766,-16.34971,1.96193,31.77381,3,51.84517241379312,40,109300
3.73701,-16.34889,1.96645,31.78504,3,51.76724137931036,40,109301
3.73701,-16.34889,1.971,31.78504,3,51.68879310344828,40,109302
3.73637,-16.34889,1.97554,31.98721,3,51.61051724137931,40,109303
3.73637,-16.34889,1.98008,31.78504,3,51.53224137931036,40,109304
3.73572,-16.34889,1.98463,31.78504,3,51.45379310344828,40,109305
3.73572,-16.34971,1.98917,31.98721,3,51.37551724137931,40,109306
3.73508,-16.34889,1.99371,31.78504,3,51.29724137931036,40,109307
3.73443,-16.34889,1.99826,31.98721,3,51.21879310344828,40,109308
3.73443,-16.34971,2.00278,31.98721,3,51.140862068965525,40,109309
3.73379,-16.34971,2.00732,31.98721,3,51.06258620689656,40,109310
3.73379,-16.34889,2.01187,31.98721,3,50.98413793103449,40,109311
3.73315,-16.34889,2.01642,31.98721,3,50.90568965517242,40,109312
3.73315,-16.34889,2.02096,31.99844,3,50.82741379310345,40,109313
3.7325,-16.34971,2.02549,31.99844,3,50.7493103448276,40,109314
3.7325,-16.34971,2.03003,31.98721,3,50.67103448275863,40,109315
3.73186,-16.34971,2.03458,31.98721,3,50.59258620689656,40,109316
3.73186,-16.34889,2.03911,31.98721,3,50.51448275862069,40,109317
3.73121,-16.34889,2.04367,31.98721,3,50.43586206896552,40,109318
3.73121,-16.34889,2.04822,31.98721,3,50.357413793103454,40,109319
3.73057,-16.34889,2.05276,31.99844,3,50.27913793103449,40,109320
3.73057,-16.34971,2.05728,31.98721,3,50.20120689655173,40,109321
3.72992,-16.34971,2.06182,31.99844,3,50.12293103448276,40,109322
3.72992,-16.34971,2.06638,31.98721,3,50.04431034482759,40,109323
3.72928,-16.34971,2.07092,31.98721,3,49.96603448275863,40,109324
3.72928,-16.34971,2.07546,31.99844,3,49.88775862068967,40,109325
3.72864,-16.34971,2.07999,32.00967,3,49.8096551724138,40,109326
3.72864,-16.34889,2.08454,32.21184,3,49.73120689655173,40,109327
3.72799,-16.34889,2.08907,32.21184,3,49.65310344827587,40,109328
3.72799,-16.34889,2.09361,31.99844,3,49.57482758620691,40,109329
3.72735,-16.34889,2.09816,32.21184,3,49.49637931034484,40,109330
3.72735,-16.34889,2.10271,32.21184,3,49.41793103448276,40,109331
3.7267,-16.34889,2.10724,32.21184,3,49.33982758620691,40,109332
3.7267,-16.34971,2.11178,31.98721,3,49.26155172413794,40,109333
3.72606,-16.34971,2.11633,32.21184,3,49.18310344827587,40,109334
3.72606,-16.34889,2.12086,32.20061,3,49.105,40,109335
3.72542,-16.34889,2.12541,32.21184,3,49.02655172413794,40,109336
3.72542,-16.34889,2.12995,32.21184,3,48.948275862068975,40,109337
3.72477,-16.34971,2.1345,32.21184,3,48.86982758620691,40,109338
3.72477,-16.34971,2.13904,32.21184,3,48.79155172413794,40,109339
3.72413,-16.34889,2.14358,32.20061,3,48.713275862068976,40,109340
3.72413,-16.34971,2.14812,32.21184,3,48.635000000000005,40,109341
3.72348,-16.34889,2.15266,32.21184,3,48.55672413793104,40,109342
3.72348,-16.34889,2.1572,32.20061,3,48.478448275862085,40,109343
3.72284,-16.34889,2.16173,32.20061,3,48.40034482758622,40,109344
3.72219,-16.34889,2.16628,32.20061,3,48.32189655172415,40,109345
3.72219,-16.34889,2.17083,32.20061,3,48.24344827586207,40,109346
3.72219,-16.34971,2.17537,32.20061,3,48.16517241379312,40,109347
3.72155,-16.34889,2.17991,32.20061,3,48.08689655172415,40,109348
3.72155,-16.34971,2.18444,32.42523,3,48.00879310344828,40,109349
3.72091,-16.34889,2.18899,32.414,3,47.93034482758622,40,109350
3.72091,-16.34971,2.19353,32.414,3,47.85206896551725,40,109351
3.72091,-16.34971,2.19807,32.414,3,47.77379310344829,40,109352
3.72026,-16.34971,2.20261,32.42523,3,47.69551724137932,40,109353
3.71962,-16.34889,2.20716,32.414,3,47.61706896551725,40,109354
3.71962,-16.34971,2.2117,32.414,3,47.538793103448285,40,109355
3.71962,-16.34971,2.21625,32.414,3,47.46034482758621,40,109356
3.71897,-16.34971,2.22077,32.414,3,47.38241379310346,40,109357
3.71897,-16.34971,2.22533,32.414,3,47.30379310344828,40,109358
3.71833,-16.34889,2.22987,32.402770000000004,3,47.22551724137932,40,109359
3.71833,-16.34971,2.2344,32.414,3,47.14741379310345,40,109360
3.71768,-16.34971,2.23895,32.414,3,47.06896551724139,40,109361
3.71768,-16.34971,2.24348,32.414,3,46.99086206896553,40,109362
3.71704,-16.34889,2.24803,32.42523,3,46.912413793103454,40,109363
3.71704,-16.34971,2.25257,32.42523,3,46.83413793103449,40,109364
3.71704,-16.34971,2.25711,32.42523,3,46.75586206896552,40,109365
3.7164,-16.34889,2.26166,32.414,3,46.677413793103455,40,109366
3.7164,-16.34889,2.26619,32.414,3,46.5993103448276,40,109367
3.71575,-16.34889,2.27073,32.42523,3,46.52103448275863,40,109368
3.71575,-16.34889,2.27528,32.414,3,46.44258620689656,40,109369
3.71511,-16.34889,2.27983,32.414,3,46.36413793103449,40,109370
3.71511,-16.34889,2.28435,32.616170000000004,3,46.28620689655173,40,109371
3.71446,-16.34971,2.28891,32.402770000000004,3,46.20758620689656,40,109372
3.71446,-16.34889,2.29345,32.616170000000004,3,46.1293103448276,40,109373
3.71382,-16.34971,2.29798,32.616170000000004,3,46.05120689655173,40,109374
3.71382,-16.34971,2.30254,32.53755,3,45.97258620689656,40,109375
3.71318,-16.34971,2.30707,32.414,3,45.8944827586207,40,109376
3.71318,-16.34971,2.31162,32.6274,3,45.81603448275863,40,109377
3.71253,-16.34971,2.31615,32.616170000000004,3,45.73793103448276,40,109378
3.71253,-16.34971,2.3207,32.616170000000004,3,45.6594827586207,40,109379
3.71189,-16.34971,2.32524,32.616170000000004,3,45.58120689655173,40,109380
3.71189,-16.34971,2.32978,32.6274,3,45.50293103448276,40,109381
3.71189,-16.34889,2.33431,32.6274,3,45.42482758620691,40,109382
3.71124,-16.34889,2.33886,32.616170000000004,3,45.34637931034485,40,109383
3.71124,-16.34889,2.34341,32.6274,3,45.26793103448277,40,109384
3.7106,-16.34889,2.3479400000000004,32.6274,3,45.189827586206896,40,109385
3.7106,-16.34889,2.35248,32.6274,3,45.11155172413794,40,109386
3.7106,-16.34889,2.35704,32.6274,3,45.032931034482765,40,109387
3.70995,-16.34971,2.36156,32.616170000000004,3,44.955000000000005,40,109388
3.70995,-16.34971,2.3661,32.616170000000004,3,44.87672413793105,40,109389
3.70931,-16.34971,2.37065,32.616170000000004,3,44.79827586206898,40,109390
3.70931,-16.34971,2.37518,32.616170000000004,3,44.72017241379312,40,109391
3.70931,-16.34889,2.3797200000000003,32.6274,3,44.64189655172414,40,109392
3.70867,-16.34971,2.38427,32.829570000000004,3,44.563448275862086,40,109393
3.70867,-16.34971,2.38881,32.6274,3,44.48517241379312,40,109394
3.70802,-16.34889,2.39335,32.829570000000004,3,44.40689655172415,40,109395
3.70802,-16.34889,2.39791,32.8408,3,44.32827586206898,40,109396
3.70738,-16.34971,2.40245,32.81834,3,44.25000000000001,40,109397
3.70738,-16.34889,2.40699,32.81834,3,44.17172413793104,40,109398
3.70738,-16.34971,2.41153,32.829570000000004,3,44.09344827586208,40,109399
3.70673,-16.34889,2.41608,32.829570000000004,3,44.01500000000001,40,109400
3.70673,-16.34889,2.42062,32.8408,3,43.93672413793104,40,109401
3.70673,-16.34889,2.4251400000000003,32.8408,3,43.85879310344828,40,109402
3.70609,-16.34971,2.42968,32.8408,3,43.78051724137932,40,109403
3.70609,-16.34971,2.43424,32.829570000000004,3,43.70189655172415,40,109404
3.70545,-16.34971,2.43877,32.829570000000004,3,43.623793103448286,40,109405
3.70545,-16.34971,2.44331,32.829570000000004,3,43.54551724137932,40,109406
3.70545,-16.34971,2.44786,32.8408,3,43.46706896551725,40,109407
3.7048,-16.34889,2.4524,32.829570000000004,3,43.388793103448286,40,109408
3.7048,-16.34889,2.45695,32.829570000000004,3,43.31034482758621,40,109409
3.70416,-16.34889,2.4614700000000003,32.829570000000004,3,43.232413793103454,40,109410
3.70416,-16.34889,2.46603,32.829570000000004,3,43.15379310344829,40,109411
3.70351,-16.34889,2.47057,32.829570000000004,3,43.07551724137932,40,109412
3.70351,-16.34971,2.4751,32.81834,3,42.997413793103455,40,109413
3.70287,-16.34971,2.4796400000000003,32.829570000000004,3,42.91913793103448,40,109414
3.70287,-16.34971,2.48418,32.829570000000004,3,42.84086206896553,40,109415
3.70222,-16.34971,2.48873,33.042970000000004,3,42.762413793103455,40,109416
3.70222,-16.34971,2.49328,32.8408,3,42.68396551724139,40,109417
3.70222,-16.34889,2.49782,33.042970000000004,3,42.60568965517243,40,109418
3.70158,-16.34971,2.50236,33.042970000000004,3,42.527413793103456,40,109419
3.70158,-16.34971,2.5068900000000003,33.0542,3,42.44931034482759,40,109420
3.70158,-16.34889,2.5114400000000003,33.042970000000004,3,42.37086206896552,40,109421
3.70094,-16.34889,2.5159700000000003,33.042970000000004,3,42.29275862068965,40,109422
3.70094,-16.34971,2.52053,33.042970000000004,3,42.21413793103449,40,109423
3.70094,-16.34971,2.52506,33.042970000000004,3,42.13603448275863,40,109424
3.70029,-16.34971,2.52959,33.042970000000004,3,42.05793103448277,40,109425
3.70029,-16.34971,2.5341400000000003,33.042970000000004,3,41.9794827586207,40,109426
3.70029,-16.34889,2.53868,33.042970000000004,3,41.90120689655173,40,109427
3.69965,-16.34889,2.54323,33.042970000000004,3,41.82275862068967,40,109428
3.69965,-16.34889,2.54778,33.042970000000004,3,41.7443103448276,40,109429
3.699,-16.34889,2.5523,33.042970000000004,3,41.66637931034485,40,109430
3.699,-16.34889,2.55686,33.03173,3,41.58775862068967,40,109431
3.699,-16.34889,2.5614,33.042970000000004,3,41.5094827586207,40,109432
3.69836,-16.34971,2.56593,33.042970000000004,3,41.43137931034484,40,109433
3.69836,-16.34971,2.57048,33.0542,3,41.35293103448277,40,109434
3.69771,-16.34971,2.57503,33.0542,3,41.2744827586207,40,109435
3.69771,-16.34971,2.57955,33.042970000000004,3,41.19655172413794,40,109436
3.69771,-16.34889,2.5841,33.042970000000004,3,41.11810344827588,40,109437
3.69707,-16.34971,2.58865,33.24513,3,41.0396551724138,40,109438
3.69707,-16.34889,2.59318,33.0542,3,40.96155172413794,40,109439
3.69707,-16.34889,2.59773,33.03173,3,40.88310344827587,40,109440
3.69643,-16.34889,2.60226,33.24513,3,40.805000000000014,40,109441
3.69643,-16.34971,2.60681,33.25636,3,40.72655172413794,40,109442
3.69643,-16.34889,2.61135,33.25636,3,40.64827586206898,40,109443
3.695780000000001,-16.34889,2.61588,33.24513,3,40.57017241379311,40,109444
3.695780000000001,-16.34889,2.62043,33.25636,3,40.49172413793104,40,109445
3.695780000000001,-16.34971,2.62498,33.25636,3,40.41327586206898,40,109446
3.69514,-16.34889,2.6295,33.24513,3,40.33534482758621,40,109447
3.69514,-16.34971,2.63405,33.24513,3,40.25689655172416,40,109448
3.69514,-16.34889,2.63859,33.25636,3,40.178620689655176,40,109449
3.69449,-16.34971,2.6431400000000003,33.24513,3,40.10017241379311,40,109450
3.69449,-16.34971,2.64768,33.24513,3,40.02189655172415,40,109451
3.69385,-16.34971,2.65222,33.24513,3,39.943620689655184,40,109452
3.69385,-16.34889,2.65677,33.25636,3,39.86517241379311,40,109453
3.69385,-16.34971,2.6613,33.25636,3,39.78706896551724,40,109454
3.69321,-16.34889,2.66585,33.25636,3,39.708620689655184,40,109455
3.69321,-16.34971,2.6703900000000003,33.25636,3,39.63034482758621,40,109456
3.69321,-16.34971,2.6749400000000003,33.24513,3,39.55189655172414,40,109457
3.69256,-16.34889,2.67947,33.24513,3,39.47379310344829,40,109458
3.69256,-16.34971,2.684,33.25636,3,39.39568965517242,40,109459
3.69192,-16.34971,2.68854,33.25636,3,39.317413793103455,40,109460
3.69192,-16.34889,2.69311,33.45853,3,39.23862068965519,40,109461
3.69192,-16.34971,2.69765,33.24513,3,39.160344827586215,40,109462
3.69127,-16.34971,2.70218,33.24513,3,39.082241379310354,40,109463
3.69127,-16.34889,2.70671,33.45853,3,39.004137931034485,40,109464
