Repository: uw-mad-dash/Battery-SoC-Estimation

## Data
The [LiPo 5450 mAh cell](https://maxamps.com/products/lipo-5450-1s-3-7v-battery) data can be found in <em>data</em> directory 👀. We collected 48 discharging-charging cycles for CRates 1, 2, 3, and 4. The measurements were recorded at 1 second rate. To understand data better, we provided a [Jupyter](https://jupyter.org/) notebook <em>data_visualization.ipynb</em> in <em>notebooks</em> directory. We used [Jupyter Dash](https://github.com/plotly/jupyter-dash) library which allows to create interactive plots. Names of the columns in the csv files containing data should be self-explanatory, except column 'AhStep [Ah]'. This column represents the cell capacity in Ah.

File: data/CRate3_Cycle46.csv (part 1 of 5)
Voltage [V],Current [A],AhStep [Ah],TempBottom [C],CRate [-],SOC [%],Cycle [-],Time [s]
4.03528,-16.34971,0.00455,26.95551,3,85.29827586206898,46,125624
4.02948,-16.34889,0.0091,26.95551,3,85.2198275862069,46,125625
4.02497,-16.34889,0.01363,26.95551,3,85.14172413793104,46,125626
4.02046,-16.34971,0.01818,26.95551,3,85.06327586206898,46,125627
4.01724,-16.34889,0.02273,26.94428,3,84.9848275862069,46,125628
4.01402,-16.34971,0.02727,26.94428,3,84.90655172413794,46,125629
4.0108,-16.34889,0.03182,26.95551,3,84.82810344827587,46,125630
4.00822,-16.34971,0.03636,26.95551,3,84.7498275862069,46,125631
4.0056400000000005,-16.34971,0.04088,27.16891,3,84.67189655172416,46,125632
4.00371,-16.34889,0.04542,26.96674,3,84.59362068965518,46,125633
4.00113,-16.34889,0.04998,27.16891,3,84.51500000000001,46,125634
3.9992,-16.34889,0.05451,26.96674,3,84.43689655172416,46,125635
3.99727,-16.34889,0.05905,27.16891,3,84.35862068965518,46,125636
3.99534,-16.34889,0.0636,27.18014,3,84.28017241379311,46,125637
3.99405,-16.34889,0.0681399999999999,27.16891,3,84.20189655172416,46,125638
3.99211,-16.34971,0.07269,26.95551,3,84.12344827586207,46,125639
3.990180000000001,-16.34971,0.07722,27.16891,3,84.04534482758622,46,125640
3.98889,-16.34971,0.08177,27.16891,3,83.96689655172415,46,125641
3.98696,-16.34971,0.0863,27.16891,3,83.8887931034483,46,125642
3.98567,-16.34889,0.09084,27.16891,3,83.81051724137932,46,125643
3.98438,-16.34971,0.0954,27.16891,3,83.73189655172415,46,125644
3.9831,-16.34889,0.09992,27.16891,3,83.65396551724139,46,125645
3.98181,-16.34889,0.10446,27.16891,3,83.57568965517241,46,125646
3.97987,-16.34889,0.10901,27.16891,3,83.49724137931035,46,125647
3.97859,-16.34889,0.11356,27.16891,3,83.4187931034483,46,125648
3.97794,-16.34971,0.11809,27.38231,3,83.34068965517243,46,125649
3.97665,-16.34971,0.12264,27.37108,3,83.26224137931035,46,125650
3.97537,-16.34971,0.12718,27.38231,3,83.18396551724139,46,125651
3.97408,-16.34889,0.13172,27.38231,3,83.10568965517243,46,125652
3.97279,-16.34889,0.13627,27.37108,3,83.02724137931035,46,125653
3.9715,-16.34889,0.14081,27.37108,3,82.94896551724139,46,125654
3.97021,-16.34971,0.14533,27.38231,3,82.87103448275862,46,125655
3.96892,-16.34889,0.1498799999999999,27.38231,3,82.79258620689656,46,125656
3.968280000000001,-16.34971,0.15442,27.37108,3,82.7143103448276,46,125657
3.96699,-16.34971,0.15897,27.37108,3,82.63586206896552,46,125658
3.9657,-16.34889,0.16351,27.58447,3,82.55758620689656,46,125659
3.96441,-16.34971,0.16804,27.59571,3,82.47948275862069,46,125660
3.963130000000001,-16.34971,0.17259,27.58447,3,82.40103448275863,46,125661
3.96184,-16.34971,0.1771299999999999,27.59571,3,82.32275862068967,46,125662
3.96119,-16.34889,0.18167,27.59571,3,82.2444827586207,46,125663
3.9599,-16.34889,0.18622,27.58447,3,82.16603448275863,46,125664
3.95862,-16.34971,0.19077,27.58447,3,82.08758620689656,46,125665
3.95733,-16.34889,0.19529,27.59571,3,82.0096551724138,46,125666
3.95668,-16.34971,0.19984,27.58447,3,81.93120689655173,46,125667
3.9554,-16.34971,0.20439,27.58447,3,81.85275862068967,46,125668
3.95411,-16.34971,0.20893,27.58447,3,81.7744827586207,46,125669
3.95346,-16.34889,0.2134599999999999,27.79787,3,81.69637931034484,46,125670
3.95153,-16.34889,0.2180099999999999,27.8091,3,81.61793103448278,46,125671
3.95024,-16.34971,0.22254,27.59571,3,81.5398275862069,46,125672
3.94895,-16.34889,0.22709,27.78664,3,81.46137931034484,46,125673
3.94766,-16.34889,0.23163,27.79787,3,81.38310344827588,46,125674
3.94702,-16.34889,0.23617,27.8091,3,81.3048275862069,46,125675
3.94573,-16.34971,0.2407099999999999,27.8091,3,81.22655172413793,46,125676
3.94444,-16.34971,0.2452599999999999,27.79787,3,81.14810344827588,46,125677
3.9438,-16.34889,0.24979,27.79787,3,81.07000000000001,46,125678
3.94251,-16.34971,0.25434,27.8091,3,80.99155172413793,46,125679
3.94122,-16.34971,0.25887,27.79787,3,80.91344827586208,46,125680
3.93993,-16.34971,0.26342,28.01127,3,80.83500000000001,46,125681
3.93865,-16.34971,0.26796,28.0225,3,80.75672413793104,46,125682
3.93736,-16.34971,0.27251,28.01127,3,80.67827586206899,46,125683
3.93607,-16.34971,0.27704,28.01127,3,80.6001724137931,46,125684
3.93478,-16.34971,0.28158,28.01127,3,80.52189655172415,46,125685
3.93349,-16.34889,0.28613,28.01127,3,80.44344827586207,46,125686
3.93285,-16.34971,0.29066,28.01127,3,80.36534482758621,46,125687
3.93156,-16.34889,0.29522,28.01127,3,80.28672413793105,46,125688
3.93027,-16.34889,0.29975,28.01127,3,80.20862068965518,46,125689
3.92898,-16.34889,0.30429,28.00004,3,80.13034482758621,46,125690
3.92769,-16.34971,0.30884,28.0225,3,80.05189655172414,46,125691
3.92641,-16.34971,0.31338,28.01127,3,79.97362068965519,46,125692
3.92576,-16.34971,0.3179099999999999,28.22467,3,79.89551724137931,46,125693
3.92447,-16.34889,0.3224599999999999,28.01127,3,79.81706896551725,46,125694
3.92319,-16.34889,0.3270099999999999,28.01127,3,79.73862068965519,46,125695
3.9219,-16.34889,0.33155,28.01127,3,79.66034482758621,46,125696
3.92061,-16.34889,0.33609,28.21344,3,79.58206896551725,46,125697
3.91996,-16.34971,0.34062,28.21344,3,79.50396551724138,46,125698
3.91868,-16.34889,0.34517,28.22467,3,79.42551724137931,46,125699
3.91739,-16.34971,0.34972,28.22467,3,79.34706896551725,46,125700
3.91674,-16.34971,0.35425,28.22467,3,79.26896551724138,46,125701
3.91545,-16.34971,0.3588,28.21344,3,79.19051724137933,46,125702
3.91481,-16.34971,0.36334,28.21344,3,79.11224137931036,46,125703
3.91352,-16.34971,0.36787,28.21344,3,79.0341379310345,46,125704
3.91288,-16.34971,0.37242,28.22467,3,78.95568965517242,46,125705
3.91159,-16.34971,0.37696,28.22467,3,78.87741379310344,46,125706
3.9103,-16.34889,0.3815,28.21344,3,78.7991379310345,46,125707
3.90901,-16.34971,0.38605,28.22467,3,78.72068965517242,46,125708
3.90772,-16.34971,0.39059,28.22467,3,78.64241379310344,46,125709
3.90708,-16.34889,0.39511,28.21344,3,78.5644827586207,46,125710
3.90644,-16.34889,0.39966,28.21344,3,78.48603448275863,46,125711
3.90579,-16.34971,0.4042199999999999,28.22467,3,78.40741379310347,46,125712
3.9045,-16.34971,0.40874,28.21344,3,78.3294827586207,46,125713
3.90386,-16.34889,0.41328,28.21344,3,78.25120689655172,46,125714
3.90321,-16.34889,0.41784,28.22467,3,78.17258620689655,46,125715
3.90193,-16.34971,0.4223699999999999,28.21344,3,78.0944827586207,46,125716
3.90128,-16.34971,0.4269199999999999,28.21344,3,78.01603448275863,46,125717
3.89999,-16.34889,0.43146,28.22467,3,77.93775862068965,46,125718
3.89935,-16.34971,0.43601,28.21344,3,77.85931034482759,46,125719
3.89806,-16.34971,0.44054,28.22467,3,77.78120689655172,46,125720
3.89742,-16.34889,0.4450699999999999,28.22467,3,77.70310344827587,46,125721
3.89677,-16.34971,0.44963,28.22467,3,77.6244827586207,46,125722
3.89613,-16.34971,0.4541699999999999,28.21344,3,77.54620689655174,46,125723
3.895480000000001,-16.34971,0.4587,28.42683,3,77.46810344827587,46,125724
3.8942,-16.34971,0.46325,28.22467,3,77.3896551724138,46,125725
3.89355,-16.34971,0.46779,28.22467,3,77.31137931034485,46,125726
3.89291,-16.34971,0.47233,28.22467,3,77.23310344827587,46,125727
3.89226,-16.34889,0.4768699999999999,28.43807,3,77.1548275862069,46,125728
3.89162,-16.34889,0.4814199999999999,28.22467,3,77.07637931034483,46,125729
3.89097,-16.34889,0.48596,28.22467,3,76.99810344827587,46,125730
3.88969,-16.34889,0.4905,28.42683,3,76.9198275862069,46,125731
3.88904,-16.34889,0.49503,28.22467,3,76.84172413793104,46,125732
3.8884,-16.34889,0.4995699999999999,28.22467,3,76.76344827586207,46,125733
3.88775,-16.34889,0.5041399999999999,28.22467,3,76.68465517241381,46,125734
3.88647,-16.34889,0.50867,28.28082,3,76.60655172413794,46,125735
3.88647,-16.34889,0.51321,28.22467,3,76.52827586206898,46,125736
3.88582,-16.34971,0.51773,28.42683,3,76.45034482758622,46,125737
3.88518,-16.34971,0.5222899999999999,28.2359,3,76.37172413793104,46,125738
3.88389,-16.34971,0.52682,28.22467,3,76.29362068965519,46,125739
3.88389,-16.34889,0.53138,28.43807,3,76.21500000000002,46,125740
3.88324,-16.34889,0.53591,28.43807,3,76.13689655172413,46,125741
3.88196,-16.34889,0.54046,28.42683,3,76.05844827586208,46,125742
3.88196,-16.34889,0.54499,28.42683,3,75.98034482758621,46,125743
3.88067,-16.34971,0.54952,28.22467,3,75.90224137931035,46,125744
3.88002,-16.34971,0.55407,28.22467,3,75.82379310344828,46,125745
3.87938,-16.34889,0.55861,28.22467,3,75.74551724137932,46,125746
3.87874,-16.34889,0.56315,28.22467,3,75.66724137931035,46,125747
3.87809,-16.34889,0.5677,28.37068,3,75.58879310344828,46,125748
3.87745,-16.34889,0.57224,28.42683,3,75.51051724137932,46,125749
3.8768,-16.34971,0.5767899999999999,28.42683,3,75.43206896551725,46,125750
3.87616,-16.34971,0.58132,28.2359,3,75.35396551724139,46,125751
3.87616,-16.34971,0.58586,28.22467,3,75.27568965517241,46,125752
3.87551,-16.34889,0.5904,28.42683,3,75.19741379310345,46,125753
3.87487,-16.34889,0.5949399999999999,28.43807,3,75.11913793103449,46,125754
3.87423,-16.34889,0.59948,28.43807,3,75.04086206896554,46,125755
3.873580000000001,-16.34889,0.6040300000000001,28.21344,3,74.96241379310345,46,125756
3.87294,-16.34971,0.6085699999999999,28.21344,3,74.88413793103449,46,125757
3.87229,-16.34971,0.61312,28.43807,3,74.80568965517242,46,125758
3.87165,-16.34889,0.61765,28.22467,3,74.72758620689656,46,125759
3.871,-16.34889,0.6222,28.42683,3,74.64913793103447,46,125760
3.871,-16.34889,0.62674,28.22467,3,74.57086206896552,46,125761
3.87036,-16.34971,0.6312800000000001,28.22467,3,74.49258620689656,46,125762
3.86972,-16.34971,0.6358199999999999,28.2359,3,74.4143103448276,46,125763
3.86907,-16.34889,0.64037,28.42683,3,74.33586206896553,46,125764
3.868430000000001,-16.34971,0.6449,28.2359,3,74.25775862068967,46,125765
3.86778,-16.34971,0.64945,28.22467,3,74.1793103448276,46,125766
3.86714,-16.34971,0.65398,28.22467,3,74.10120689655173,46,125767
3.8665,-16.34889,0.65854,28.22467,3,74.02258620689656,46,125768
3.86585,-16.34889,0.6630699999999999,28.22467,3,73.9444827586207,46,125769
3.86521,-16.34889,0.66761,28.22467,3,73.86620689655173,46,125770
3.86456,-16.34971,0.67215,28.42683,3,73.78793103448277,46,125771
3.86456,-16.34889,0.6767,28.22467,3,73.7094827586207,46,125772
3.86392,-16.34889,0.68124,28.21344,3,73.63120689655173,46,125773
3.86327,-16.34889,0.68579,28.22467,3,73.55275862068967,46,125774
3.86263,-16.34971,0.6903199999999999,28.22467,3,73.4746551724138,46,125775
3.86199,-16.34889,0.69485,28.22467,3,73.39655172413794,46,125776
3.86134,-16.34889,0.69939,28.4156,3,73.31827586206897,46,125777
3.86134,-16.34971,0.70395,28.22467,3,73.2396551724138,46,125778
3.8607,-16.34971,0.70848,28.22467,3,73.16155172413794,46,125779
3.86005,-16.34889,0.71302,28.22467,3,73.08327586206897,46,125780
3.85941,-16.34889,0.71758,28.42683,3,73.0046551724138,46,125781
3.85876,-16.34889,0.72211,28.42683,3,72.92655172413794,46,125782
3.85812,-16.34971,0.72665,28.22467,3,72.84827586206896,46,125783
3.85748,-16.34971,0.73119,28.21344,3,72.77000000000001,46,125784
3.85683,-16.34889,0.7357199999999999,28.22467,3,72.69189655172416,46,125785
3.85619,-16.34889,0.74028,28.22467,3,72.61327586206896,46,125786
3.85554,-16.34971,0.7448100000000001,28.22467,3,72.5351724137931,46,125787
3.85554,-16.34971,0.74936,28.22467,3,72.45672413793105,46,125788
3.8549,-16.34889,0.75389,28.2359,3,72.37862068965518,46,125789
3.85426,-16.34889,0.75844,28.22467,3,72.3001724137931,46,125790
3.85361,-16.34889,0.76298,28.22467,3,72.22189655172416,46,125791
3.85297,-16.34971,0.76753,28.22467,3,72.14344827586208,46,125792
3.85297,-16.34971,0.7720600000000001,28.22467,3,72.06534482758622,46,125793
3.85232,-16.34889,0.77662,28.22467,3,71.98672413793103,46,125794
3.85168,-16.34971,0.78115,28.21344,3,71.90862068965518,46,125795
3.85103,-16.34971,0.78569,28.22467,3,71.83034482758622,46,125796
3.85039,-16.34971,0.79023,28.21344,3,71.75206896551725,46,125797
3.84975,-16.34889,0.79477,28.2359,3,71.67379310344829,46,125798
3.84975,-16.34971,0.79932,28.22467,3,71.59534482758622,46,125799
3.8491,-16.34971,0.80385,28.21344,3,71.51724137931036,46,125800
3.84846,-16.34889,0.8084100000000001,28.22467,3,71.43862068965517,46,125801
3.84781,-16.34889,0.81294,28.22467,3,71.36051724137931,46,125802
3.84717,-16.34889,0.81748,28.22467,3,71.28224137931036,46,125803
3.84653,-16.34971,0.8220299999999999,28.22467,3,71.20379310344828,46,125804
3.84588,-16.34889,0.8265600000000001,28.22467,3,71.12568965517242,46,125805
3.84524,-16.34889,0.8311,28.2359,3,71.04741379310344,46,125806
3.84524,-16.34889,0.83565,28.22467,3,70.96896551724139,46,125807
3.84459,-16.34971,0.84019,28.42683,3,70.89068965517242,46,125808
3.84395,-16.34889,0.84473,28.22467,3,70.81241379310345,46,125809
3.8433,-16.34889,0.8492700000000001,28.21344,3,70.7341379310345,46,125810
3.84266,-16.34971,0.8538,28.22467,3,70.65603448275863,46,125811
3.84266,-16.34971,0.85836,28.22467,3,70.57741379310345,46,125812
3.84202,-16.34971,0.8629,28.22467,3,70.4991379310345,46,125813
3.84137,-16.34889,0.8674299999999999,28.22467,3,70.42103448275863,46,125814
3.84073,-16.34889,0.87198,28.22467,3,70.34258620689657,46,125815
3.84008,-16.34971,0.87651,28.42683,3,70.2644827586207,46,125816
3.83944,-16.34971,0.8810600000000001,28.2359,3,70.18603448275863,46,125817
3.83944,-16.34889,0.8856200000000001,28.22467,3,70.10741379310345,46,125818
3.83879,-16.34889,0.89015,28.22467,3,70.02931034482759,46,125819
3.83815,-16.34889,0.8946799999999999,28.42683,3,69.95120689655174,46,125820
3.83751,-16.34971,0.8992399999999999,28.43807,3,69.87258620689656,46,125821
3.83686,-16.34889,0.90376,28.42683,3,69.7946551724138,46,125822
3.83622,-16.34889,0.9083,28.43807,3,69.71637931034485,46,125823
3.83557,-16.34889,0.91284,28.42683,3,69.63810344827587,46,125824
3.83493,-16.34971,0.9174,28.42683,3,69.5594827586207,46,125825
3.83493,-16.34971,0.92194,28.42683,3,69.48120689655173,46,125826
3.83429,-16.34889,0.92647,28.42683,3,69.40310344827587,46,125827
3.83364,-16.34889,0.93102,28.43807,3,69.3246551724138,46,125828
3.83364,-16.34971,0.93557,28.42683,3,69.24620689655173,46,125829
3.833,-16.34971,0.9401,28.43807,3,69.16810344827587,46,125830
3.83235,-16.34889,0.94463,28.43807,3,69.09,46,125831
3.83171,-16.34889,0.94919,28.4156,3,69.01137931034484,46,125832
3.83106,-16.34889,0.95372,28.42683,3,68.93327586206898,46,125833
3.83042,-16.34971,0.95827,28.42683,3,68.85482758620691,46,125834
3.83042,-16.34889,0.96281,28.43807,3,68.77655172413793,46,125835
3.82978,-16.34889,0.96736,28.42683,3,68.69810344827587,46,125836
3.82913,-16.34971,0.9719,28.4156,3,68.61982758620691,46,125837
3.82849,-16.34971,0.97643,28.4156,3,68.54172413793106,46,125838
3.82784,-16.34889,0.98097,28.42683,3,68.46344827586208,46,125839
3.82784,-16.34889,0.98552,28.43807,3,68.385,46,125840
3.8272,-16.34971,0.99005,28.43807,3,68.30689655172414,46,125841
3.82655,-16.34971,0.9946,28.43807,3,68.22844827586208,46,125842
3.82591,-16.34889,0.99913,28.43807,3,68.15034482758622,46,125843
3.82527,-16.34889,1.00367,28.42683,3,68.07206896551725,46,125844
3.82462,-16.34889,1.00821,28.43807,3,67.99379310344828,46,125845
3.82462,-16.34971,1.01276,28.43807,3,67.91534482758621,46,125846
3.82398,-16.34971,1.0173,28.42683,3,67.83706896551725,46,125847
3.82333,-16.34889,1.02185,28.64023,3,67.75862068965519,46,125848
3.82269,-16.34889,1.0263799999999998,28.43807,3,67.68051724137932,46,125849
3.82269,-16.34971,1.03092,28.629,3,67.60224137931036,46,125850
3.82205,-16.34971,1.03548,28.64023,3,67.52362068965519,46,125851
3.8214,-16.34889,1.04,28.629,3,67.44568965517242,46,125852
3.82076,-16.34889,1.04455,28.629,3,67.36724137931034,46,125853
3.82011,-16.34971,1.04911,28.64023,3,67.28862068965519,46,125854
3.82011,-16.34971,1.0536299999999998,28.64023,3,67.21068965517242,46,125855
3.81947,-16.34889,1.05817,28.629,3,67.13241379310345,46,125856
3.81882,-16.34889,1.06271,28.64023,3,67.05413793103449,46,125857
3.81818,-16.34971,1.06726,28.629,3,66.97568965517242,46,125858
3.81754,-16.34971,1.07181,28.629,3,66.89724137931034,46,125859
3.81689,-16.34889,1.07634,28.64023,3,66.81913793103449,46,125860
3.81689,-16.34889,1.0808799999999998,28.629,3,66.74086206896554,46,125861
3.81625,-16.34971,1.08544,28.629,3,66.66224137931034,46,125862
3.8156,-16.34971,1.08996,28.85363,3,66.58431034482759,46,125863
3.81496,-16.34889,1.09451,28.64023,3,66.50586206896551,46,125864
3.81432,-16.34889,1.09905,28.629,3,66.42758620689656,46,125865
3.81432,-16.34971,1.10358,28.85363,3,66.3494827586207,46,125866
3.81367,-16.34971,1.10814,28.64023,3,66.27086206896553,46,125867
3.81303,-16.34889,1.11268,28.64023,3,66.19258620689656,46,125868
3.81303,-16.34971,1.11721,28.8424,3,66.1144827586207,46,125869
3.81238,-16.34971,1.12175,28.85363,3,66.03620689655173,46,125870
3.81174,-16.34889,1.1263,28.85363,3,65.95775862068967,46,125871
3.81109,-16.34889,1.13085,28.85363,3,65.8793103448276,46,125872
3.81045,-16.34971,1.13537,28.85363,3,65.80137931034483,46,125873
3.81045,-16.34971,1.13993,28.85363,3,65.72275862068965,46,125874
3.80981,-16.34889,1.14447,28.85363,3,65.6444827586207,46,125875
3.80916,-16.34889,1.149,28.85363,3,65.56637931034483,46,125876
3.80852,-16.34971,1.15355,28.85363,3,65.48793103448277,46,125877
3.80852,-16.34971,1.1581,28.86486,3,65.4094827586207,46,125878
3.80787,-16.34889,1.1626299999999998,28.85363,3,65.33137931034483,46,125879
3.80723,-16.34889,1.16719,28.8424,3,65.25275862068966,46,125880
3.80658,-16.34971,1.17171,28.85363,3,65.1748275862069,46,125881
3.80594,-16.34971,1.17626,28.85363,3,65.09637931034483,46,125882
3.8053,-16.34889,1.18081,28.8424,3,65.01793103448277,46,125883
3.8053,-16.34889,1.18535,28.85363,3,64.93965517241381,46,125884
3.80465,-16.34889,1.1898799999999998,28.8424,3,64.86155172413794,46,125885
3.80401,-16.34971,1.19441,29.06703,3,64.78344827586207,46,125886
3.80336,-16.34889,1.19897,29.06703,3,64.7048275862069,46,125887
3.80336,-16.34889,1.2035,29.06703,3,64.62672413793105,46,125888
3.80272,-16.34889,1.20805,29.0558,3,64.54827586206896,46,125889
3.80208,-16.34971,1.2126,29.0558,3,64.4698275862069,46,125890
3.80143,-16.34971,1.2171299999999998,29.06703,3,64.39172413793105,46,125891
3.80143,-16.34889,1.22167,29.0558,3,64.31344827586207,46,125892
3.80079,-16.34889,1.22621,29.0558,3,64.23517241379311,46,125893
3.80014,-16.34889,1.23077,29.0558,3,64.15655172413794,46,125894
3.7995,-16.34971,1.2353,29.06703,3,64.07844827586209,46,125895
3.7995,-16.34889,1.23985,29.06703,3,64.00000000000001,46,125896
3.79885,-16.34889,1.2443799999999998,29.06703,3,63.92189655172415,46,125897
3.79821,-16.34971,1.24893,29.0558,3,63.84344827586207,46,125898
3.79757,-16.34971,1.25347,29.06703,3,63.76517241379311,46,125899
3.79692,-16.34971,1.258,29.06703,3,63.68706896551725,46,125900
3.79692,-16.34889,1.26255,29.06703,3,63.608620689655176,46,125901
3.79628,-16.34971,1.2671,29.26919,3,63.53017241379311,46,125902
3.795630000000001,-16.34971,1.27162,29.25796,3,63.45224137931036,46,125903
3.79499,-16.34971,1.27618,29.25796,3,63.373620689655176,46,125904
3.79434,-16.34889,1.2807,29.26919,3,63.29568965517242,46,125905
3.79434,-16.34889,1.28524,29.26919,3,63.21741379310346,46,125906
3.7937,-16.34889,1.2898,29.26919,3,63.13879310344827,46,125907
3.79306,-16.34889,1.29433,29.26919,3,63.060689655172425,46,125908
3.79306,-16.34971,1.29889,29.25796,3,62.98206896551725,46,125909
3.79241,-16.34889,1.30342,29.25796,3,62.90396551724138,46,125910
3.79177,-16.34889,1.30797,29.26919,3,62.82551724137932,46,125911
3.79177,-16.34971,1.31249,29.26919,3,62.74758620689657,46,125912
3.79112,-16.34971,1.31704,29.26919,3,62.66913793103449,46,125913
3.79048,-16.34971,1.32158,29.26919,3,62.59086206896553,46,125914
3.78984,-16.34889,1.32614,29.26919,3,62.51224137931036,46,125915
3.78984,-16.34889,1.33066,29.26919,3,62.4343103448276,46,125916
3.78919,-16.34889,1.3352,29.26919,3,62.35603448275864,46,125917
3.78855,-16.34971,1.33974,29.26919,3,62.27775862068966,46,125918
3.78855,-16.34889,1.34429,29.47136,3,62.1993103448276,46,125919
3.7879,-16.34971,1.34884,29.28042,3,62.12086206896553,46,125920
3.78726,-16.34889,1.35337,29.26919,3,62.04275862068966,46,125921
3.78661,-16.34889,1.35792,29.47136,3,61.9643103448276,46,125922
3.78661,-16.34889,1.36246,29.47136,3,61.88603448275864,46,125923
3.78597,-16.34889,1.36701,29.48259,3,61.80758620689657,46,125924
3.78533,-16.34971,1.37153,29.48259,3,61.7296551724138,46,125925
3.78468,-16.34889,1.37607,29.47136,3,61.65137931034484,46,125926
3.78404,-16.34889,1.38063,29.47136,3,61.57275862068966,46,125927
3.78404,-16.34971,1.38516,29.48259,3,61.4946551724138,46,125928
3.78339,-16.34971,1.3897,29.47136,3,61.41637931034482,46,125929
3.78275,-16.34971,1.39424,29.48259,3,61.33810344827587,46,125930
3.78275,-16.34889,1.39878,29.47136,3,61.25982758620691,46,125931
3.7821,-16.34889,1.40332,29.47136,3,61.18155172413795,46,125932
3.78146,-16.34971,1.4078700000000002,29.48259,3,61.10310344827587,46,125933
3.78082,-16.34971,1.41242,29.47136,3,61.0246551724138,46,125934
3.78082,-16.34971,1.41696,29.48259,3,60.94637931034482,46,125935
3.78017,-16.34889,1.42149,29.48259,3,60.86827586206898,46,125936
3.77953,-16.34889,1.42603,29.47136,3,60.79000000000001,46,125937
3.77953,-16.34971,1.43059,29.47136,3,60.711379310344846,46,125938
3.778880000000001,-16.34971,1.4351200000000002,29.68476,3,60.63327586206897,46,125939
3.778880000000001,-16.34889,1.43966,29.69599,3,60.555000000000014,46,125940
3.77824,-16.34971,1.44421,29.69599,3,60.476551724137934,46,125941
3.77824,-16.34971,1.44874,29.69599,3,60.39844827586208,46,125942
3.77695,-16.34971,1.45328,29.68476,3,60.3201724137931,46,125943
3.77695,-16.34889,1.45782,29.69599,3,60.24189655172415,46,125944
3.77631,-16.34889,1.4623700000000002,29.68476,3,60.16344827586208,46,125945
3.77566,-16.34889,1.46691,29.68476,3,60.08517241379312,46,125946
3.77566,-16.34971,1.47144,29.69599,3,60.00706896551724,46,125947
3.77502,-16.34889,1.476,29.69599,3,59.92844827586208,46,125948
3.77437,-16.34889,1.48054,29.69599,3,59.8501724137931,46,125949
3.773730000000001,-16.34889,1.48507,29.68476,3,59.77206896551726,46,125950
3.773730000000001,-16.34971,1.48961,29.68476,3,59.693793103448286,46,125951
3.77309,-16.34889,1.4941799999999998,29.68476,3,59.61500000000001,46,125952
3.77244,-16.34889,1.49869,29.68476,3,59.53724137931035,46,125953
3.77244,-16.34889,1.50324,29.68476,3,59.458793103448286,46,125954
3.7718,-16.34971,1.50779,29.68476,3,59.38034482758622,46,125955
3.7718,-16.34971,1.51232,29.68476,3,59.30224137931035,46,125956
3.77115,-16.34889,1.5168700000000002,29.89816,3,59.22379310344829,46,125957
3.77051,-16.34889,1.52141,29.68476,3,59.14551724137931,46,125958
3.77051,-16.34889,1.52595,29.88692,3,59.06724137931035,46,125959
3.76987,-16.34889,1.5305,29.89816,3,58.98879310344829,46,125960
3.76922,-16.34971,1.53504,29.68476,3,58.91051724137933,46,125961
3.76922,-16.34971,1.53956,29.90939,3,58.83258620689656,46,125962
3.768580000000001,-16.34889,1.54411,29.89816,3,58.75413793103449,46,125963
3.76793,-16.34889,1.54866,29.89816,3,58.67568965517242,46,125964
3.76793,-16.34971,1.55321,29.89816,3,58.597241379310354,46,125965
3.76729,-16.34971,1.5577299999999998,29.89816,3,58.51931034482758,46,125966
3.76664,-16.34889,1.56228,29.89816,3,58.44086206896552,46,125967
3.76664,-16.34889,1.56682,29.89816,3,58.36258620689656,46,125968
3.766,-16.34971,1.5713700000000002,29.89816,3,58.28413793103449,46,125969
3.76536,-16.34971,1.5759,29.90939,3,58.20603448275863,46,125970
3.76536,-16.34971,1.58045,29.89816,3,58.12758620689656,46,125971
3.76471,-16.34971,1.585,29.88692,3,58.049137931034494,46,125972
3.76407,-16.34971,1.58953,29.89816,3,57.97103448275863,46,125973
3.76342,-16.34889,1.59407,30.11155,3,57.89275862068966,46,125974
3.76342,-16.34889,1.59861,29.89816,3,57.81448275862071,46,125975
3.76278,-16.34889,1.60316,30.10032,3,57.73603448275863,46,125976
3.76278,-16.34889,1.60769,30.10032,3,57.65793103448277,46,125977
3.76213,-16.34889,1.6122299999999998,30.10032,3,57.579655172413815,46,125978
3.76149,-16.34889,1.61679,29.89816,3,57.50103448275863,46,125979
3.76149,-16.34971,1.62133,30.10032,3,57.42275862068967,46,125980
3.76085,-16.34971,1.62585,30.11155,3,57.3448275862069,46,125981
3.7602,-16.34971,1.63041,30.10032,3,57.26620689655173,46,125982
3.7602,-16.34889,1.63495,30.10032,3,57.18793103448277,46,125983
3.75956,-16.34971,1.6394799999999998,30.10032,3,57.1098275862069,46,125984
3.75891,-16.34889,1.6440400000000002,30.10032,3,57.03120689655173,46,125985
3.75891,-16.34889,1.6485599999999998,30.10032,3,56.95327586206898,46,125986
3.75827,-16.34889,1.65311,30.11155,3,56.874827586206905,46,125987
3.75827,-16.34971,1.65766,30.10032,3,56.79637931034484,46,125988
3.75763,-16.34889,1.66218,30.10032,3,56.71844827586207,46,125989
3.75763,-16.34971,1.66674,30.10032,3,56.639827586206906,46,125990
3.75698,-16.34889,1.67127,30.10032,3,56.56172413793104,46,125991
3.75634,-16.34889,1.6758099999999998,30.10032,3,56.48344827586209,46,125992
3.75569,-16.34889,1.68035,30.10032,3,56.40517241379311,46,125993
3.75569,-16.34889,1.68491,30.10032,3,56.32655172413794,46,125994
3.75505,-16.34889,1.68944,30.11155,3,56.24844827586207,46,125995
3.75505,-16.34971,1.69399,30.31372,3,56.17,46,125996
3.7544,-16.34971,1.69852,30.31372,3,56.09189655172415,46,125997
3.75376,-16.34971,1.7030599999999998,30.31372,3,56.013620689655184,46,125998
3.75376,-16.34971,1.7076,30.31372,3,55.93534482758621,46,125999
3.75312,-16.34889,1.71216,30.10032,3,55.856724137931046,46,126000
3.75247,-16.34889,1.71668,30.32495,3,55.77879310344828,46,126001
3.75247,-16.34889,1.72122,30.30249,3,55.70051724137932,46,126002
3.75183,-16.34971,1.72576,30.31372,3,55.62224137931035,46,126003
3.75183,-16.34971,1.7303099999999998,30.31372,3,55.54379310344828,46,126004
3.75118,-16.34971,1.73487,30.31372,3,55.46517241379311,46,126005
3.75118,-16.34971,1.7393900000000002,30.30249,3,55.387241379310346,46,126006
3.75054,-16.34971,1.74394,30.31372,3,55.308793103448274,46,126007
3.74989,-16.34889,1.74849,30.32495,3,55.23034482758621,46,126008
3.74989,-16.34889,1.75303,30.31372,3,55.15206896551725,46,126009
3.74925,-16.34889,1.7575599999999998,30.31372,3,55.07396551724138,46,126010
3.74925,-16.34971,1.7621,30.30249,3,54.99568965517242,46,126011
3.74861,-16.34971,1.76665,30.31372,3,54.91724137931034,46,126012
3.74861,-16.34971,1.77118,30.31372,3,54.839137931034486,46,126013
3.74796,-16.34971,1.77572,30.52712,3,54.76086206896553,46,126014
3.74732,-16.34971,1.78027,30.52712,3,54.68241379310346,46,126015
3.74732,-16.34889,1.7848099999999998,30.52712,3,54.60413793103451,46,126016
3.74667,-16.34971,1.7893599999999998,30.51589,3,54.52568965517243,46,126017
3.74667,-16.34889,1.7938900000000002,30.31372,3,54.44758620689655,46,126018
3.74603,-16.34889,1.79844,30.51589,3,54.36913793103449,46,126019
3.74539,-16.34971,1.80297,30.31372,3,54.29103448275863,46,126020
3.74474,-16.34971,1.80751,30.51589,3,54.21275862068967,46,126021
3.74474,-16.34889,1.81206,30.52712,3,54.1343103448276,46,126022
3.7441,-16.34971,1.81661,30.52712,3,54.05586206896553,46,126023
3.74345,-16.34971,1.82115,30.51589,3,53.97758620689656,46,126024
3.74345,-16.34971,1.82568,30.51589,3,53.89948275862069,46,126025
3.74281,-16.34889,1.83024,30.51589,3,53.82086206896553,46,126026
3.74281,-16.34889,1.83476,30.52712,3,53.74293103448276,46,126027
3.74216,-16.34889,1.8393,30.52712,3,53.6646551724138,46,126028
3.74216,-16.34971,1.84384,30.52712,3,53.58637931034484,46,126029
3.74152,-16.34971,1.84839,30.52712,3,53.50793103448276,46,126030
3.74152,-16.34889,1.8529400000000005,30.52712,3,53.42948275862069,46,126031
3.74088,-16.34971,1.85748,30.51589,3,53.35120689655174,46,126032
3.74088,-16.34971,1.86201,30.52712,3,53.27310344827587,46,126033
3.74023,-16.34889,1.86655,30.52712,3,53.194827586206905,46,126034
3.74023,-16.34889,1.87111,30.51589,3,53.11620689655174,46,126035
3.73959,-16.34889,1.87564,30.52712,3,53.03810344827587,46,126036
3.73959,-16.34971,1.88017,30.74052,3,52.960000000000015,46,126037
3.73894,-16.34889,1.88473,30.72928,3,52.881379310344826,46,126038
3.73894,-16.34889,1.88927,30.52712,3,52.80310344827587,46,126039
3.7383,-16.34971,1.89381,30.72928,3,52.72482758620691,46,126040
3.7383,-16.34971,1.89836,30.74052,3,52.64637931034483,46,126041
3.73766,-16.34889,1.90289,30.72928,3,52.56827586206897,46,126042
3.73766,-16.34889,1.90742,30.74052,3,52.49017241379311,46,126043
3.73701,-16.34971,1.91197,30.74052,3,52.41172413793104,46,126044
3.73701,-16.34889,1.91651,30.74052,3,52.33344827586208,46,126045
3.73637,-16.34971,1.92106,30.74052,3,52.25500000000001,46,126046
3.73637,-16.34971,1.92559,30.74052,3,52.17689655172416,46,126047
3.73572,-16.34889,1.93013,30.74052,3,52.09862068965518,46,126048
3.73508,-16.34889,1.93468,30.74052,3,52.02017241379311,46,126049
3.73508,-16.34889,1.93923,30.74052,3,51.94172413793103,46,126050
3.73443,-16.34889,1.94376,30.72928,3,51.86362068965518,46,126051
3.73443,-16.34889,1.94831,30.72928,3,51.78517241379311,46,126052
3.73379,-16.34889,1.95284,30.74052,3,51.70706896551725,46,126053
3.73315,-16.34889,1.95738,30.72928,3,51.62879310344829,46,126054
3.73315,-16.34971,1.96192,30.74052,3,51.55051724137931,46,126055
3.7325,-16.34889,1.96647,30.88652,3,51.472068965517245,46,126056
3.7325,-16.34971,1.97102,30.72928,3,51.39362068965518,46,126057
3.73186,-16.34971,1.97556,30.95391,3,51.31534482758622,46,126058
3.73186,-16.34971,1.9801,30.94268,3,51.237068965517246,46,126059
3.73121,-16.34971,1.98464,30.72928,3,51.15879310344829,46,126060
3.73121,-16.34971,1.98917,30.95391,3,51.08068965517242,46,126061
3.73057,-16.34971,1.99371,30.94268,3,51.00241379310345,46,126062
3.73057,-16.34971,1.99825,30.94268,3,50.92413793103449,46,126063
3.72992,-16.34971,2.0028,30.94268,3,50.84568965517242,46,126064
3.72992,-16.34889,2.00735,30.94268,3,50.76724137931034,46,126065
3.72928,-16.34971,2.01189,30.94268,3,50.688965517241385,46,126066
3.72928,-16.34971,2.01643,30.93145,3,50.61068965517242,46,126067
3.72864,-16.34971,2.02098,30.95391,3,50.53224137931034,46,126068
3.72864,-16.34889,2.0255,30.94268,3,50.4543103448276,46,126069
3.72799,-16.34889,2.03006,30.95391,3,50.37568965517242,46,126070
3.72799,-16.34971,2.0346,30.94268,3,50.29741379310345,46,126071
3.72735,-16.34971,2.03913,30.95391,3,50.2193103448276,46,126072
3.72735,-16.34971,2.04368,30.95391,3,50.14086206896552,46,126073
3.7267,-16.34971,2.04823,30.94268,3,50.06241379310345,46,126074
3.7267,-16.34889,2.05277,30.94268,3,49.98413793103449,46,126075
3.72606,-16.34889,2.0573,30.95391,3,49.90603448275863,46,126076
3.72606,-16.34971,2.06183,30.94268,3,49.82793103448276,46,126077
3.72542,-16.34889,2.06639,30.93145,3,49.74931034482759,46,126078
3.72542,-16.34971,2.07092,31.14485,3,49.67120689655173,46,126079
3.72477,-16.34889,2.07547,31.15608,3,49.59275862068967,46,126080
3.72477,-16.34971,2.08002,31.15608,3,49.51431034482759,46,126081
3.72413,-16.34889,2.08456,31.14485,3,49.43603448275862,46,126082
3.72413,-16.34971,2.08909,31.14485,3,49.35793103448276,46,126083
3.72348,-16.34889,2.09362,31.15608,3,49.279827586206906,46,126084
3.72348,-16.34971,2.09817,31.16731,3,49.20137931034483,46,126085
3.72284,-16.34971,2.10272,31.15608,3,49.12293103448276,46,126086
3.72284,-16.34971,2.10725,31.14485,3,49.04482758620691,46,126087
3.72219,-16.34971,2.1118,31.14485,3,48.96637931034483,46,126088
3.72219,-16.34971,2.11633,31.15608,3,48.88827586206897,46,126089
3.72155,-16.34971,2.12088,31.15608,3,48.80982758620691,46,126090
3.72155,-16.34971,2.12543,31.15608,3,48.73137931034483,46,126091
3.72091,-16.34971,2.12996,31.15608,3,48.65327586206897,46,126092
3.72091,-16.34971,2.1345,31.15608,3,48.575,46,126093
3.72026,-16.34971,2.13904,31.15608,3,48.49672413793104,46,126094
3.72026,-16.34889,2.1436,31.15608,3,48.418103448275865,46,126095
3.71962,-16.34889,2.14814,31.15608,3,48.3398275862069,46,126096
3.71962,-16.34889,2.15267,31.15608,3,48.26172413793104,46,126097
3.71897,-16.34889,2.15721,31.16731,3,48.18344827586207,46,126098
3.71897,-16.34971,2.16175,31.14485,3,48.10517241379311,46,126099
3.71897,-16.34971,2.16629,31.38071,3,48.02689655172415,46,126100
3.71833,-16.34889,2.17083,31.38071,3,47.94862068965518,46,126101
3.71833,-16.34971,2.17538,31.15608,3,47.87017241379312,46,126102
3.71768,-16.34889,2.17993,31.35825,3,47.79172413793104,46,126103
3.71768,-16.34889,2.18446,31.36948,3,47.71362068965518,46,126104
3.71704,-16.34889,2.189,31.36948,3,47.63534482758621,46,126105
3.71704,-16.34889,2.19355,31.36948,3,47.556896551724144,46,126106
3.7164,-16.34889,2.19808,31.35825,3,47.47879310344828,46,126107
3.7164,-16.34971,2.20262,31.36948,3,47.40051724137931,46,126108
3.71575,-16.34889,2.20716,31.36948,3,47.32224137931036,46,126109
3.71575,-16.34889,2.21172,31.35825,3,47.24362068965518,46,126110
3.71575,-16.34889,2.21624,31.38071,3,47.16568965517242,46,126111
3.71511,-16.34971,2.22079,31.36948,3,47.08724137931036,46,126112
3.71511,-16.34971,2.22534,31.36948,3,47.00879310344828,46,126113
3.71446,-16.34889,2.22988,31.35825,3,46.93051724137931,46,126114
3.71446,-16.34889,2.23442,31.36948,3,46.85224137931036,46,126115
3.71382,-16.34971,2.23896,31.36948,3,46.773965517241386,46,126116
3.71382,-16.34971,2.24349,31.35825,3,46.69586206896552,46,126117
3.71318,-16.34971,2.24804,31.35825,3,46.61741379310345,46,126118
3.71318,-16.34889,2.25257,31.35825,3,46.5393103448276,46,126119
3.71253,-16.34971,2.25714,31.57164,3,46.460517241379314,46,126120
3.71253,-16.34971,2.26166,31.58287,3,46.38258620689656,46,126121
3.71189,-16.34971,2.26622,31.36948,3,46.30396551724139,46,126122
3.71189,-16.34971,2.27076,31.36948,3,46.22568965517242,46,126123
3.71124,-16.34889,2.27529,31.58287,3,46.14758620689656,46,126124
3.71124,-16.34889,2.27983,31.57164,3,46.0693103448276,46,126125
3.71124,-16.34889,2.28436,31.56041,3,45.99120689655173,46,126126
3.7106,-16.34971,2.28892,31.58287,3,45.91258620689656,46,126127
3.7106,-16.34889,2.29345,31.57164,3,45.834482758620695,46,126128
3.70995,-16.34971,2.298,31.57164,3,45.75603448275863,46,126129
3.70995,-16.34971,2.30255,31.58287,3,45.67758620689656,46,126130
3.70931,-16.34889,2.30708,31.57164,3,45.599482758620695,46,126131
3.70931,-16.34889,2.31163,31.58287,3,45.52103448275863,46,126132
3.70931,-16.34889,2.31616,31.57164,3,45.44293103448276,46,126133
3.70867,-16.34971,2.32071,31.57164,3,45.364482758620696,46,126134
3.70867,-16.34971,2.32525,31.57164,3,45.28620689655173,46,126135
3.70802,-16.34971,2.32979,31.57164,3,45.20793103448276,46,126136
3.70802,-16.34889,2.33433,31.57164,3,45.1296551724138,46,126137
3.70738,-16.34889,2.33888,31.58287,3,45.05120689655173,46,126138
3.70738,-16.34889,2.3434,31.58287,3,44.973275862068974,46,126139
3.70738,-16.34889,2.34795,31.77381,3,44.89482758620691,46,126140
3.70673,-16.34971,2.35249,31.78504,3,44.81655172413794,46,126141
3.70673,-16.34971,2.35704,31.79627,3,44.73810344827587,46,126142
3.70673,-16.34889,2.36158,31.78504,3,44.65982758620691,46,126143
3.70609,-16.34889,2.36612,31.78504,3,44.58155172413794,46,126144
3.70609,-16.34889,2.37067,31.78504,3,44.50310344827587,46,126145
3.70545,-16.34971,2.3752,31.78504,3,44.425,46,126146
3.70545,-16.34971,2.37974,31.77381,3,44.34672413793104,46,126147
3.7048,-16.34971,2.38428,31.78504,3,44.268448275862085,46,126148
3.7048,-16.34889,2.38883,31.78504,3,44.190000000000005,46,126149
3.7048,-16.34889,2.39336,31.78504,3,44.11189655172415,46,126150
3.70416,-16.34889,2.39791,31.78504,3,44.03344827586208,46,126151
3.70416,-16.34889,2.40245,31.79627,3,43.95517241379311,46,126152
3.70351,-16.34889,2.40699,31.78504,3,43.876896551724144,46,126153
3.70351,-16.34971,2.41154,31.78504,3,43.79844827586208,46,126154
3.70287,-16.34971,2.41608,31.78504,3,43.72017241379311,46,126155
3.70287,-16.34971,2.42061,31.78504,3,43.64206896551725,46,126156
3.70222,-16.34889,2.42517,31.77381,3,43.56344827586208,46,126157
3.70222,-16.34889,2.4297,31.79627,3,43.48534482758621,46,126158
3.70158,-16.34889,2.43425,31.78504,3,43.40689655172415,46,126159
3.70158,-16.34971,2.43877,31.78504,3,43.328965517241386,46,126160
3.70158,-16.34971,2.44334,31.77381,3,43.25017241379311,46,126161
3.70094,-16.34971,2.44786,31.78504,3,43.17224137931035,46,126162
3.70094,-16.34889,2.4524,31.78504,3,43.09396551724139,46,126163
3.70094,-16.34889,2.4569400000000003,31.78504,3,43.015689655172416,46,126164
3.70029,-16.34971,2.46149,31.78504,3,42.93724137931035,46,126165
3.70029,-16.34889,2.46602,31.99844,3,42.859137931034496,46,126166
3.70029,-16.34889,2.47058,31.99844,3,42.78051724137932,46,126167
3.69965,-16.34889,2.47512,31.98721,3,42.70224137931035,46,126168
3.69965,-16.34889,2.47966,31.98721,3,42.62396551724139,46,126169
3.699,-16.34889,2.48421,31.98721,3,42.54551724137932,46,126170
3.699,-16.34971,2.48873,31.99844,3,42.46758620689656,46,126171
3.699,-16.34971,2.49328,31.98721,3,42.38913793103449,46,126172
3.69836,-16.34971,2.49781,31.98721,3,42.31103448275863,46,126173
3.69836,-16.34971,2.50235,31.99844,3,42.23275862068967,46,126174
3.69836,-16.34889,2.5069,31.99844,3,42.15431034482759,46,126175
3.69771,-16.34889,2.5114400000000003,31.99844,3,42.07603448275862,46,126176
3.69771,-16.34889,2.51599,31.98721,3,41.99758620689656,46,126177
3.69707,-16.34889,2.52054,31.99844,3,41.91913793103449,46,126178
3.69707,-16.34889,2.52508,31.99844,3,41.84086206896552,46,126179
3.69707,-16.34971,2.52961,31.97598,3,41.76275862068967,46,126180
3.69643,-16.34971,2.5341400000000003,31.99844,3,41.6846551724138,46,126181
3.69643,-16.34971,2.5386900000000003,31.97598,3,41.606206896551726,46,126182
3.69643,-16.34971,2.54323,31.98721,3,41.52793103448277,46,126183
3.695780000000001,-16.34889,2.54778,31.98721,3,41.4494827586207,46,126184
3.695780000000001,-16.34889,2.55231,31.99844,3,41.37137931034484,46,126185
3.695780000000001,-16.34971,2.55686,32.21184,3,41.29293103448277,46,126186
3.69514,-16.34971,2.56141,31.99844,3,41.2144827586207,46,126187
3.69514,-16.34889,2.56595,31.98721,3,41.13620689655173,46,126188
3.69449,-16.34971,2.57049,32.21184,3,41.05793103448276,46,126189
3.69449,-16.34889,2.57503,31.99844,3,40.9796551724138,46,126190
3.69449,-16.34971,2.57956,32.21184,3,40.90155172413794,46,126191
3.69385,-16.34971,2.58412,32.21184,3,40.82293103448277,46,126192
3.69385,-16.34971,2.58865,32.21184,3,40.74482758620691,46,126193
3.69321,-16.34971,2.5931900000000003,32.21184,3,40.66655172413793,46,126194
3.69321,-16.34971,2.59773,32.20061,3,40.588275862068976,46,126195
3.69321,-16.34971,2.60227,32.20061,3,40.51000000000001,46,126196
3.69256,-16.34889,2.60681,32.20061,3,40.43172413793104,46,126197
3.69256,-16.34889,2.61135,32.21184,3,40.35344827586208,46,126198
3.69256,-16.34971,2.6159,32.21184,3,40.275000000000006,46,126199
3.69192,-16.34971,2.62043,32.20061,3,40.19689655172415,46,126200
3.69192,-16.34889,2.62497,32.21184,3,40.11862068965518,46,126201
3.69127,-16.34889,2.62952,32.20061,3,40.04017241379311,46,126202
3.69127,-16.34889,2.63407,32.21184,3,39.96172413793104,46,126203
3.69127,-16.34971,2.63861,32.21184,3,39.88344827586208,46,126204
3.69127,-16.34889,2.64315,32.21184,3,39.80517241379311,46,126205
3.69063,-16.34971,2.6477,32.20061,3,39.72672413793104,46,126206
3.69063,-16.34889,2.65222,32.414,3,39.64879310344829,46,126207
3.69063,-16.34971,2.65676,32.21184,3,39.57051724137932,46,126208
3.68998,-16.34971,2.66131,32.402770000000004,3,39.492068965517255,46,126209
3.68998,-16.34889,2.66585,32.21184,3,39.413793103448285,46,126210
3.68998,-16.34889,2.6704,32.414,3,39.33534482758621,46,126211
3.68998,-16.34971,2.67493,32.42523,3,39.25724137931036,46,126212
3.68934,-16.34971,2.67947,32.414,3,39.17896551724139,46,126213
3.68934,-16.34971,2.68401,32.414,3,39.10068965517242,46,126214
3.68934,-16.34971,2.68856,32.414,3,39.02224137931035,46,126215
3.6887,-16.34971,2.69311,32.414,3,38.943793103448286,46,126216
3.6887,-16.34971,2.69766,32.414,3,38.86534482758621,46,126217
3.6887,-16.34971,2.7022,32.414,3,38.78706896551725,46,126218
3.68805,-16.34971,2.70673,32.414,3,38.70896551724139,46,126219
3.68805,-16.34971,2.7112700000000003,32.414,3,38.63068965517241,46,126220
3.68805,-16.34889,2.71582,32.402770000000004,3,38.55224137931035,46,126221
3.68741,-16.34971,2.72037,32.402770000000004,3,38.47379310344828,46,126222
3.68741,-16.34971,2.7248900000000003,32.414,3,38.39586206896552,46,126223
3.68741,-16.34971,2.72945,32.414,3,38.31724137931035,46,126224
3.68676,-16.34889,2.73397,32.414,3,38.2393103448276,46,126225
