Repository: uw-mad-dash/Battery-SoC-Estimation

## Data
The [LiPo 5450 mAh cell](https://maxamps.com/products/lipo-5450-1s-3-7v-battery) data can be found in <em>data</em> directory 👀. We collected 48 discharging-charging cycles for CRates 1, 2, 3, and 4. The measurements were recorded at 1 second rate. To understand data better, we provided a [Jupyter](https://jupyter.org/) notebook <em>data_visualization.ipynb</em> in <em>notebooks</em> directory. We used [Jupyter Dash](https://github.com/plotly/jupyter-dash) library which allows to create interactive plots. Names of the columns in the csv files containing data should be self-explanatory, except column 'AhStep [Ah]'. This column represents the cell capacity in Ah.

File: data/CRate3_Cycle47.csv (part 1 of 5)
Voltage [V],Current [A],AhStep [Ah],TempBottom [C],CRate [-],SOC [%],Cycle [-],Time [s]
4.03463,16.34971,0.0041,26.95551,3,85.28017241379311,47,128419
4.02883,16.34971,0.00863,26.95551,3,85.20206896551724,47,128420
4.02432,16.34889,0.01317,26.96674,3,85.12379310344829,47,128421
4.02046,16.34971,0.01771,26.96674,3,85.04551724137932,47,128422
4.01724,16.34971,0.02226,26.96674,3,84.96706896551724,47,128423
4.01402,16.34889,0.02681,26.95551,3,84.88862068965517,47,128424
4.0108,16.34971,0.03134,26.95551,3,84.81051724137932,47,128425
4.00822,16.34889,0.03589,26.95551,3,84.73206896551724,47,128426
4.0056400000000005,16.34971,0.04043,26.96674,3,84.6537931034483,47,128427
4.00307,16.34971,0.04496,26.96674,3,84.57568965517243,47,128428
4.00113,16.34971,0.04951,26.95551,3,84.49724137931035,47,128429
3.9992,16.34971,0.05405,26.95551,3,84.41896551724138,47,128430
3.99727,16.34889,0.0585799999999999,26.96674,3,84.34086206896552,47,128431
3.99534,16.34889,0.06314,26.96674,3,84.26224137931035,47,128432
3.9934,16.34889,0.06766,26.96674,3,84.1843103448276,47,128433
3.99147,16.34889,0.07222,26.96674,3,84.10568965517243,47,128434
3.98954,16.34889,0.07677,26.96674,3,84.02724137931035,47,128435
3.98825,16.34971,0.08129,26.95551,3,83.9493103448276,47,128436
3.98696,16.34971,0.0858299999999999,27.16891,3,83.87103448275863,47,128437
3.98567,16.34971,0.09038,27.16891,3,83.79258620689657,47,128438
3.98438,16.34971,0.09492,27.18014,3,83.7143103448276,47,128439
3.98245,16.34889,0.09946,27.00044,3,83.63603448275863,47,128440
3.98116,16.34889,0.1040099999999999,27.16891,3,83.55758620689657,47,128441
3.97987,16.34971,0.10855,27.18014,3,83.4793103448276,47,128442
3.97859,16.34971,0.11308,27.16891,3,83.40120689655173,47,128443
3.9773,16.34889,0.11763,27.16891,3,83.32275862068965,47,128444
3.97601,16.34889,0.12218,27.18014,3,83.2443103448276,47,128445
3.97472,16.34889,0.12672,27.16891,3,83.16603448275863,47,128446
3.973430000000001,16.34971,0.13125,27.16891,3,83.08793103448278,47,128447
3.97214,16.34889,0.13579,27.18014,3,83.0096551724138,47,128448
3.97086,16.34971,0.14034,27.38231,3,82.93120689655173,47,128449
3.96957,16.34889,0.14489,27.39354,3,82.85275862068966,47,128450
3.96892,16.34971,0.14942,27.38231,3,82.7746551724138,47,128451
3.96763,16.34971,0.1539599999999999,27.37108,3,82.69637931034484,47,128452
3.96635,16.34971,0.1585,27.37108,3,82.61810344827586,47,128453
3.96506,16.34889,0.16305,27.38231,3,82.5396551724138,47,128454
3.96441,16.34971,0.16758,27.37108,3,82.46155172413795,47,128455
3.963130000000001,16.34889,0.17212,27.38231,3,82.38327586206898,47,128456
3.96184,16.34971,0.1766599999999999,27.38231,3,82.305,47,128457
3.96055,16.34889,0.1812099999999999,27.39354,3,82.22655172413793,47,128458
3.95926,16.34971,0.18574,27.38231,3,82.14844827586208,47,128459
3.95797,16.34889,0.19029,27.59571,3,82.07000000000001,47,128460
3.95733,16.34971,0.19484,27.59571,3,81.99155172413793,47,128461
3.95604,16.34971,0.19939,27.59571,3,81.91310344827586,47,128462
3.95475,16.34971,0.20393,27.58447,3,81.83482758620691,47,128463
3.95411,16.34971,0.2084599999999999,27.59571,3,81.75672413793104,47,128464
3.95282,16.34971,0.2130099999999999,27.58447,3,81.67827586206897,47,128465
3.95153,16.34889,0.21754,27.59571,3,81.60017241379312,47,128466
3.9496,16.34971,0.22207,27.78664,3,81.52206896551726,47,128467
3.94831,16.34889,0.22662,27.58447,3,81.44362068965518,47,128468
3.94766,16.34971,0.23117,27.79787,3,81.36517241379312,47,128469
3.94638,16.34889,0.2357199999999999,27.79787,3,81.28672413793105,47,128470
3.94509,16.34889,0.24026,27.79787,3,81.20844827586207,47,128471
3.94444,16.34971,0.24478,27.8091,3,81.13051724137932,47,128472
3.94316,16.34889,0.24933,27.8091,3,81.05206896551726,47,128473
3.94187,16.34889,0.25388,27.79787,3,80.97362068965518,47,128474
3.94058,16.34971,0.25841,27.8091,3,80.89551724137932,47,128475
3.93929,16.34889,0.2629599999999999,27.8091,3,80.81706896551725,47,128476
3.938,16.34971,0.26749,27.79787,3,80.7389655172414,47,128477
3.93736,16.34889,0.27203,27.79787,3,80.66068965517242,47,128478
3.93607,16.34971,0.27657,27.79787,3,80.58241379310344,47,128479
3.93478,16.34971,0.28112,28.01127,3,80.5039655172414,47,128480
3.93349,16.34889,0.28567,28.01127,3,80.42551724137932,47,128481
3.9322,16.34971,0.2902099999999999,28.01127,3,80.34724137931035,47,128482
3.93092,16.34971,0.29474,28.01127,3,80.26913793103449,47,128483
3.92963,16.34971,0.29929,28.01127,3,80.19068965517242,47,128484
3.92834,16.34971,0.30382,28.0225,3,80.11258620689655,47,128485
3.92705,16.34971,0.30837,28.0225,3,80.0341379310345,47,128486
3.92641,16.34971,0.31292,28.01127,3,79.95568965517242,47,128487
3.92512,16.34971,0.31745,28.01127,3,79.87758620689655,47,128488
3.92383,16.34971,0.32199,28.01127,3,79.79931034482757,47,128489
3.92254,16.34971,0.32655,28.01127,3,79.72068965517242,47,128490
3.92125,16.34889,0.33107,28.0225,3,79.64275862068966,47,128491
3.92061,16.34971,0.33563,28.01127,3,79.5641379310345,47,128492
3.91932,16.34889,0.34015,28.00004,3,79.48620689655172,47,128493
3.91803,16.34971,0.34469,28.01127,3,79.40793103448277,47,128494
3.91739,16.34889,0.34924,28.19097,3,79.3294827586207,47,128495
3.9161,16.34889,0.35378,28.01127,3,79.25120689655175,47,128496
3.91481,16.34971,0.3583199999999999,28.01127,3,79.17293103448277,47,128497
3.91417,16.34971,0.36288,28.01127,3,79.0943103448276,47,128498
3.91288,16.34889,0.3674199999999999,28.22467,3,79.01603448275863,47,128499
3.91223,16.34971,0.37196,28.21344,3,78.93775862068966,47,128500
3.91095,16.34889,0.3765,28.22467,3,78.85948275862069,47,128501
3.90966,16.34971,0.38104,28.01127,3,78.78120689655174,47,128502
3.90837,16.34971,0.38558,28.22467,3,78.70293103448277,47,128503
3.90772,16.34971,0.3901199999999999,28.22467,3,78.62465517241381,47,128504
3.90708,16.34889,0.39466,28.22467,3,78.54637931034483,47,128505
3.90579,16.34889,0.39921,28.22467,3,78.46793103448276,47,128506
3.90515,16.34889,0.40374,28.22467,3,78.3898275862069,47,128507
3.9045,16.34889,0.40828,28.22467,3,78.31155172413793,47,128508
3.90321,16.34889,0.4128199999999999,28.2359,3,78.23327586206898,47,128509
3.90257,16.34889,0.41736,28.21344,3,78.155,47,128510
3.90128,16.34889,0.4219199999999999,28.22467,3,78.07637931034483,47,128511
3.90064,16.34971,0.42644,28.22467,3,77.99844827586206,47,128512
3.89935,16.34971,0.431,28.22467,3,77.91982758620689,47,128513
3.89871,16.34971,0.43553,28.22467,3,77.84172413793104,47,128514
3.89806,16.34971,0.4400699999999999,28.22467,3,77.76344827586209,47,128515
3.89677,16.34889,0.4446199999999999,28.22467,3,77.68500000000002,47,128516
3.89613,16.34889,0.4491699999999999,28.22467,3,77.60655172413794,47,128517
3.895480000000001,16.34889,0.45371,28.21344,3,77.52827586206898,47,128518
3.89484,16.34971,0.45824,28.21344,3,77.45017241379311,47,128519
3.8942,16.34889,0.46279,28.22467,3,77.37172413793104,47,128520
3.89291,16.34971,0.46731,28.21344,3,77.29379310344828,47,128521
3.89226,16.34971,0.4718699999999999,28.22467,3,77.21517241379311,47,128522
3.89162,16.34889,0.4764,28.22467,3,77.13706896551724,47,128523
3.89097,16.34971,0.48095,28.22467,3,77.05862068965519,47,128524
3.890330000000001,16.34971,0.48549,28.21344,3,76.98034482758622,47,128525
3.88969,16.34971,0.4900199999999999,28.2359,3,76.90224137931035,47,128526
3.8884,16.34971,0.49456,28.22467,3,76.82396551724139,47,128527
3.88775,16.34889,0.4991,28.21344,3,76.74568965517241,47,128528
3.88711,16.34889,0.50366,28.22467,3,76.66706896551725,47,128529
3.88647,16.34889,0.5082,28.22467,3,76.5887931034483,47,128530
3.88582,16.34889,0.51273,28.2359,3,76.51068965517241,47,128531
3.88518,16.34971,0.5172800000000001,28.22467,3,76.43224137931034,47,128532
3.88453,16.34889,0.52182,28.22467,3,76.35396551724138,47,128533
3.88389,16.34971,0.52635,28.22467,3,76.27586206896552,47,128534
3.88324,16.34971,0.5309,28.22467,3,76.19741379310346,47,128535
3.8826,16.34971,0.5354399999999999,28.22467,3,76.11913793103449,47,128536
3.88196,16.34889,0.53998,28.21344,3,76.04086206896552,47,128537
3.88131,16.34971,0.54452,28.22467,3,75.96258620689655,47,128538
3.88067,16.34889,0.54907,28.21344,3,75.8841379310345,47,128539
3.88002,16.34971,0.55361,28.21344,3,75.80586206896552,47,128540
3.87938,16.34971,0.55815,28.22467,3,75.72758620689655,47,128541
3.87874,16.34971,0.5626899999999999,28.22467,3,75.6493103448276,47,128542
3.87809,16.34889,0.56723,28.22467,3,75.57103448275862,47,128543
3.87745,16.34889,0.5717800000000001,28.21344,3,75.49258620689655,47,128544
3.8768,16.34889,0.5763199999999999,28.22467,3,75.4143103448276,47,128545
3.87616,16.34889,0.58085,28.22467,3,75.33620689655173,47,128546
3.87551,16.34971,0.58541,28.21344,3,75.25758620689655,47,128547
3.87487,16.34889,0.5899399999999999,28.21344,3,75.17948275862071,47,128548
3.87423,16.34971,0.59449,28.22467,3,75.10103448275864,47,128549
3.873580000000001,16.34889,0.5990300000000001,28.22467,3,75.02275862068966,47,128550
3.87294,16.34971,0.6035699999999999,28.22467,3,74.9444827586207,47,128551
3.87229,16.34971,0.60811,28.22467,3,74.86620689655173,47,128552
3.87165,16.34889,0.61266,28.22467,3,74.78775862068966,47,128553
3.87165,16.34889,0.6172,28.21344,3,74.7094827586207,47,128554
3.871,16.34971,0.62173,28.22467,3,74.63137931034483,47,128555
3.87036,16.34889,0.62626,28.22467,3,74.55327586206897,47,128556
3.86972,16.34971,0.6308199999999999,28.22467,3,74.4746551724138,47,128557
3.86907,16.34971,0.63537,28.22467,3,74.39620689655173,47,128558
3.868430000000001,16.34889,0.6399100000000001,28.22467,3,74.31793103448275,47,128559
3.86778,16.34971,0.64444,28.22467,3,74.2398275862069,47,128560
3.86714,16.34971,0.64898,28.2359,3,74.16155172413794,47,128561
3.8665,16.34971,0.65353,28.22467,3,74.08310344827586,47,128562
3.86585,16.34889,0.6580699999999999,28.22467,3,74.00482758620691,47,128563
3.86521,16.34889,0.6626,28.21344,3,73.92672413793103,47,128564
3.86521,16.34889,0.66714,28.22467,3,73.84844827586208,47,128565
3.86456,16.34971,0.6717,28.22467,3,73.7698275862069,47,128566
3.86392,16.34971,0.6762199999999999,28.22467,3,73.69189655172416,47,128567
3.86327,16.34889,0.68078,28.22467,3,73.61327586206896,47,128568
3.86263,16.34889,0.6853199999999999,28.22467,3,73.53500000000001,47,128569
3.86199,16.34889,0.68986,28.22467,3,73.45672413793103,47,128570
3.86134,16.34889,0.69439,28.22467,3,73.37862068965518,47,128571
3.86134,16.34971,0.69894,28.22467,3,73.3001724137931,47,128572
3.8607,16.34889,0.70348,28.22467,3,73.22189655172414,47,128573
3.86005,16.34971,0.70802,28.21344,3,73.14362068965518,47,128574
3.85941,16.34971,0.7125600000000001,28.21344,3,73.06534482758622,47,128575
3.85876,16.34971,0.7171,28.21344,3,72.98706896551724,47,128576
3.85812,16.34971,0.72165,28.22467,3,72.90862068965518,47,128577
3.85748,16.34971,0.72619,28.2359,3,72.83034482758622,47,128578
3.85683,16.34971,0.73073,28.22467,3,72.75206896551724,47,128579
3.85619,16.34971,0.73528,28.22467,3,72.67362068965518,47,128580
3.85554,16.34889,0.7398,28.22467,3,72.59568965517242,47,128581
3.85554,16.34889,0.74435,28.2359,3,72.51724137931035,47,128582
3.8549,16.34889,0.7489100000000001,28.22467,3,72.43862068965518,47,128583
3.85426,16.34889,0.75345,28.22467,3,72.36034482758622,47,128584
3.85361,16.34889,0.75798,28.22467,3,72.28224137931035,47,128585
3.85361,16.34971,0.76253,28.22467,3,72.20379310344829,47,128586
3.85297,16.34971,0.76707,28.2359,3,72.12551724137931,47,128587
3.85232,16.34971,0.77161,28.22467,3,72.04724137931035,47,128588
3.85168,16.34889,0.7761600000000001,28.22467,3,71.96879310344829,47,128589
3.85103,16.34889,0.78068,28.21344,3,71.89086206896552,47,128590
3.85039,16.34889,0.78523,28.22467,3,71.81241379310345,47,128591
3.85039,16.34889,0.78977,28.22467,3,71.7341379310345,47,128592
3.84975,16.34971,0.7943100000000001,28.22467,3,71.65586206896552,47,128593
3.8491,16.34889,0.79885,28.22467,3,71.57758620689656,47,128594
3.84846,16.34889,0.8034100000000001,28.21344,3,71.49896551724137,47,128595
3.84781,16.34971,0.80794,28.22467,3,71.42086206896552,47,128596
3.84717,16.34971,0.81247,28.22467,3,71.34275862068966,47,128597
3.84653,16.34971,0.81701,28.22467,3,71.2644827586207,47,128598
3.84588,16.34971,0.8215600000000001,28.22467,3,71.18603448275863,47,128599
3.84524,16.34971,0.82611,28.22467,3,71.10758620689656,47,128600
3.84524,16.34971,0.83065,28.22467,3,71.02931034482758,47,128601
3.84459,16.34889,0.8351799999999999,28.22467,3,70.95120689655172,47,128602
3.84395,16.34889,0.83973,28.22467,3,70.87275862068967,47,128603
3.8433,16.34889,0.84426,28.21344,3,70.7946551724138,47,128604
3.84266,16.34889,0.84882,28.22467,3,70.71603448275863,47,128605
3.84266,16.34971,0.85334,28.2359,3,70.63810344827587,47,128606
3.84202,16.34889,0.85788,28.22467,3,70.55982758620691,47,128607
3.84137,16.34889,0.86244,28.22467,3,70.48120689655173,47,128608
3.84073,16.34889,0.86697,28.22467,3,70.40310344827587,47,128609
3.84008,16.34971,0.8715200000000001,28.22467,3,70.3246551724138,47,128610
3.84008,16.34889,0.87605,28.22467,3,70.24655172413793,47,128611
3.83944,16.34971,0.88059,28.22467,3,70.16827586206898,47,128612
3.83879,16.34889,0.88515,28.22467,3,70.08965517241379,47,128613
3.83815,16.34971,0.8896799999999999,28.22467,3,70.01155172413793,47,128614
3.83751,16.34971,0.89423,28.21344,3,69.93310344827586,47,128615
3.83686,16.34889,0.8987799999999999,28.21344,3,69.85465517241381,47,128616
3.83622,16.34971,0.90331,28.22467,3,69.77655172413793,47,128617
3.83557,16.34971,0.90784,28.21344,3,69.69844827586206,47,128618
3.83493,16.34971,0.9124,28.22467,3,69.6198275862069,47,128619
3.83493,16.34971,0.91693,28.22467,3,69.54172413793104,47,128620
3.83429,16.34971,0.92147,28.21344,3,69.46344827586206,47,128621
3.83364,16.34889,0.926,28.22467,3,69.38534482758621,47,128622
3.83364,16.34889,0.93056,28.43807,3,69.30672413793104,47,128623
3.833,16.34889,0.9351,28.42683,3,69.22844827586206,47,128624
3.83235,16.34971,0.93965,28.22467,3,69.15,47,128625
3.83171,16.34889,0.94417,28.43807,3,69.07206896551725,47,128626
3.83106,16.34889,0.94871,28.43807,3,68.99379310344827,47,128627
3.83106,16.34889,0.95327,28.22467,3,68.91517241379312,47,128628
3.83042,16.34971,0.9578,28.22467,3,68.83706896551725,47,128629
3.82978,16.34889,0.96233,28.42683,3,68.75896551724139,47,128630
3.82913,16.34971,0.96689,28.43807,3,68.68034482758621,47,128631
3.82849,16.34971,0.97144,28.42683,3,68.60189655172414,47,128632
3.82849,16.34889,0.97596,28.42683,3,68.5239655172414,47,128633
3.82784,16.34889,0.9805,28.42683,3,68.44568965517242,47,128634
3.8272,16.34889,0.98506,28.42683,3,68.36706896551725,47,128635
3.82655,16.34889,0.98959,28.42683,3,68.28896551724138,47,128636
3.82591,16.34889,0.99413,28.42683,3,68.21068965517242,47,128637
3.82527,16.34971,0.99868,28.42683,3,68.13224137931036,47,128638
3.82462,16.34889,1.00321,28.42683,3,68.05413793103449,47,128639
3.82462,16.34971,1.00776,28.42683,3,67.97568965517242,47,128640
3.82398,16.34889,1.01229,28.42683,3,67.89758620689656,47,128641
3.82333,16.34889,1.01684,28.42683,3,67.81913793103449,47,128642
3.82269,16.34971,1.02137,28.43807,3,67.74103448275862,47,128643
3.82269,16.34889,1.0259200000000002,28.42683,3,67.66258620689655,47,128644
3.82205,16.34889,1.03047,28.43807,3,67.58413793103449,47,128645
3.8214,16.34971,1.03501,28.43807,3,67.50586206896553,47,128646
3.82076,16.34971,1.03954,28.42683,3,67.42775862068967,47,128647
3.82076,16.34889,1.04409,28.42683,3,67.3493103448276,47,128648
3.82011,16.34971,1.04864,28.64023,3,67.27086206896553,47,128649
3.81947,16.34971,1.05319,28.42683,3,67.19241379310346,47,128650
3.81882,16.34971,1.0577299999999998,28.64023,3,67.11413793103449,47,128651
3.81818,16.34971,1.06226,28.64023,3,67.03603448275862,47,128652
3.81754,16.34889,1.0668,28.629,3,66.95775862068967,47,128653
3.81754,16.34889,1.07133,28.64023,3,66.8796551724138,47,128654
3.81689,16.34971,1.07589,28.64023,3,66.80103448275862,47,128655
3.81625,16.34889,1.08043,28.64023,3,66.72275862068967,47,128656
3.8156,16.34889,1.08496,28.64023,3,66.6446551724138,47,128657
3.81496,16.34889,1.0895,28.65146,3,66.56637931034484,47,128658
3.81432,16.34889,1.09405,28.629,3,66.48793103448276,47,128659
3.81432,16.34971,1.09859,28.64023,3,66.4096551724138,47,128660
3.81367,16.34971,1.10314,28.64023,3,66.33120689655173,47,128661
3.81303,16.34971,1.10768,28.629,3,66.25293103448276,47,128662
3.81303,16.34971,1.11221,28.629,3,66.1748275862069,47,128663
3.81238,16.34971,1.11676,28.64023,3,66.09637931034483,47,128664
3.81174,16.34889,1.1213,28.85363,3,66.01810344827587,47,128665
3.81109,16.34889,1.12584,28.629,3,65.9398275862069,47,128666
3.81109,16.34889,1.13037,28.85363,3,65.86172413793103,47,128667
3.81045,16.34889,1.13491,28.85363,3,65.78344827586207,47,128668
3.80981,16.34889,1.13946,28.85363,3,65.70500000000001,47,128669
3.80916,16.34971,1.144,28.85363,3,65.62672413793103,47,128670
3.80916,16.34971,1.14854,28.85363,3,65.54844827586207,47,128671
3.80852,16.34971,1.15308,28.8424,3,65.47017241379311,47,128672
3.80787,16.34971,1.15763,28.85363,3,65.39172413793104,47,128673
3.80723,16.34889,1.16217,28.85363,3,65.31344827586207,47,128674
3.80658,16.34889,1.1667,28.85363,3,65.23534482758622,47,128675
3.80594,16.34889,1.17126,28.85363,3,65.15672413793104,47,128676
3.80594,16.34889,1.1758,28.85363,3,65.07844827586207,47,128677
3.8053,16.34971,1.18033,28.85363,3,65.0003448275862,47,128678
3.80465,16.34971,1.18488,28.85363,3,64.92189655172415,47,128679
3.80401,16.34971,1.18943,28.85363,3,64.84344827586207,47,128680
3.80401,16.34889,1.19396,28.8424,3,64.76534482758622,47,128681
3.80336,16.34889,1.19851,28.8424,3,64.68689655172415,47,128682
3.80272,16.34889,1.20305,28.85363,3,64.60862068965518,47,128683
3.80208,16.34889,1.20757,28.85363,3,64.53068965517242,47,128684
3.80143,16.34971,1.21213,28.85363,3,64.45206896551724,47,128685
3.80143,16.34971,1.21667,28.85363,3,64.37379310344829,47,128686
3.80079,16.34971,1.22121,28.85363,3,64.29551724137932,47,128687
3.80014,16.34971,1.22575,28.85363,3,64.21724137931035,47,128688
3.80014,16.34971,1.23029,29.06703,3,64.13896551724139,47,128689
3.7995,16.34971,1.23482,29.06703,3,64.06086206896552,47,128690
3.79885,16.34889,1.23938,28.85363,3,63.98224137931035,47,128691
3.79821,16.34889,1.24391,29.06703,3,63.90413793103448,47,128692
3.79757,16.34889,1.24845,29.06703,3,63.82586206896552,47,128693
3.79757,16.34889,1.25301,29.06703,3,63.74724137931035,47,128694
3.79692,16.34971,1.25754,29.06703,3,63.6691379310345,47,128695
3.79628,16.34971,1.26209,29.06703,3,63.590689655172426,47,128696
3.795630000000001,16.34971,1.26662,29.06703,3,63.51258620689655,47,128697
3.79499,16.34971,1.27116,29.06703,3,63.4343103448276,47,128698
3.79499,16.34971,1.27571,29.0558,3,63.35586206896552,47,128699
3.79434,16.34889,1.28025,29.0558,3,63.277586206896565,47,128700
3.7937,16.34889,1.2848,29.26919,3,63.19913793103449,47,128701
3.7937,16.34889,1.28934,29.06703,3,63.12086206896552,47,128702
3.79306,16.34889,1.29386,29.06703,3,63.04293103448277,47,128703
3.79241,16.34889,1.29841,29.0558,3,62.964482758620704,47,128704
3.79177,16.34971,1.30296,29.0558,3,62.88603448275863,47,128705
3.79177,16.34889,1.30751,29.06703,3,62.80758620689656,47,128706
3.79112,16.34971,1.31205,29.26919,3,62.72931034482759,47,128707
3.79048,16.34971,1.31659,29.26919,3,62.65103448275863,47,128708
3.79048,16.34971,1.32113,29.26919,3,62.57275862068966,47,128709
3.78984,16.34889,1.32566,29.26919,3,62.49465517241379,47,128710
3.78919,16.34889,1.33019,29.25796,3,62.41655172413794,47,128711
3.78919,16.34971,1.33474,29.26919,3,62.338103448275874,47,128712
3.78855,16.34889,1.33928,29.25796,3,62.25982758620691,47,128713
3.7879,16.34971,1.34384,29.26919,3,62.18120689655173,47,128714
3.78726,16.34971,1.34838,29.26919,3,62.10293103448277,47,128715
3.78661,16.34971,1.35291,29.26919,3,62.0248275862069,47,128716
3.78661,16.34971,1.35746,29.26919,3,61.94637931034482,47,128717
3.78597,16.34889,1.362,29.26919,3,61.86810344827587,47,128718
3.78533,16.34889,1.36653,29.26919,3,61.790000000000006,47,128719
3.78468,16.34889,1.37107,29.47136,3,61.71172413793104,47,128720
3.78468,16.34889,1.37561,29.24673,3,61.63344827586208,47,128721
3.78404,16.34971,1.38017,29.4489,3,61.554827586206905,47,128722
3.78339,16.34971,1.38471,29.48259,3,61.476551724137934,47,128723
3.78275,16.34971,1.38925,29.47136,3,61.39827586206898,47,128724
3.78275,16.34971,1.39378,29.47136,3,61.3201724137931,47,128725
3.7821,16.34971,1.39834,29.47136,3,61.241551724137935,47,128726
3.78146,16.34971,1.40288,29.47136,3,61.16327586206898,47,128727
3.78146,16.34889,1.40743,29.48259,3,61.084827586206906,47,128728
3.78082,16.34889,1.41195,29.47136,3,61.00689655172415,47,128729
3.78017,16.34889,1.41649,29.47136,3,60.92862068965517,47,128730
3.78017,16.34971,1.4210200000000002,29.47136,3,60.85051724137931,47,128731
3.77953,16.34889,1.42557,29.46013,3,60.772068965517256,47,128732
3.778880000000001,16.34971,1.43011,29.46013,3,60.69379310344828,47,128733
3.778880000000001,16.34971,1.43466,29.47136,3,60.61534482758621,47,128734
3.77824,16.34971,1.4392,29.47136,3,60.53706896551724,47,128735
3.7776,16.34971,1.44374,29.46013,3,60.45879310344828,47,128736
3.7776,16.34971,1.4482700000000002,29.68476,3,60.38068965517242,47,128737
3.77695,16.34889,1.45281,29.47136,3,60.30241379310344,47,128738
3.77631,16.34971,1.45736,29.47136,3,60.223965517241375,47,128739
3.77566,16.34971,1.46191,29.47136,3,60.14551724137931,47,128740
3.77502,16.34889,1.46646,29.68476,3,60.06706896551724,47,128741
3.77502,16.34889,1.47099,29.68476,3,59.9889655172414,47,128742
3.77437,16.34889,1.47554,29.68476,3,59.91051724137933,47,128743
3.773730000000001,16.34971,1.4800799999999998,29.68476,3,59.832241379310354,47,128744
3.773730000000001,16.34971,1.48462,29.68476,3,59.753965517241376,47,128745
3.77309,16.34889,1.48916,29.68476,3,59.67568965517242,47,128746
3.77309,16.34889,1.4937,29.68476,3,59.59741379310346,47,128747
3.77244,16.34889,1.49824,29.68476,3,59.519137931034486,47,128748
3.7718,16.34889,1.50278,29.68476,3,59.44086206896552,47,128749
3.7718,16.34971,1.5073299999999998,29.69599,3,59.36241379310346,47,128750
3.77115,16.34971,1.51185,29.68476,3,59.2844827586207,47,128751
3.77051,16.34971,1.51641,29.68476,3,59.20586206896553,47,128752
3.77051,16.34889,1.52096,29.68476,3,59.12741379310346,47,128753
3.76987,16.34971,1.52549,29.69599,3,59.04931034482759,47,128754
3.76922,16.34971,1.53003,29.68476,3,58.97103448275863,47,128755
3.76922,16.34971,1.5345799999999998,29.69599,3,58.89258620689655,47,128756
3.768580000000001,16.34971,1.53912,29.69599,3,58.8143103448276,47,128757
3.768580000000001,16.34971,1.54365,29.68476,3,58.73620689655172,47,128758
3.76793,16.34971,1.54819,29.89816,3,58.657931034482765,47,128759
3.76729,16.34889,1.55273,29.88692,3,58.5796551724138,47,128760
3.76664,16.34971,1.5572700000000002,29.89816,3,58.50137931034484,47,128761
3.76664,16.34971,1.5618299999999998,29.89816,3,58.42275862068967,47,128762
3.766,16.34971,1.56636,29.88692,3,58.3446551724138,47,128763
3.76536,16.34971,1.57091,29.89816,3,58.26620689655172,47,128764
3.76536,16.34971,1.57543,29.89816,3,58.18827586206897,47,128765
3.76471,16.34889,1.57999,29.89816,3,58.1096551724138,47,128766
3.76407,16.34889,1.5845200000000002,29.89816,3,58.03155172413793,47,128767
3.76342,16.34889,1.58907,29.89816,3,57.95310344827586,47,128768
3.76342,16.34971,1.5936,29.89816,3,57.875000000000014,47,128769
3.76278,16.34971,1.59815,29.89816,3,57.79655172413795,47,128770
3.76278,16.34971,1.60268,29.88692,3,57.71844827586207,47,128771
3.76213,16.34889,1.60722,29.88692,3,57.64017241379311,47,128772
3.76149,16.34889,1.61178,29.89816,3,57.56155172413793,47,128773
3.76149,16.34971,1.61632,29.89816,3,57.48327586206897,47,128774
3.76085,16.34971,1.62085,29.89816,3,57.40517241379311,47,128775
3.7602,16.34889,1.6254,29.89816,3,57.32672413793104,47,128776
3.7602,16.34889,1.62994,30.10032,3,57.24844827586207,47,128777
3.75956,16.34971,1.63449,30.08909,3,57.17,47,128778
3.75956,16.34971,1.63903,30.11155,3,57.09172413793104,47,128779
3.75891,16.34971,1.64356,30.10032,3,57.01362068965518,47,128780
3.75827,16.34889,1.64812,29.89816,3,56.93500000000002,47,128781
3.75827,16.34889,1.65264,30.11155,3,56.85706896551724,47,128782
3.75763,16.34971,1.65718,30.10032,3,56.77879310344828,47,128783
3.75763,16.34971,1.6617400000000002,30.11155,3,56.70017241379311,47,128784
3.75698,16.34889,1.66628,30.10032,3,56.62189655172416,47,128785
3.75634,16.34889,1.67081,30.10032,3,56.54379310344828,47,128786
3.75634,16.34889,1.67535,30.11155,3,56.46551724137933,47,128787
3.75569,16.34971,1.6799099999999998,30.11155,3,56.38689655172416,47,128788
3.75505,16.34971,1.68445,30.10032,3,56.30862068965518,47,128789
3.75505,16.34889,1.68897,30.11155,3,56.23068965517241,47,128790
3.7544,16.34889,1.69352,30.11155,3,56.15224137931035,47,128791
3.75376,16.34971,1.69807,30.10032,3,56.07379310344828,47,128792
3.75312,16.34971,1.70261,30.31372,3,55.99551724137931,47,128793
3.75312,16.34889,1.7071599999999998,30.11155,3,55.917068965517245,47,128794
3.75247,16.34889,1.7116900000000002,30.10032,3,55.83896551724139,47,128795
3.75247,16.34971,1.71623,30.31372,3,55.76068965517241,47,128796
3.75183,16.34971,1.72077,30.31372,3,55.68241379310346,47,128797
3.75183,16.34889,1.72532,30.30249,3,55.60396551724139,47,128798
3.75118,16.34889,1.72984,30.31372,3,55.52603448275862,47,128799
3.75118,16.34971,1.73439,30.31372,3,55.44758620689655,47,128800
3.75054,16.34971,1.73893,30.31372,3,55.3693103448276,47,128801
3.74989,16.34889,1.7434900000000002,30.31372,3,55.290689655172415,47,128802
3.74989,16.34889,1.74803,30.31372,3,55.21241379310346,47,128803
3.74925,16.34971,1.7525700000000002,30.30249,3,55.13413793103448,47,128804
3.74925,16.34889,1.75709,30.31372,3,55.05620689655173,47,128805
3.74861,16.34971,1.76164,30.30249,3,54.97775862068966,47,128806
3.74861,16.34889,1.76619,30.31372,3,54.8993103448276,47,128807
3.74796,16.34889,1.77073,30.31372,3,54.82103448275864,47,128808
3.74732,16.34971,1.77527,30.30249,3,54.74275862068966,47,128809
3.74732,16.34971,1.77981,30.31372,3,54.664482758620686,47,128810
3.74667,16.34889,1.78436,30.30249,3,54.58603448275862,47,128811
3.74667,16.34889,1.7889,30.30249,3,54.507758620689664,47,128812
3.74603,16.34971,1.79344,30.30249,3,54.42948275862071,47,128813
3.74539,16.34971,1.79797,30.30249,3,54.35137931034483,47,128814
3.74474,16.34971,1.80253,30.32495,3,54.27275862068967,47,128815
3.74474,16.34889,1.80705,30.53835,3,54.1948275862069,47,128816
3.7441,16.34889,1.8116,30.51589,3,54.11637931034483,47,128817
3.74345,16.34971,1.81614,30.31372,3,54.03810344827587,47,128818
3.74345,16.34971,1.82069,30.52712,3,53.9596551724138,47,128819
3.74281,16.34971,1.82522,30.52712,3,53.881551724137935,47,128820
3.74281,16.34971,1.82977,30.51589,3,53.80310344827587,47,128821
3.74216,16.34889,1.8343,30.52712,3,53.725,47,128822
3.74216,16.34971,1.83886,30.51589,3,53.64637931034484,47,128823
3.74152,16.34971,1.84339,30.52712,3,53.568275862068965,47,128824
3.74152,16.34971,1.84794,30.51589,3,53.48982758620691,47,128825
3.74088,16.34971,1.85247,30.52712,3,53.41172413793104,47,128826
3.74088,16.34889,1.85701,30.51589,3,53.33344827586208,47,128827
3.74023,16.34889,1.86155,30.52712,3,53.25517241379311,47,128828
3.74023,16.34971,1.86611,30.51589,3,53.17655172413794,47,128829
3.73959,16.34971,1.87065,30.52712,3,53.098275862068974,47,128830
3.73959,16.34971,1.87517,30.52712,3,53.02034482758621,47,128831
3.73894,16.34889,1.87971,30.52712,3,52.94206896551725,47,128832
3.73894,16.34889,1.88425,30.51589,3,52.86379310344829,47,128833
3.7383,16.34889,1.8888,30.51589,3,52.785344827586215,47,128834
3.7383,16.34971,1.89335,30.51589,3,52.70689655172415,47,128835
3.73766,16.34889,1.8979,30.72928,3,52.62844827586207,47,128836
3.73766,16.34889,1.90242,30.72928,3,52.55051724137931,47,128837
3.73701,16.34889,1.90697,30.74052,3,52.472068965517245,47,128838
3.73701,16.34971,1.91152,30.52712,3,52.39362068965517,47,128839
3.73637,16.34971,1.91605,30.72928,3,52.31551724137931,47,128840
3.73637,16.34889,1.92059,30.72928,3,52.23724137931036,47,128841
3.73572,16.34889,1.92514,30.72928,3,52.15879310344828,47,128842
3.73508,16.34889,1.92968,30.74052,3,52.08051724137931,47,128843
3.73508,16.34889,1.93423,30.72928,3,52.002068965517246,47,128844
3.73443,16.34971,1.93877,30.72928,3,51.92379310344828,47,128845
3.73443,16.34889,1.9433,30.74052,3,51.84568965517242,47,128846
3.73379,16.34971,1.94784,30.72928,3,51.76741379310344,47,128847
3.73315,16.34971,1.95238,30.72928,3,51.68913793103449,47,128848
3.73315,16.34889,1.95692,30.72928,3,51.61086206896552,47,128849
3.7325,16.34889,1.96148,30.72928,3,51.53224137931036,47,128850
3.7325,16.34971,1.966,30.72928,3,51.45431034482759,47,128851
3.73186,16.34889,1.97056,30.74052,3,51.37568965517242,47,128852
3.73186,16.34971,1.97511,30.72928,3,51.29724137931036,47,128853
3.73121,16.34971,1.97962,30.72928,3,51.2194827586207,47,128854
3.73121,16.34971,1.98418,30.74052,3,51.140862068965525,47,128855
3.73057,16.34889,1.98871,30.72928,3,51.06275862068966,47,128856
3.73057,16.34889,1.99326,30.72928,3,50.98431034482759,47,128857
3.72992,16.34971,1.99781,30.94268,3,50.90586206896552,47,128858
3.72992,16.34889,2.00235,30.74052,3,50.82758620689656,47,128859
3.72928,16.34971,2.00688,30.93145,3,50.74948275862069,47,128860
3.72928,16.34971,2.01143,30.94268,3,50.67103448275863,47,128861
3.72864,16.34971,2.01596,30.94268,3,50.59293103448277,47,128862
3.72864,16.34971,2.0205,30.94268,3,50.5146551724138,47,128863
3.72799,16.34889,2.02504,30.94268,3,50.43637931034483,47,128864
3.72799,16.34889,2.02959,30.94268,3,50.35793103448276,47,128865
3.72735,16.34889,2.03412,30.94268,3,50.2798275862069,47,128866
3.72735,16.34889,2.03867,30.94268,3,50.201379310344834,47,128867
3.7267,16.34889,2.04321,30.94268,3,50.12310344827586,47,128868
3.7267,16.34971,2.04775,30.94268,3,50.0448275862069,47,128869
3.72606,16.34971,2.0523,30.95391,3,49.96637931034484,47,128870
3.72606,16.34971,2.05683,30.95391,3,49.88827586206897,47,128871
3.72542,16.34971,2.06138,30.94268,3,49.80982758620689,47,128872
3.72542,16.34889,2.06592,30.94268,3,49.73155172413793,47,128873
3.72477,16.34889,2.07045,30.94268,3,49.65344827586208,47,128874
3.72477,16.34889,2.07501,30.94268,3,49.57482758620691,47,128875
3.72413,16.34889,2.07955,30.95391,3,49.49655172413794,47,128876
3.72413,16.34889,2.08409,31.15608,3,49.41827586206896,47,128877
3.72348,16.34971,2.0886400000000003,31.14485,3,49.339827586206894,47,128878
3.72348,16.34889,2.09316,30.94268,3,49.261896551724135,47,128879
3.72284,16.34971,2.0977200000000003,31.15608,3,49.18327586206896,47,128880
3.72284,16.34889,2.10226,30.93145,3,49.105,47,128881
3.72219,16.34971,2.10679,31.15608,3,49.026896551724136,47,128882
3.72219,16.34971,2.11135,31.14485,3,48.948275862068975,47,128883
3.72155,16.34971,2.11588,31.14485,3,48.87017241379311,47,128884
3.72155,16.34889,2.12043,31.14485,3,48.79172413793104,47,128885
3.72091,16.34889,2.12496,31.14485,3,48.71362068965517,47,128886
3.72091,16.34889,2.1295,31.15608,3,48.635344827586216,47,128887
3.72091,16.34971,2.13405,31.14485,3,48.55689655172415,47,128888
3.72026,16.34889,2.13858,31.14485,3,48.47879310344828,47,128889
3.71962,16.34971,2.14313,31.14485,3,48.4003448275862,47,128890
3.71962,16.34971,2.14767,31.15608,3,48.322068965517246,47,128891
3.71897,16.34971,2.1522,31.15608,3,48.24396551724138,47,128892
3.71897,16.34971,2.15676,31.15608,3,48.16534482758622,47,128893
3.71897,16.34971,2.1613,31.14485,3,48.08706896551725,47,128894
3.71833,16.34889,2.16584,31.15608,3,48.00879310344828,47,128895
3.71833,16.34889,2.17038,31.14485,3,47.93051724137931,47,128896
3.71768,16.34971,2.17491,31.17854,3,47.85241379310346,47,128897
3.71768,16.34971,2.17947,31.14485,3,47.77379310344829,47,128898
3.71704,16.34889,2.184,31.15608,3,47.695689655172416,47,128899
3.71704,16.34889,2.18855,31.35825,3,47.61724137931035,47,128900
3.7164,16.34971,2.19307,31.36948,3,47.53931034482759,47,128901
3.7164,16.34971,2.19762,31.15608,3,47.460862068965525,47,128902
3.71575,16.34971,2.20217,31.35825,3,47.382413793103446,47,128903
3.71575,16.34971,2.20671,31.36948,3,47.30413793103449,47,128904
3.71511,16.34971,2.21124,31.35825,3,47.22603448275862,47,128905
3.71511,16.34971,2.2158,31.36948,3,47.147413793103446,47,128906
3.71446,16.34971,2.22034,31.36948,3,47.06913793103448,47,128907
3.71446,16.34889,2.22488,31.35825,3,46.99086206896553,47,128908
3.71446,16.34889,2.22942,31.36948,3,46.91258620689656,47,128909
3.71382,16.34971,2.23397,31.36948,3,46.83413793103449,47,128910
3.71382,16.34889,2.23851,31.36948,3,46.75586206896552,47,128911
3.71318,16.34889,2.24304,31.36948,3,46.67775862068966,47,128912
3.71318,16.34889,2.24758,31.35825,3,46.59948275862069,47,128913
3.71253,16.34889,2.25211,31.36948,3,46.521379310344834,47,128914
3.71253,16.34971,2.25667,31.36948,3,46.44275862068966,47,128915
3.71189,16.34889,2.26122,31.36948,3,46.3643103448276,47,128916
3.71189,16.34889,2.26574,31.35825,3,46.286379310344834,47,128917
3.71124,16.34889,2.27028,31.36948,3,46.20810344827586,47,128918
3.71124,16.34889,2.27483,31.35825,3,46.1296551724138,47,128919
3.71124,16.34889,2.27937,31.36948,3,46.05137931034483,47,128920
3.7106,16.34971,2.28392,31.36948,3,45.97293103448276,47,128921
3.7106,16.34971,2.28845,31.36948,3,45.8948275862069,47,128922
3.70995,16.34889,2.293,31.36948,3,45.81637931034483,47,128923
3.70995,16.34971,2.29755,31.57164,3,45.73793103448276,47,128924
3.70931,16.34889,2.30208,31.58287,3,45.659827586206895,47,128925
3.70931,16.34889,2.30663,31.36948,3,45.58137931034483,47,128926
3.70931,16.34971,2.31116,31.58287,3,45.503275862068975,47,128927
3.70867,16.34889,2.31571,31.57164,3,45.424827586206895,47,128928
3.70867,16.34889,2.32023,31.57164,3,45.34689655172414,47,128929
3.70802,16.34971,2.32478,31.58287,3,45.26844827586207,47,128930
3.70802,16.34889,2.32934,31.57164,3,45.189827586206896,47,128931
3.70802,16.34889,2.33386,31.57164,3,45.111896551724136,47,128932
3.70738,16.34971,2.33841,31.57164,3,45.03344827586207,47,128933
3.70738,16.34889,2.34296,31.57164,3,44.955000000000005,47,128934
3.70673,16.34971,2.34749,31.57164,3,44.87689655172414,47,128935
3.70673,16.34971,2.35204,31.56041,3,44.79844827586207,47,128936
3.70673,16.34971,2.35657,31.57164,3,44.72034482758622,47,128937
3.70609,16.34971,2.36112,31.57164,3,44.64189655172414,47,128938
3.70609,16.34971,2.36567,31.57164,3,44.56344827586207,47,128939
3.70545,16.34889,2.3702,31.57164,3,44.48534482758622,47,128940
3.70545,16.34971,2.37473,31.77381,3,44.40724137931035,47,128941
3.7048,16.34971,2.37929,31.57164,3,44.328620689655175,47,128942
3.7048,16.34889,2.38383,31.76258,3,44.25034482758621,47,128943
3.7048,16.34971,2.38836,31.77381,3,44.17224137931035,47,128944
3.70416,16.34971,2.39291,31.78504,3,44.09379310344829,47,128945
3.70416,16.34971,2.39744,31.78504,3,44.01568965517242,47,128946
3.70351,16.34971,2.40199,31.77381,3,43.93724137931035,47,128947
3.70351,16.34889,2.40652,31.77381,3,43.85913793103449,47,128948
3.70287,16.34889,2.41108,31.77381,3,43.780517241379314,47,128949
3.70287,16.34971,2.41562,31.77381,3,43.70224137931035,47,128950
3.70222,16.34971,2.42015,31.77381,3,43.62413793103448,47,128951
3.70222,16.34971,2.4247,31.78504,3,43.54568965517242,47,128952
3.70158,16.34971,2.42925,31.77381,3,43.46724137931035,47,128953
3.70158,16.34971,2.43379,31.78504,3,43.38896551724138,47,128954
3.70158,16.34971,2.43832,31.77381,3,43.31086206896553,47,128955
3.70094,16.34971,2.44286,31.78504,3,43.23258620689656,47,128956
3.70094,16.34889,2.44742,31.78504,3,43.15396551724138,47,128957
3.70094,16.34889,2.45194,31.78504,3,43.07603448275863,47,128958
3.70029,16.34889,2.45649,31.78504,3,42.99758620689656,47,128959
3.70029,16.34971,2.46103,31.77381,3,42.91931034482759,47,128960
3.70029,16.34889,2.46557,31.78504,3,42.84103448275862,47,128961
3.69965,16.34889,2.47011,31.78504,3,42.76275862068966,47,128962
3.69965,16.34889,2.47465,31.98721,3,42.684482758620696,47,128963
3.699,16.34889,2.47919,31.78504,3,42.606206896551726,47,128964
3.699,16.34971,2.48373,31.87489,3,42.52793103448277,47,128965
3.699,16.34971,2.48827,31.98721,3,42.4496551724138,47,128966
3.69836,16.34971,2.49282,31.98721,3,42.371206896551726,47,128967
3.69836,16.34889,2.49737,31.97598,3,42.29275862068965,47,128968
3.69836,16.34889,2.50191,31.98721,3,42.2144827586207,47,128969
3.69771,16.34889,2.50645,31.98721,3,42.13620689655173,47,128970
3.69771,16.34889,2.51098,31.98721,3,42.058103448275865,47,128971
3.69707,16.34971,2.51553,31.98721,3,41.9796551724138,47,128972
3.69707,16.34971,2.52008,31.98721,3,41.90120689655173,47,128973
3.69707,16.34971,2.52462,31.99844,3,41.82293103448277,47,128974
3.69643,16.34889,2.52915,31.97598,3,41.7448275862069,47,128975
3.69643,16.34889,2.53368,31.97598,3,41.66672413793104,47,128976
3.69643,16.34889,2.53824,31.98721,3,41.58810344827587,47,128977
3.695780000000001,16.34971,2.54278,31.99844,3,41.5098275862069,47,128978
3.695780000000001,16.34971,2.54731,31.98721,3,41.43172413793104,47,128979
3.695780000000001,16.34971,2.55186,31.98721,3,41.35327586206897,47,128980
3.69514,16.34889,2.55641,31.98721,3,41.2748275862069,47,128981
3.69514,16.34889,2.56095,31.98721,3,41.19655172413794,47,128982
3.69449,16.34889,2.56549,31.98721,3,41.11827586206897,47,128983
3.69449,16.34971,2.57004,31.99844,3,41.0398275862069,47,128984
3.69449,16.34889,2.57456,31.98721,3,40.96189655172415,47,128985
3.69385,16.34971,2.57911,32.20061,3,40.88344827586207,47,128986
3.69385,16.34971,2.58365,32.21184,3,40.80517241379311,47,128987
3.69321,16.34971,2.58819,31.98721,3,40.72689655172415,47,128988
3.69321,16.34971,2.59273,32.20061,3,40.64862068965518,47,128989
3.69321,16.34889,2.59728,32.20061,3,40.57017241379311,47,128990
3.69256,16.34971,2.60181,32.21184,3,40.49206896551725,47,128991
3.69256,16.34889,2.60636,32.20061,3,40.413620689655176,47,128992
3.69192,16.34889,2.6109,32.20061,3,40.33534482758621,47,128993
3.69192,16.34971,2.61544,32.20061,3,40.25706896551724,47,128994
3.69192,16.34889,2.61999,32.20061,3,40.178620689655176,47,128995
3.69127,16.34889,2.62452,32.20061,3,40.10051724137932,47,128996
3.69127,16.34971,2.62906,32.189370000000004,3,40.02224137931035,47,128997
3.69127,16.34971,2.6336,32.21184,3,39.94396551724139,47,128998
3.69063,16.34889,2.63816,32.21184,3,39.86534482758621,47,128999
3.69063,16.34971,2.6427,32.21184,3,39.78706896551724,47,129000
3.69063,16.34971,2.64723,32.20061,3,39.70896551724139,47,129001
3.69063,16.34971,2.65177,32.21184,3,39.63068965517242,47,129002
3.68998,16.34889,2.65631,32.20061,3,39.552413793103455,47,129003
3.68998,16.34889,2.66087,32.27923,3,39.47379310344828,47,129004
3.68998,16.34889,2.66541,32.21184,3,39.39551724137932,47,129005
3.68998,16.34971,2.66994,32.414,3,39.317413793103455,47,129006
3.68934,16.34971,2.67449,32.414,3,39.23896551724138,47,129007
3.68934,16.34889,2.67903,32.414,3,39.16068965517242,47,129008
3.6887,16.34971,2.68356,32.414,3,39.08258620689656,47,129009
3.6887,16.34971,2.6880900000000003,32.402770000000004,3,39.00448275862069,47,129010
3.6887,16.34971,2.6926400000000004,32.414,3,38.92603448275862,47,129011
3.6887,16.34971,2.69719,32.414,3,38.84758620689656,47,129012
3.68805,16.34889,2.70174,32.414,3,38.769137931034486,47,129013
3.68805,16.34889,2.70627,32.414,3,38.691034482758624,47,129014
3.68805,16.34889,2.71082,32.402770000000004,3,38.61258620689656,47,129015
3.68741,16.34889,2.7153400000000003,32.414,3,38.53465517241379,47,129016
3.68741,16.34889,2.7199,32.414,3,38.45603448275863,47,129017
3.68741,16.34889,2.72444,32.414,3,38.37775862068966,47,129018
3.68676,16.34889,2.72897,32.414,3,38.2996551724138,47,129019
3.68676,16.34889,2.73352,32.414,3,38.22120689655173,47,129020
3.68676,16.34889,2.73806,32.414,3,38.14293103448277,47,129021
3.68676,16.34971,2.7426,32.414,3,38.0646551724138,47,129022
3.68612,16.34889,2.7471400000000004,32.414,3,37.98637931034483,47,129023
3.68612,16.34971,2.75168,32.6274,3,37.908103448275874,47,129024
3.68612,16.34971,2.75622,32.616170000000004,3,37.8298275862069,47,129025
3.68547,16.34971,2.76076,32.402770000000004,3,37.75155172413794,47,129026
3.68547,16.34889,2.7653,32.6274,3,37.67327586206898,47,129027
3.68547,16.34971,2.76985,32.616170000000004,3,37.5948275862069,47,129028
3.68547,16.34971,2.7744,32.616170000000004,3,37.51637931034483,47,129029
3.68483,16.34971,2.7789200000000003,32.6274,3,37.43844827586207,47,129030
