Repository: uw-mad-dash/Battery-SoC-Estimation

## Data
The [LiPo 5450 mAh cell](https://maxamps.com/products/lipo-5450-1s-3-7v-battery) data can be found in <em>data</em> directory 👀. We collected 48 discharging-charging cycles for CRates 1, 2, 3, and 4. The measurements were recorded at 1 second rate. To understand data better, we provided a [Jupyter](https://jupyter.org/) notebook <em>data_visualization.ipynb</em> in <em>notebooks</em> directory. We used [Jupyter Dash](https://github.com/plotly/jupyter-dash) library which allows to create interactive plots. Names of the columns in the csv files containing data should be self-explanatory, except column 'AhStep [Ah]'. This column represents the cell capacity in Ah.

File: data/CRate3_Cycle48.csv (part 1 of 5)
Voltage [V],Current [A],AhStep [Ah],TempBottom [C],CRate [-],SOC [%],Cycle [-],Time [s]
4.03463,-16.34971,0.00456,26.95551,3,85.25379310344829,48,131215
4.02883,-16.34971,0.00909,26.76458,3,85.17568965517242,48,131216
4.02432,-16.34971,0.01365,26.74211,3,85.09706896551724,48,131217
4.019819999999999,-16.34971,0.01818,26.95551,3,85.01896551724137,48,131218
4.01659,-16.34971,0.0227199999999999,26.95551,3,84.94068965517242,48,131219
4.01337,-16.34971,0.02726,26.95551,3,84.86241379310346,48,131220
4.01015,-16.34971,0.03181,26.94428,3,84.78396551724137,48,131221
4.00758,-16.34971,0.03636,26.75335,3,84.70551724137931,48,131222
4.0056400000000005,-16.34971,0.0408899999999999,26.73088,3,84.62741379310346,48,131223
4.00307,-16.34889,0.04543,26.74211,3,84.5491379310345,48,131224
4.00049,-16.34971,0.04997,26.95551,3,84.47086206896552,48,131225
3.99856,-16.34971,0.05451,26.96674,3,84.39258620689655,48,131226
3.99662,-16.34889,0.05905,26.96674,3,84.31431034482759,48,131227
3.99534,-16.34889,0.06361,26.95551,3,84.23568965517242,48,131228
3.9934,-16.34889,0.06813,26.95551,3,84.15775862068966,48,131229
3.99147,-16.34889,0.07269,26.95551,3,84.07913793103448,48,131230
3.98954,-16.34889,0.07723,26.95551,3,84.00086206896552,48,131231
3.98825,-16.34971,0.08176,26.96674,3,83.92275862068966,48,131232
3.98696,-16.34971,0.0863,26.94428,3,83.84448275862069,48,131233
3.98503,-16.34971,0.09085,26.95551,3,83.76603448275863,48,131234
3.98374,-16.34971,0.09539,26.95551,3,83.68775862068966,48,131235
3.98245,-16.34971,0.09994,27.15768,3,83.60931034482758,48,131236
3.98052,-16.34971,0.10446,27.16891,3,83.53137931034483,48,131237
3.97923,-16.34971,0.10901,26.95551,3,83.45293103448277,48,131238
3.97859,-16.34971,0.11355,27.16891,3,83.3746551724138,48,131239
3.97665,-16.34889,0.1181,27.15768,3,83.29620689655172,48,131240
3.97601,-16.34889,0.12265,27.16891,3,83.21775862068965,48,131241
3.97472,-16.34971,0.12719,27.16891,3,83.13948275862069,48,131242
3.973430000000001,-16.34971,0.1317299999999999,27.16891,3,83.06120689655172,48,131243
3.97214,-16.34889,0.13625,27.16891,3,82.98327586206896,48,131244
3.97086,-16.34889,0.14081,27.18014,3,82.9046551724138,48,131245
3.96957,-16.34889,0.14535,27.16891,3,82.82637931034483,48,131246
3.968280000000001,-16.34971,0.1498799999999999,27.16891,3,82.74827586206898,48,131247
3.96699,-16.34971,0.15444,27.18014,3,82.6696551724138,48,131248
3.9657,-16.34971,0.15896,27.38231,3,82.59172413793104,48,131249
3.96506,-16.34889,0.16351,27.38231,3,82.51327586206898,48,131250
3.96377,-16.34971,0.16806,27.38231,3,82.43482758620691,48,131251
3.96248,-16.34889,0.17259,27.37108,3,82.35672413793104,48,131252
3.96119,-16.34889,0.17714,27.38231,3,82.27827586206898,48,131253
3.9599,-16.34971,0.18167,27.38231,3,82.20017241379311,48,131254
3.95862,-16.34971,0.18622,27.38231,3,82.12172413793104,48,131255
3.95797,-16.34889,0.19075,27.38231,3,82.04362068965517,48,131256
3.95668,-16.34971,0.1953099999999999,27.38231,3,81.965,48,131257
3.9554,-16.34971,0.19983,27.38231,3,81.88706896551723,48,131258
3.95475,-16.34971,0.20438,27.58447,3,81.80862068965517,48,131259
3.95346,-16.34971,0.20892,27.59571,3,81.73034482758621,48,131260
3.95217,-16.34889,0.21347,27.59571,3,81.65189655172414,48,131261
3.95089,-16.34889,0.218,27.58447,3,81.57379310344828,48,131262
3.94895,-16.34889,0.22255,27.59571,3,81.49534482758621,48,131263
3.94831,-16.34889,0.2271,27.58447,3,81.41689655172414,48,131264
3.94702,-16.34889,0.23163,27.59571,3,81.33879310344828,48,131265
3.94573,-16.34889,0.23618,27.58447,3,81.26034482758621,48,131266
3.94509,-16.34889,0.24073,27.58447,3,81.18189655172414,48,131267
3.9438,-16.34889,0.24525,27.58447,3,81.10396551724138,48,131268
3.94251,-16.34971,0.24981,27.79787,3,81.02534482758621,48,131269
3.94122,-16.34971,0.25433,27.78664,3,80.94741379310344,48,131270
3.93993,-16.34971,0.2589,27.79787,3,80.86862068965517,48,131271
3.93865,-16.34889,0.26342,27.79787,3,80.79068965517241,48,131272
3.938,-16.34889,0.26798,27.78664,3,80.71206896551725,48,131273
3.93671,-16.34889,0.2725,27.79787,3,80.63413793103449,48,131274
3.93542,-16.34889,0.27704,27.78664,3,80.55586206896551,48,131275
3.93414,-16.34889,0.28159,27.79787,3,80.47741379310344,48,131276
3.93285,-16.34971,0.28613,27.78664,3,80.39913793103449,48,131277
3.93156,-16.34971,0.29068,27.79787,3,80.32068965517242,48,131278
3.93027,-16.34971,0.2952,27.79787,3,80.24275862068966,48,131279
3.92898,-16.34889,0.29975,27.8091,3,80.16431034482758,48,131280
3.92769,-16.34971,0.3043099999999999,27.79787,3,80.0856896551724,48,131281
3.92705,-16.34889,0.30883,27.79787,3,80.00775862068966,48,131282
3.92576,-16.34889,0.31338,27.79787,3,79.9293103448276,48,131283
3.92447,-16.34971,0.3179099999999999,28.01127,3,79.85120689655172,48,131284
3.92319,-16.34971,0.32245,28.01127,3,79.77293103448277,48,131285
3.9219,-16.34971,0.327,28.01127,3,79.6944827586207,48,131286
3.92125,-16.34889,0.33155,28.0225,3,79.61603448275862,48,131287
3.91996,-16.34889,0.33609,28.01127,3,79.53775862068966,48,131288
3.91868,-16.34889,0.34062,28.00004,3,79.45965517241379,48,131289
3.91739,-16.34889,0.34517,28.01127,3,79.38120689655172,48,131290
3.91674,-16.34971,0.3497099999999999,28.01127,3,79.30293103448275,48,131291
3.91545,-16.34971,0.3542599999999999,28.0225,3,79.2244827586207,48,131292
3.91481,-16.34971,0.35878,28.01127,3,79.14655172413792,48,131293
3.91352,-16.34971,0.36334,28.00004,3,79.06793103448275,48,131294
3.91288,-16.34971,0.36787,28.01127,3,78.9898275862069,48,131295
3.91159,-16.34889,0.3724099999999999,28.01127,3,78.91155172413795,48,131296
3.9103,-16.34889,0.37695,28.0225,3,78.83327586206897,48,131297
3.90901,-16.34889,0.3815,28.00004,3,78.7548275862069,48,131298
3.90772,-16.34971,0.38604,28.01127,3,78.67655172413792,48,131299
3.90708,-16.34971,0.39059,28.01127,3,78.59810344827586,48,131300
3.90644,-16.34971,0.3951199999999999,28.22467,3,78.52000000000001,48,131301
3.90579,-16.34971,0.3996699999999999,28.01127,3,78.44155172413794,48,131302
3.9045,-16.34889,0.4042199999999999,28.0225,3,78.36310344827587,48,131303
3.90386,-16.34889,0.40876,28.21344,3,78.28482758620689,48,131304
3.90321,-16.34889,0.4133,28.01127,3,78.20655172413792,48,131305
3.90193,-16.34971,0.41784,28.22467,3,78.12827586206897,48,131306
3.90128,-16.34971,0.4223699999999999,28.00004,3,78.0501724137931,48,131307
3.89999,-16.34971,0.4269199999999999,28.22467,3,77.97172413793103,48,131308
3.89935,-16.34971,0.43145,28.00004,3,77.89362068965518,48,131309
3.89806,-16.34889,0.436,28.22467,3,77.8151724137931,48,131310
3.89742,-16.34889,0.44055,28.22467,3,77.73672413793103,48,131311
3.89677,-16.34889,0.44508,28.22467,3,77.65862068965518,48,131312
3.89613,-16.34971,0.4496199999999999,28.22467,3,77.5803448275862,48,131313
3.895480000000001,-16.34971,0.45416,28.22467,3,77.50206896551724,48,131314
3.8942,-16.34971,0.4587199999999999,28.21344,3,77.42344827586207,48,131315
3.89355,-16.34971,0.46325,28.21344,3,77.3453448275862,48,131316
3.89291,-16.34889,0.46779,28.21344,3,77.26706896551724,48,131317
3.89226,-16.34889,0.47234,28.21344,3,77.18862068965518,48,131318
3.89162,-16.34889,0.47688,28.22467,3,77.1103448275862,48,131319
3.890330000000001,-16.34889,0.48141,28.22467,3,77.03224137931035,48,131320
3.88969,-16.34889,0.48595,28.21344,3,76.95396551724139,48,131321
3.88904,-16.34971,0.4905,28.22467,3,76.87551724137931,48,131322
3.8884,-16.34889,0.49503,28.0225,3,76.79741379310346,48,131323
3.88711,-16.34971,0.49958,28.21344,3,76.71896551724139,48,131324
3.88647,-16.34971,0.50413,28.21344,3,76.64051724137931,48,131325
3.88582,-16.34971,0.50867,28.22467,3,76.56224137931035,48,131326
3.88518,-16.34889,0.5132,28.21344,3,76.48413793103448,48,131327
3.88453,-16.34971,0.51774,28.21344,3,76.40586206896552,48,131328
3.88389,-16.34971,0.5222899999999999,28.22467,3,76.32741379310345,48,131329
3.88324,-16.34889,0.52683,28.21344,3,76.24913793103448,48,131330
3.8826,-16.34971,0.53137,28.21344,3,76.17086206896552,48,131331
3.88196,-16.34889,0.53592,28.21344,3,76.09241379310345,48,131332
3.88131,-16.34889,0.54045,28.22467,3,76.01431034482759,48,131333
3.88067,-16.34889,0.54499,28.22467,3,75.93603448275861,48,131334
3.88002,-16.34889,0.54953,28.21344,3,75.85775862068967,48,131335
3.87938,-16.34971,0.55408,28.22467,3,75.77931034482758,48,131336
3.87874,-16.34971,0.55861,28.22467,3,75.70120689655172,48,131337
3.87809,-16.34971,0.56315,28.21344,3,75.62293103448275,48,131338
3.87745,-16.34889,0.5677,28.22467,3,75.54448275862069,48,131339
3.8768,-16.34889,0.57225,28.22467,3,75.46603448275862,48,131340
3.87616,-16.34889,0.5767899999999999,28.21344,3,75.38775862068967,48,131341
3.87551,-16.34971,0.58133,28.22467,3,75.30948275862069,48,131342
3.87487,-16.34889,0.5858800000000001,28.22467,3,75.23103448275862,48,131343
3.87423,-16.34889,0.59041,28.21344,3,75.15293103448275,48,131344
3.873580000000001,-16.34889,0.59496,28.2359,3,75.07448275862069,48,131345
3.873580000000001,-16.34889,0.59949,28.22467,3,74.99637931034482,48,131346
3.87294,-16.34889,0.6040300000000001,28.22467,3,74.91810344827586,48,131347
3.87229,-16.34889,0.6085699999999999,28.22467,3,74.8398275862069,48,131348
3.87165,-16.34889,0.6131300000000001,28.21344,3,74.76120689655173,48,131349
3.871,-16.34889,0.61765,28.22467,3,74.68327586206895,48,131350
3.87036,-16.34971,0.6222,28.22467,3,74.6048275862069,48,131351
3.86972,-16.34889,0.62674,28.21344,3,74.52655172413793,48,131352
3.86907,-16.34971,0.6312800000000001,28.22467,3,74.44827586206895,48,131353
3.868430000000001,-16.34889,0.63584,28.21344,3,74.3696551724138,48,131354
3.86778,-16.34889,0.6403800000000001,28.21344,3,74.29137931034482,48,131355
3.86714,-16.34971,0.6449,28.21344,3,74.21344827586206,48,131356
3.8665,-16.34971,0.64944,28.22467,3,74.1351724137931,48,131357
3.86585,-16.34889,0.654,28.2022,3,74.05655172413793,48,131358
3.86585,-16.34889,0.6585300000000001,28.22467,3,73.97844827586206,48,131359
3.86521,-16.34889,0.6630699999999999,28.21344,3,73.9001724137931,48,131360
3.86456,-16.34971,0.66761,28.21344,3,73.82189655172415,48,131361
3.86392,-16.34971,0.6721699999999999,28.21344,3,73.74327586206896,48,131362
3.86327,-16.34971,0.6767,28.21344,3,73.6651724137931,48,131363
3.86263,-16.34889,0.68124,28.21344,3,73.58689655172415,48,131364
3.86263,-16.34889,0.6857800000000001,28.22467,3,73.50862068965517,48,131365
3.86199,-16.34889,0.6903199999999999,28.22467,3,73.43034482758621,48,131366
3.86134,-16.34889,0.69487,28.22467,3,73.35189655172415,48,131367
3.8607,-16.34971,0.6994100000000001,28.21344,3,73.27362068965517,48,131368
3.86005,-16.34971,0.70394,28.22467,3,73.1955172413793,48,131369
3.85941,-16.34971,0.70849,28.21344,3,73.11706896551723,48,131370
3.85876,-16.34971,0.71303,28.21344,3,73.03879310344828,48,131371
3.85812,-16.34971,0.71758,28.2359,3,72.96034482758621,48,131372
3.85748,-16.34971,0.72211,28.21344,3,72.88224137931034,48,131373
3.85683,-16.34889,0.7266600000000001,28.21344,3,72.80379310344829,48,131374
3.85683,-16.34889,0.7312,28.01127,3,72.72551724137931,48,131375
3.85619,-16.34889,0.73574,28.21344,3,72.64724137931034,48,131376
3.85554,-16.34971,0.74029,28.22467,3,72.56879310344827,48,131377
3.8549,-16.34971,0.7448199999999999,28.21344,3,72.49068965517242,48,131378
3.85426,-16.34889,0.74937,28.22467,3,72.41224137931034,48,131379
3.85426,-16.34971,0.75389,28.22467,3,72.33431034482759,48,131380
3.85361,-16.34971,0.75845,28.22467,3,72.25568965517242,48,131381
3.85297,-16.34889,0.76298,28.21344,3,72.17758620689655,48,131382
3.85232,-16.34889,0.76752,28.0225,3,72.09931034482759,48,131383
3.85168,-16.34889,0.77207,28.22467,3,72.02086206896551,48,131384
3.85103,-16.34889,0.7766,28.22467,3,71.94275862068966,48,131385
3.85103,-16.34889,0.78114,28.21344,3,71.8644827586207,48,131386
3.85039,-16.34889,0.78568,28.21344,3,71.78620689655172,48,131387
3.84975,-16.34971,0.79023,28.06743,3,71.70775862068965,48,131388
3.8491,-16.34971,0.79477,28.22467,3,71.6294827586207,48,131389
3.84846,-16.34889,0.7993100000000001,28.21344,3,71.55120689655172,48,131390
3.84781,-16.34889,0.80386,28.21344,3,71.47275862068965,48,131391
3.84717,-16.34889,0.8084,28.22467,3,71.3944827586207,48,131392
3.84653,-16.34971,0.81293,28.22467,3,71.31637931034483,48,131393
3.84588,-16.34889,0.81748,28.21344,3,71.23793103448276,48,131394
3.84524,-16.34971,0.8220200000000001,28.21344,3,71.15965517241379,48,131395
3.84524,-16.34971,0.8265600000000001,28.22467,3,71.08137931034483,48,131396
3.84459,-16.34971,0.83111,28.21344,3,71.00293103448276,48,131397
3.84395,-16.34971,0.8356399999999999,28.21344,3,70.9248275862069,48,131398
3.8433,-16.34971,0.8401799999999999,28.21344,3,70.84655172413792,48,131399
3.8433,-16.34889,0.84473,28.21344,3,70.76810344827587,48,131400
3.84266,-16.34889,0.8492700000000001,28.22467,3,70.6898275862069,48,131401
3.84202,-16.34889,0.8538100000000001,28.22467,3,70.61155172413793,48,131402
3.84137,-16.34971,0.85835,28.22467,3,70.53327586206898,48,131403
3.84073,-16.34971,0.8628899999999999,28.22467,3,70.455,48,131404
3.84073,-16.34889,0.86744,28.21344,3,70.37655172413793,48,131405
3.84008,-16.34971,0.87197,28.21344,3,70.29844827586207,48,131406
3.83944,-16.34971,0.8765200000000001,28.22467,3,70.22,48,131407
3.83879,-16.34971,0.88107,28.21344,3,70.14155172413793,48,131408
3.83815,-16.34889,0.88559,28.22467,3,70.06362068965518,48,131409
3.83751,-16.34971,0.8901399999999999,28.21344,3,69.98517241379311,48,131410
3.83686,-16.34889,0.8946799999999999,28.21344,3,69.90689655172413,48,131411
3.83622,-16.34889,0.89923,28.22467,3,69.82844827586207,48,131412
3.83557,-16.34971,0.90376,28.21344,3,69.7503448275862,48,131413
3.83557,-16.34971,0.90832,28.22467,3,69.67172413793104,48,131414
3.83493,-16.34971,0.91286,28.21344,3,69.59344827586206,48,131415
3.83429,-16.34971,0.9174,28.21344,3,69.51517241379311,48,131416
3.83429,-16.34971,0.92194,28.22467,3,69.43689655172413,48,131417
3.83364,-16.34889,0.92648,28.21344,3,69.35862068965518,48,131418
3.833,-16.34889,0.93101,28.21344,3,69.28051724137931,48,131419
3.83235,-16.34889,0.93556,28.22467,3,69.20206896551724,48,131420
3.83171,-16.34889,0.94009,28.22467,3,69.12396551724139,48,131421
3.83171,-16.34971,0.94463,28.22467,3,69.04568965517241,48,131422
3.83106,-16.34971,0.94918,28.21344,3,68.96724137931035,48,131423
3.83042,-16.34971,0.95373,28.21344,3,68.88879310344826,48,131424
3.82978,-16.34971,0.95827,28.22467,3,68.81051724137932,48,131425
3.82913,-16.34971,0.9628,28.42683,3,68.73241379310346,48,131426
3.82913,-16.34889,0.96735,28.21344,3,68.65396551724139,48,131427
3.82849,-16.34889,0.9719,28.22467,3,68.57551724137932,48,131428
3.82784,-16.34889,0.97642,28.21344,3,68.49758620689656,48,131429
3.8272,-16.34889,0.98098,28.22467,3,68.41896551724139,48,131430
3.82655,-16.34971,0.98552,28.22467,3,68.34068965517241,48,131431
3.82591,-16.34889,0.99006,28.42683,3,68.26241379310345,48,131432
3.82527,-16.34971,0.99459,28.43807,3,68.1843103448276,48,131433
3.82527,-16.34889,0.99914,28.43807,3,68.10586206896552,48,131434
3.82462,-16.34971,1.00368,28.22467,3,68.02758620689656,48,131435
3.82398,-16.34971,1.00823,28.42683,3,67.94913793103447,48,131436
3.82398,-16.34889,1.0127700000000002,28.42683,3,67.87086206896551,48,131437
3.82333,-16.34889,1.0173,28.4156,3,67.79275862068967,48,131438
3.82269,-16.34889,1.02185,28.42683,3,67.71431034482758,48,131439
3.82205,-16.34889,1.0263799999999998,28.42683,3,67.63620689655173,48,131440
3.8214,-16.34971,1.03094,28.43807,3,67.55758620689654,48,131441
3.82076,-16.34971,1.03548,28.43807,3,67.47931034482758,48,131442
3.82076,-16.34889,1.04001,28.42683,3,67.40120689655173,48,131443
3.82011,-16.34889,1.04455,28.42683,3,67.32293103448275,48,131444
3.81947,-16.34889,1.04911,28.43807,3,67.24431034482758,48,131445
3.81882,-16.34971,1.0536299999999998,28.42683,3,67.16637931034482,48,131446
3.81882,-16.34971,1.05819,28.42683,3,67.08775862068967,48,131447
3.81818,-16.34971,1.06273,28.42683,3,67.00948275862069,48,131448
3.81754,-16.34889,1.06726,28.42683,3,66.93137931034482,48,131449
3.81689,-16.34971,1.07179,28.42683,3,66.85327586206895,48,131450
3.81625,-16.34889,1.07634,28.629,3,66.7748275862069,48,131451
3.8156,-16.34971,1.08089,28.42683,3,66.69637931034482,48,131452
3.81496,-16.34971,1.08543,28.48299,3,66.61810344827587,48,131453
3.81496,-16.34889,1.08998,28.629,3,66.5396551724138,48,131454
3.81432,-16.34971,1.09451,28.61777,3,66.46155172413792,48,131455
3.81367,-16.34889,1.09905,28.629,3,66.38327586206896,48,131456
3.81367,-16.34971,1.10359,28.629,3,66.305,48,131457
3.81303,-16.34889,1.10814,28.64023,3,66.22655172413793,48,131458
3.81238,-16.34971,1.11269,28.64023,3,66.14810344827586,48,131459
3.81174,-16.34889,1.11721,28.64023,3,66.0701724137931,48,131460
3.81109,-16.34971,1.12175,28.64023,3,65.99189655172415,48,131461
3.81109,-16.34971,1.12631,28.61777,3,65.91327586206896,48,131462
3.81045,-16.34889,1.13086,28.64023,3,65.8348275862069,48,131463
3.80981,-16.34971,1.1353799999999998,28.629,3,65.75689655172415,48,131464
3.80916,-16.34889,1.13993,28.629,3,65.67844827586207,48,131465
3.80916,-16.34971,1.14446,28.64023,3,65.60034482758621,48,131466
3.80852,-16.34889,1.1490200000000002,28.64023,3,65.52172413793103,48,131467
3.80787,-16.34889,1.15356,28.64023,3,65.44344827586207,48,131468
3.80723,-16.34889,1.15808,28.64023,3,65.36551724137931,48,131469
3.80658,-16.34889,1.16264,28.8424,3,65.28689655172414,48,131470
3.80658,-16.34971,1.16717,28.8424,3,65.20879310344829,48,131471
3.80594,-16.34889,1.17172,28.8424,3,65.13034482758621,48,131472
3.8053,-16.34971,1.17626,28.65146,3,65.05206896551724,48,131473
3.80465,-16.34971,1.1808,28.85363,3,64.97379310344827,48,131474
3.80401,-16.34889,1.18533,28.8424,3,64.89568965517242,48,131475
3.80401,-16.34889,1.1898799999999998,28.85363,3,64.81724137931036,48,131476
3.80336,-16.34889,1.19442,28.8424,3,64.73896551724138,48,131477
3.80272,-16.34971,1.19897,28.85363,3,64.66051724137931,48,131478
3.80208,-16.34971,1.2035,28.85363,3,64.58241379310344,48,131479
3.80208,-16.34971,1.20806,28.85363,3,64.50379310344827,48,131480
3.80143,-16.34971,1.21258,28.8424,3,64.42586206896553,48,131481
3.80079,-16.34971,1.21712,28.8424,3,64.34758620689655,48,131482
3.80014,-16.34889,1.22166,28.85363,3,64.26931034482759,48,131483
3.80014,-16.34889,1.22622,28.8424,3,64.1906896551724,48,131484
3.7995,-16.34889,1.23075,28.85363,3,64.11258620689655,48,131485
3.79885,-16.34971,1.23529,28.85363,3,64.03431034482759,48,131486
3.79885,-16.34889,1.23985,28.85363,3,63.95568965517242,48,131487
3.79821,-16.34889,1.2443799999999998,28.8424,3,63.87758620689655,48,131488
3.79757,-16.34971,1.24892,29.04456,3,63.79931034482759,48,131489
3.79692,-16.34971,1.25345,29.0558,3,63.72120689655172,48,131490
3.79628,-16.34971,1.25799,29.0558,3,63.64293103448276,48,131491
3.795630000000001,-16.34971,1.26254,29.04456,3,63.56448275862068,48,131492
3.79499,-16.34971,1.26709,29.04456,3,63.48603448275861,48,131493
3.79499,-16.34971,1.27163,29.0558,3,63.407758620689656,48,131494
3.79434,-16.34889,1.27616,29.0558,3,63.329655172413794,48,131495
3.7937,-16.34889,1.28071,29.06703,3,63.25120689655172,48,131496
3.7937,-16.34889,1.28524,29.0558,3,63.17310344827586,48,131497
3.79306,-16.34889,1.2898,29.06703,3,63.09448275862068,48,131498
3.79241,-16.34889,1.29434,29.0558,3,63.01620689655172,48,131499
3.79241,-16.34971,1.29887,29.04456,3,62.93810344827586,48,131500
3.79177,-16.34971,1.30341,29.0558,3,62.85982758620689,48,131501
3.79112,-16.34971,1.30795,29.25796,3,62.78155172413793,48,131502
3.79048,-16.34889,1.31251,29.0558,3,62.70293103448275,48,131503
3.79048,-16.34971,1.31703,29.04456,3,62.62500000000001,48,131504
3.78984,-16.34971,1.32158,29.26919,3,62.54655172413793,48,131505
3.78919,-16.34971,1.32613,29.0558,3,62.46810344827586,48,131506
3.78919,-16.34971,1.33067,29.25796,3,62.38982758620688,48,131507
3.78855,-16.34889,1.33522,29.0558,3,62.31137931034482,48,131508
3.7879,-16.34889,1.33975,29.25796,3,62.23327586206897,48,131509
3.78726,-16.34971,1.3443,29.26919,3,62.154827586206906,48,131510
3.78726,-16.34889,1.34883,29.25796,3,62.07672413793103,48,131511
3.78661,-16.34889,1.35337,29.26919,3,61.99844827586208,48,131512
3.78597,-16.34971,1.35792,29.26919,3,61.92,48,131513
3.78533,-16.34971,1.36245,29.25796,3,61.84189655172414,48,131514
3.78468,-16.34971,1.367,29.25796,3,61.76344827586208,48,131515
3.78468,-16.34971,1.37155,29.25796,3,61.685,48,131516
3.78404,-16.34971,1.37608,29.25796,3,61.60689655172414,48,131517
3.78339,-16.34889,1.3806200000000002,29.25796,3,61.52862068965516,48,131518
3.78275,-16.34889,1.38516,29.26919,3,61.45034482758621,48,131519
3.78275,-16.34971,1.38972,29.25796,3,61.37172413793104,48,131520
3.7821,-16.34889,1.39424,29.26919,3,61.29379310344828,48,131521
3.7821,-16.34971,1.39879,29.26919,3,61.21534482758621,48,131522
3.78146,-16.34889,1.40333,29.25796,3,61.13706896551725,48,131523
3.78082,-16.34889,1.40788,29.46013,3,61.05862068965518,48,131524
3.78082,-16.34889,1.41241,29.47136,3,60.9805172413793,48,131525
3.78017,-16.34971,1.41695,29.47136,3,60.90224137931035,48,131526
3.77953,-16.34889,1.4215,29.46013,3,60.82379310344828,48,131527
3.77953,-16.34889,1.42604,29.47136,3,60.74551724137932,48,131528
3.778880000000001,-16.34889,1.43059,29.47136,3,60.667068965517245,48,131529
3.77824,-16.34971,1.43511,29.46013,3,60.58913793103449,48,131530
3.77824,-16.34971,1.43967,29.47136,3,60.5105172413793,48,131531
3.7776,-16.34971,1.44421,29.47136,3,60.43224137931035,48,131532
3.77695,-16.34971,1.44875,29.47136,3,60.35396551724139,48,131533
3.77631,-16.34971,1.45328,29.47136,3,60.27586206896552,48,131534
3.77566,-16.34889,1.45783,29.47136,3,60.19741379310344,48,131535
3.77566,-16.34971,1.4623700000000002,29.47136,3,60.11913793103448,48,131536
3.77502,-16.34971,1.46691,29.48259,3,60.04086206896552,48,131537
3.77437,-16.34971,1.47144,29.47136,3,59.96275862068965,48,131538
3.77437,-16.34971,1.47599,29.47136,3,59.88431034482758,48,131539
3.773730000000001,-16.34971,1.48053,29.68476,3,59.80603448275862,48,131540
3.77309,-16.34889,1.48508,29.67353,3,59.72758620689656,48,131541
3.77309,-16.34889,1.48961,29.69599,3,59.649482758620685,48,131542
3.77244,-16.34971,1.49415,29.68476,3,59.57120689655172,48,131543
3.7718,-16.34889,1.4987,29.68476,3,59.49275862068965,48,131544
3.7718,-16.34971,1.50325,29.67353,3,59.41431034482758,48,131545
3.77115,-16.34889,1.50779,29.68476,3,59.33603448275862,48,131546
3.77051,-16.34971,1.51234,29.68476,3,59.25758620689655,48,131547
3.77051,-16.34971,1.51688,29.68476,3,59.17931034482759,48,131548
3.76987,-16.34889,1.52141,29.68476,3,59.10120689655172,48,131549
3.76922,-16.34889,1.52596,29.67353,3,59.02275862068964,48,131550
3.76922,-16.34971,1.53051,29.67353,3,58.94431034482758,48,131551
3.768580000000001,-16.34971,1.53504,29.68476,3,58.86620689655173,48,131552
3.768580000000001,-16.34971,1.53957,29.68476,3,58.788103448275855,48,131553
3.76793,-16.34889,1.54413,29.67353,3,58.70948275862069,48,131554
3.76729,-16.34971,1.54866,29.68476,3,58.63137931034483,48,131555
3.76729,-16.34889,1.55321,29.68476,3,58.552931034482754,48,131556
3.76664,-16.34889,1.5577299999999998,29.68476,3,58.475,48,131557
3.766,-16.34889,1.56228,29.88692,3,58.39655172413792,48,131558
3.76536,-16.34889,1.56683,29.89816,3,58.318103448275856,48,131559
3.76536,-16.34889,1.5713700000000002,29.88692,3,58.2398275862069,48,131560
3.76471,-16.34971,1.5759,29.88692,3,58.16172413793104,48,131561
3.76407,-16.34971,1.58046,29.89816,3,58.08310344827587,48,131562
3.76342,-16.34971,1.5849799999999998,29.88692,3,58.00517241379311,48,131563
3.76342,-16.34971,1.58954,29.88692,3,57.92655172413792,48,131564
3.76278,-16.34889,1.59408,29.89816,3,57.84827586206897,48,131565
3.76278,-16.34971,1.5986200000000002,29.89816,3,57.77,48,131566
3.76213,-16.34971,1.60316,29.88692,3,57.69172413793104,48,131567
3.76213,-16.34889,1.6077,29.88692,3,57.61344827586206,48,131568
3.76149,-16.34971,1.61225,29.88692,3,57.535,48,131569
3.76085,-16.34971,1.61678,29.89816,3,57.45689655172413,48,131570
3.7602,-16.34889,1.62132,29.88692,3,57.37862068965517,48,131571
3.7602,-16.34889,1.62586,29.88692,3,57.30034482758621,48,131572
3.75956,-16.34889,1.6304,29.88692,3,57.22206896551725,48,131573
3.75956,-16.34889,1.63495,29.88692,3,57.14362068965517,48,131574
3.75891,-16.34971,1.6394799999999998,30.11155,3,57.06551724137932,48,131575
3.75891,-16.34971,1.64402,30.03293,3,56.98724137931034,48,131576
3.75827,-16.34889,1.64858,30.10032,3,56.90862068965517,48,131577
3.75763,-16.34889,1.65311,30.08909,3,56.83051724137932,48,131578
3.75763,-16.34889,1.65766,30.10032,3,56.75206896551724,48,131579
3.75698,-16.34971,1.66219,30.10032,3,56.673965517241385,48,131580
3.75634,-16.34889,1.6667299999999998,30.10032,3,56.59568965517241,48,131581
3.75634,-16.34971,1.67127,30.08909,3,56.51741379310345,48,131582
3.75569,-16.34889,1.6758099999999998,30.10032,3,56.43913793103449,48,131583
3.75505,-16.34889,1.68037,30.10032,3,56.36051724137931,48,131584
3.75505,-16.34889,1.68491,30.10032,3,56.28224137931036,48,131585
3.7544,-16.34971,1.68944,30.10032,3,56.20413793103448,48,131586
3.75376,-16.34971,1.69399,30.10032,3,56.12568965517241,48,131587
3.75376,-16.34971,1.69852,30.10032,3,56.04758620689655,48,131588
3.75312,-16.34889,1.70307,30.10032,3,55.96913793103448,48,131589
3.75312,-16.34971,1.70761,30.08909,3,55.890862068965525,48,131590
3.75247,-16.34971,1.71216,30.10032,3,55.812413793103445,48,131591
3.75183,-16.34971,1.71669,30.10032,3,55.73431034482759,48,131592
3.75183,-16.34971,1.72123,30.10032,3,55.65603448275861,48,131593
3.75118,-16.34889,1.72577,30.10032,3,55.57775862068966,48,131594
3.75118,-16.34889,1.73032,30.30249,3,55.49931034482759,48,131595
3.75054,-16.34889,1.73485,30.30249,3,55.42120689655172,48,131596
3.75054,-16.34889,1.7393900000000002,30.30249,3,55.34293103448275,48,131597
3.74989,-16.34971,1.74393,30.30249,3,55.2646551724138,48,131598
3.74925,-16.34889,1.74849,30.31372,3,55.186034482758615,48,131599
3.74925,-16.34971,1.75302,30.30249,3,55.10793103448275,48,131600
3.74861,-16.34971,1.75758,30.30249,3,55.02931034482759,48,131601
3.74861,-16.34971,1.76212,30.29126,3,54.951034482758615,48,131602
3.74796,-16.34971,1.76666,30.30249,3,54.87275862068966,48,131603
3.74796,-16.34971,1.77119,30.30249,3,54.7946551724138,48,131604
3.74732,-16.34971,1.77573,30.30249,3,54.71637931034482,48,131605
3.74667,-16.34971,1.78027,30.30249,3,54.63810344827586,48,131606
3.74667,-16.34971,1.7848099999999998,30.29126,3,54.55982758620691,48,131607
3.74603,-16.34889,1.7893599999999998,30.30249,3,54.48137931034484,48,131608
3.74539,-16.34971,1.79391,30.30249,3,54.40293103448277,48,131609
3.74539,-16.34889,1.79845,30.30249,3,54.3246551724138,48,131610
3.74474,-16.34889,1.80298,30.30249,3,54.24655172413793,48,131611
3.7441,-16.34971,1.80751,30.30249,3,54.16844827586208,48,131612
3.7441,-16.34971,1.81207,30.51589,3,54.08982758620689,48,131613
3.74345,-16.34971,1.81661,30.51589,3,54.01155172413793,48,131614
3.74281,-16.34971,1.82114,30.51589,3,53.93344827586208,48,131615
3.74281,-16.34971,1.82569,30.52712,3,53.85500000000001,48,131616
3.74216,-16.34971,1.83023,30.51589,3,53.77672413793103,48,131617
3.74216,-16.34971,1.83477,30.51589,3,53.69844827586208,48,131618
3.74216,-16.34971,1.83932,30.51589,3,53.62,48,131619
3.74152,-16.34889,1.84386,30.51589,3,53.54172413793104,48,131620
3.74152,-16.34889,1.84839,30.52712,3,53.463620689655166,48,131621
3.74088,-16.34889,1.8529400000000005,30.52712,3,53.3851724137931,48,131622
3.74023,-16.34889,1.85749,30.52712,3,53.30672413793104,48,131623
3.74023,-16.34971,1.86202,30.52712,3,53.228620689655166,48,131624
3.73959,-16.34889,1.86655,30.51589,3,53.150517241379305,48,131625
3.73959,-16.34971,1.87111,30.52712,3,53.071896551724144,48,131626
3.73894,-16.34971,1.87565,30.52712,3,52.99362068965517,48,131627
3.73894,-16.34971,1.8802,30.52712,3,52.9151724137931,48,131628
3.7383,-16.34971,1.88473,30.52712,3,52.83706896551724,48,131629
3.7383,-16.34971,1.88926,30.52712,3,52.75896551724137,48,131630
3.73766,-16.34971,1.89381,30.52712,3,52.680517241379306,48,131631
3.73766,-16.34971,1.89835,30.52712,3,52.60224137931035,48,131632
3.73701,-16.34889,1.90289,30.52712,3,52.52396551724137,48,131633
3.73701,-16.34889,1.90744,30.51589,3,52.44551724137931,48,131634
3.73637,-16.34889,1.91197,30.52712,3,52.36741379310345,48,131635
3.73637,-16.34889,1.91653,30.51589,3,52.28879310344827,48,131636
3.73572,-16.34889,1.92106,30.51589,3,52.210689655172416,48,131637
3.73508,-16.34889,1.9256,30.72928,3,52.132413793103446,48,131638
3.73508,-16.34889,1.93015,30.72928,3,52.05396551724137,48,131639
3.73443,-16.34889,1.93469,30.51589,3,51.97568965517242,48,131640
3.73443,-16.34971,1.93922,30.71805,3,51.89758620689656,48,131641
3.73379,-16.34971,1.94376,30.72928,3,51.81931034482759,48,131642
3.73379,-16.34971,1.94831,30.71805,3,51.74086206896551,48,131643
3.73315,-16.34889,1.95286,30.71805,3,51.66241379310344,48,131644
3.7325,-16.34889,1.9574,30.71805,3,51.58413793103448,48,131645
3.7325,-16.34971,1.96193,30.72928,3,51.50603448275862,48,131646
3.73186,-16.34971,1.96647,30.71805,3,51.42775862068965,48,131647
3.73186,-16.34889,1.97102,30.72928,3,51.34931034482758,48,131648
3.73186,-16.34889,1.97555,30.72928,3,51.271206896551725,48,131649
3.73121,-16.34889,1.98011,30.72928,3,51.19258620689656,48,131650
3.73057,-16.34889,1.98464,30.72928,3,51.11448275862069,48,131651
3.73057,-16.34889,1.98919,30.72928,3,51.03603448275862,48,131652
3.72992,-16.34889,1.99372,30.72928,3,50.95793103448277,48,131653
3.72992,-16.34971,1.99827,30.74052,3,50.87948275862069,48,131654
3.72928,-16.34971,2.0028,30.72928,3,50.80137931034482,48,131655
3.72928,-16.34971,2.00736,30.72928,3,50.72275862068966,48,131656
3.72864,-16.34971,2.01189,30.72928,3,50.64465517241379,48,131657
3.72864,-16.34889,2.01644,30.93145,3,50.566206896551726,48,131658
3.72799,-16.34889,2.02096,30.94268,3,50.48827586206897,48,131659
3.72799,-16.34889,2.02551,30.93145,3,50.40982758620689,48,131660
3.72735,-16.34889,2.03005,30.94268,3,50.33155172413793,48,131661
3.72735,-16.34971,2.03459,30.93145,3,50.25327586206897,48,131662
3.72735,-16.34889,2.03915,30.94268,3,50.1746551724138,48,131663
3.7267,-16.34889,2.04367,30.94268,3,50.09672413793104,48,131664
3.72606,-16.34889,2.04822,30.94268,3,50.01827586206897,48,131665
3.72606,-16.34889,2.05277,30.94268,3,49.93982758620689,48,131666
3.72606,-16.34971,2.05731,30.94268,3,49.861551724137925,48,131667
3.72542,-16.34971,2.06184,30.93145,3,49.783448275862064,48,131668
3.72477,-16.34971,2.0664,30.94268,3,49.7048275862069,48,131669
3.72477,-16.34889,2.07092,30.95391,3,49.62689655172413,48,131670
3.72413,-16.34889,2.07547,30.93145,3,49.548448275862064,48,131671
3.72413,-16.34889,2.08002,30.94268,3,49.47,48,131672
3.72348,-16.34889,2.08455,30.94268,3,49.39189655172413,48,131673
3.72348,-16.34889,2.0891,30.94268,3,49.31344827586207,48,131674
3.72284,-16.34889,2.09364,30.94268,3,49.2351724137931,48,131675
3.72284,-16.34889,2.09819,30.93145,3,49.15672413793104,48,131676
3.72219,-16.34889,2.10272,30.94268,3,49.07862068965517,48,131677
3.72219,-16.34971,2.10725,31.14485,3,49.000517241379306,48,131678
3.72155,-16.34889,2.11181,31.14485,3,48.92189655172413,48,131679
3.72155,-16.34971,2.11634,31.14485,3,48.84379310344828,48,131680
3.72091,-16.34889,2.12088,31.14485,3,48.76551724137931,48,131681
3.72091,-16.34971,2.12542,31.15608,3,48.68724137931034,48,131682
3.72091,-16.34971,2.12996,31.14485,3,48.60896551724137,48,131683
3.72026,-16.34889,2.13451,31.14485,3,48.53051724137931,48,131684
3.71962,-16.34971,2.13906,31.14485,3,48.45206896551724,48,131685
3.71962,-16.34889,2.14359,31.14485,3,48.37396551724137,48,131686
3.71962,-16.34971,2.14814,31.14485,3,48.29551724137931,48,131687
3.71897,-16.34889,2.15266,31.14485,3,48.21758620689655,48,131688
3.71897,-16.34971,2.15722,31.14485,3,48.138965517241374,48,131689
3.71833,-16.34889,2.16175,31.14485,3,48.06086206896552,48,131690
3.71833,-16.34889,2.1663,31.14485,3,47.98241379310345,48,131691
3.71768,-16.34971,2.17083,31.14485,3,47.90431034482759,48,131692
3.71768,-16.34889,2.17538,31.15608,3,47.82586206896551,48,131693
3.71704,-16.34889,2.17993,31.15608,3,47.74741379310345,48,131694
3.71704,-16.34971,2.18446,31.35825,3,47.66931034482758,48,131695
3.71704,-16.34889,2.18901,31.14485,3,47.59086206896552,48,131696
3.7164,-16.34889,2.19355,31.35825,3,47.51258620689655,48,131697
3.7164,-16.34889,2.19808,31.15608,3,47.43448275862069,48,131698
3.71575,-16.34889,2.20264,31.35825,3,47.35586206896552,48,131699
3.71575,-16.34971,2.20716,31.35825,3,47.27793103448276,48,131700
3.71511,-16.34971,2.21171,31.15608,3,47.19948275862069,48,131701
3.71511,-16.34971,2.21626,31.35825,3,47.12103448275862,48,131702
3.71446,-16.34889,2.2208,31.35825,3,47.042758620689646,48,131703
3.71446,-16.34971,2.22533,31.36948,3,46.96465517241379,48,131704
3.71382,-16.34971,2.22987,31.36948,3,46.88637931034482,48,131705
3.71382,-16.34971,2.23443,31.35825,3,46.80775862068965,48,131706
3.71318,-16.34971,2.23898,31.35825,3,46.72931034482758,48,131707
3.71318,-16.34971,2.2435,31.36948,3,46.65137931034482,48,131708
3.71253,-16.34971,2.24805,31.36948,3,46.57293103448276,48,131709
3.71253,-16.34971,2.25258,31.35825,3,46.49482758620689,48,131710
3.71189,-16.34889,2.25714,31.35825,3,46.41620689655173,48,131711
3.71189,-16.34971,2.26167,31.35825,3,46.33810344827586,48,131712
3.71124,-16.34971,2.26622,31.35825,3,46.259655172413794,48,131713
3.71124,-16.34971,2.27076,31.35825,3,46.18137931034482,48,131714
3.71124,-16.34889,2.2753,31.35825,3,46.10310344827586,48,131715
3.7106,-16.34889,2.27983,31.36948,3,46.025,48,131716
3.7106,-16.34889,2.28437,31.35825,3,45.94672413793104,48,131717
3.70995,-16.34971,2.28892,31.35825,3,45.86827586206897,48,131718
3.70995,-16.34971,2.29346,31.35825,3,45.79,48,131719
3.70995,-16.34971,2.29801,31.57164,3,45.71155172413793,48,131720
3.70931,-16.34971,2.30255,31.35825,3,45.63327586206897,48,131721
3.70931,-16.34971,2.30708,31.403170000000003,3,45.5551724137931,48,131722
3.70867,-16.34971,2.31164,31.56041,3,45.47655172413793,48,131723
3.70867,-16.34889,2.31616,31.35825,3,45.398620689655175,48,131724
3.70802,-16.34971,2.32072,31.36948,3,45.32,48,131725
3.70802,-16.34971,2.32526,31.57164,3,45.24172413793104,48,131726
3.70802,-16.34889,2.3298,31.56041,3,45.16344827586207,48,131727
3.70738,-16.34971,2.33433,31.57164,3,45.08534482758621,48,131728
3.70738,-16.34971,2.33888,31.57164,3,45.00689655172413,48,131729
3.70673,-16.34971,2.34341,31.57164,3,44.92879310344828,48,131730
3.70673,-16.34971,2.34796,31.57164,3,44.85034482758621,48,131731
3.70673,-16.34889,2.3525,31.56041,3,44.77206896551724,48,131732
3.70609,-16.34889,2.35704,31.56041,3,44.69379310344828,48,131733
3.70609,-16.34889,2.36158,31.56041,3,44.61551724137931,48,131734
3.70545,-16.34889,2.36613,31.56041,3,44.53706896551724,48,131735
3.70545,-16.34889,2.37066,31.56041,3,44.458965517241374,48,131736
3.7048,-16.34971,2.37521,31.56041,3,44.38051724137931,48,131737
3.7048,-16.34971,2.37976,31.56041,3,44.30206896551724,48,131738
3.70416,-16.34971,2.38429,31.77381,3,44.223965517241375,48,131739
3.70416,-16.34971,2.38882,31.56041,3,44.14586206896552,48,131740
3.70416,-16.34889,2.39336,31.57164,3,44.06758620689655,48,131741
3.70351,-16.34889,2.39791,31.57164,3,43.989137931034485,48,131742
3.70351,-16.34889,2.40247,31.56041,3,43.91051724137931,48,131743
3.70287,-16.34971,2.407,31.77381,3,43.83241379310345,48,131744
3.70287,-16.34971,2.41153,31.77381,3,43.75431034482759,48,131745
3.70222,-16.34889,2.41609,31.77381,3,43.67568965517241,48,131746
3.70222,-16.34889,2.42062,31.77381,3,43.59758620689655,48,131747
3.70158,-16.34889,2.42516,31.77381,3,43.51931034482758,48,131748
3.70158,-16.34889,2.42971,31.77381,3,43.44086206896552,48,131749
3.70158,-16.34971,2.43424,31.78504,3,43.36275862068965,48,131750
3.70094,-16.34971,2.43878,31.77381,3,43.28448275862069,48,131751
3.70094,-16.34971,2.44332,31.78504,3,43.20620689655173,48,131752
3.70094,-16.34971,2.44786,31.77381,3,43.12793103448276,48,131753
3.70029,-16.34971,2.45242,31.77381,3,43.04931034482758,48,131754
3.70029,-16.34889,2.45695,31.77381,3,42.97120689655173,48,131755
3.70029,-16.34971,2.4615,31.78504,3,42.892758620689655,48,131756
3.69965,-16.34971,2.46603,31.78504,3,42.814655172413794,48,131757
3.69965,-16.34971,2.47057,31.77381,3,42.73637931034483,48,131758
3.699,-16.34889,2.47511,31.78504,3,42.65810344827587,48,131759
3.699,-16.34971,2.47967,31.77381,3,42.579482758620685,48,131760
3.699,-16.34889,2.4842,31.77381,3,42.50137931034482,48,131761
3.69836,-16.34971,2.48874,31.77381,3,42.42310344827586,48,131762
3.69836,-16.34889,2.49329,31.78504,3,42.3446551724138,48,131763
3.69836,-16.34889,2.49782,31.78504,3,42.26655172413793,48,131764
3.69771,-16.34971,2.50237,31.98721,3,42.18810344827586,48,131765
3.69771,-16.34889,2.50692,31.98721,3,42.1096551724138,48,131766
3.69707,-16.34889,2.5114400000000003,31.97598,3,42.03172413793103,48,131767
3.69707,-16.34971,2.516,31.98721,3,41.95310344827586,48,131768
3.69707,-16.34889,2.52053,31.98721,3,41.875,48,131769
3.69643,-16.34889,2.52508,31.98721,3,41.79655172413793,48,131770
3.69643,-16.34971,2.52962,31.98721,3,41.71827586206896,48,131771
3.69643,-16.34971,2.53416,31.98721,3,41.64,48,131772
3.695780000000001,-16.34889,2.5386900000000003,31.98721,3,41.56189655172413,48,131773
3.695780000000001,-16.34889,2.54326,31.97598,3,41.48310344827586,48,131774
3.695780000000001,-16.34889,2.54777,31.97598,3,41.40534482758621,48,131775
3.69514,-16.34971,2.55233,31.97598,3,41.32672413793104,48,131776
3.69514,-16.34889,2.55688,31.98721,3,41.248275862068965,48,131777
3.69449,-16.34889,2.56142,31.97598,3,41.17,48,131778
3.69449,-16.34971,2.5659400000000003,31.97598,3,41.09206896551724,48,131779
3.69449,-16.34971,2.57049,31.98721,3,41.01362068965517,48,131780
3.69385,-16.34971,2.57502,31.97598,3,40.93551724137932,48,131781
3.69385,-16.34971,2.57957,31.98721,3,40.85706896551724,48,131782
3.69321,-16.34971,2.58412,31.98721,3,40.77862068965517,48,131783
3.69321,-16.34971,2.58866,31.97598,3,40.70034482758621,48,131784
3.69321,-16.34971,2.59321,31.97598,3,40.62189655172414,48,131785
3.69256,-16.34889,2.59775,32.20061,3,40.54362068965517,48,131786
3.69256,-16.34971,2.60229,32.20061,3,40.46534482758621,48,131787
3.69192,-16.34971,2.60681,31.98721,3,40.387413793103455,48,131788
3.69192,-16.34889,2.61137,32.20061,3,40.308793103448274,48,131789
3.69192,-16.34889,2.6159,32.121990000000004,3,40.23068965517241,48,131790
3.69127,-16.34889,2.62045,32.20061,3,40.15224137931034,48,131791
3.69127,-16.34889,2.62499,32.20061,3,40.07396551724138,48,131792
3.69127,-16.34889,2.62954,32.189370000000004,3,39.99551724137931,48,131793
3.69063,-16.34971,2.63408,32.189370000000004,3,39.91724137931034,48,131794
3.69063,-16.34889,2.63863,32.20061,3,39.83879310344828,48,131795
3.69063,-16.34971,2.64315,32.20061,3,39.76086206896552,48,131796
3.69063,-16.34971,2.6476900000000003,32.20061,3,39.68258620689655,48,131797
3.68998,-16.34971,2.65223,32.20061,3,39.60431034482759,48,131798
3.68998,-16.34971,2.65677,32.20061,3,39.52603448275863,48,131799
3.68998,-16.34889,2.66133,32.20061,3,39.44741379310345,48,131800
3.68998,-16.34971,2.66586,32.21184,3,39.36931034482759,48,131801
3.68934,-16.34971,2.67041,32.402770000000004,3,39.29086206896552,48,131802
3.68934,-16.34971,2.67495,32.20061,3,39.21258620689655,48,131803
3.6887,-16.34889,2.67949,32.20061,3,39.13431034482758,48,131804
3.6887,-16.34889,2.68404,32.414,3,39.05586206896552,48,131805
3.6887,-16.34889,2.68857,32.2343,3,38.977758620689656,48,131806
3.6887,-16.34889,2.69311,32.20061,3,38.89948275862069,48,131807
3.68805,-16.34889,2.69766,32.414,3,38.82103448275862,48,131808
3.68805,-16.34889,2.70218,32.20061,3,38.74310344827587,48,131809
3.68805,-16.34889,2.70673,32.21184,3,38.6646551724138,48,131810
3.68741,-16.34971,2.71128,32.402770000000004,3,38.58620689655173,48,131811
3.68741,-16.34889,2.71581,32.402770000000004,3,38.50810344827587,48,131812
3.68741,-16.34971,2.72036,32.414,3,38.4296551724138,48,131813
3.68676,-16.34889,2.7249,32.414,3,38.351379310344825,48,131814
3.68676,-16.34889,2.72945,32.402770000000004,3,38.27293103448276,48,131815
3.68676,-16.34889,2.7339900000000004,32.414,3,38.19465517241378,48,131816
3.68676,-16.34889,2.73853,32.42523,3,38.116379310344826,48,131817
3.68612,-16.34889,2.74306,32.402770000000004,3,38.03827586206897,48,131818
