Repository: uw-mad-dash/Battery-SoC-Estimation

## Data
The [LiPo 5450 mAh cell](https://maxamps.com/products/lipo-5450-1s-3-7v-battery) data can be found in <em>data</em> directory 👀. We collected 48 discharging-charging cycles for CRates 1, 2, 3, and 4. The measurements were recorded at 1 second rate. To understand data better, we provided a [Jupyter](https://jupyter.org/) notebook <em>data_visualization.ipynb</em> in <em>notebooks</em> directory. We used [Jupyter Dash](https://github.com/plotly/jupyter-dash) library which allows to create interactive plots. Names of the columns in the csv files containing data should be self-explanatory, except column 'AhStep [Ah]'. This column represents the cell capacity in Ah.

File: data/CRate3_Cycle5.csv (part 1 of 5)
Voltage [V],Current [A],AhStep [Ah],TempBottom [C],CRate [-],SOC [%],Cycle [-],Time [s]
4.03721,16.34971,0.00454,27.58447,3,86.13862068965517,5,11236
4.03141,16.34889,0.00909,27.59571,3,86.06017241379311,5,11237
4.02755,16.34889,0.0136199999999999,27.58447,3,85.98206896551726,5,11238
4.02304,16.34889,0.01816,27.58447,3,85.90379310344828,5,11239
4.019819999999999,16.34889,0.0227199999999999,27.58447,3,85.82517241379311,5,11240
4.01659,16.34889,0.0272399999999999,27.59571,3,85.74724137931035,5,11241
4.01402,16.34971,0.03179,27.58447,3,85.66879310344828,5,11242
4.01144,16.34971,0.03632,27.59571,3,85.59068965517243,5,11243
4.008859999999999,16.34971,0.04087,27.57324,3,85.51224137931035,5,11244
4.0069300000000005,16.34971,0.0454,27.58447,3,85.43413793103448,5,11245
4.005,16.34971,0.04996,27.58447,3,85.35551724137933,5,11246
4.00242,16.34971,0.0545,27.59571,3,85.27724137931035,5,11247
4.00049,16.34971,0.0590299999999999,27.58447,3,85.19913793103449,5,11248
3.9992,16.34889,0.06358,27.57324,3,85.12068965517243,5,11249
3.99727,16.34889,0.06812,27.78664,3,85.04241379310345,5,11250
3.99598,16.34889,0.07267,27.78664,3,84.96396551724139,5,11251
3.99405,16.34889,0.07719,27.79787,3,84.88603448275863,5,11252
3.99276,16.34971,0.08174,27.79787,3,84.80758620689656,5,11253
3.99083,16.34889,0.0863,27.78664,3,84.72896551724139,5,11254
3.98954,16.34971,0.09082,27.79787,3,84.65103448275863,5,11255
3.98825,16.34971,0.09536,27.79787,3,84.57275862068965,5,11256
3.98696,16.34971,0.0999,27.79787,3,84.4944827586207,5,11257
3.98567,16.34889,0.10445,27.78664,3,84.41603448275863,5,11258
3.98438,16.34889,0.10899,27.78664,3,84.33775862068966,5,11259
3.9831,16.34971,0.11354,27.79787,3,84.2593103448276,5,11260
3.98181,16.34889,0.11807,27.78664,3,84.18120689655173,5,11261
3.98052,16.34889,0.12262,27.79787,3,84.10275862068966,5,11262
3.97987,16.34889,0.12717,27.78664,3,84.02431034482758,5,11263
3.97859,16.34889,0.13172,28.00004,3,83.94586206896554,5,11264
3.9773,16.34971,0.13624,28.01127,3,83.86793103448277,5,11265
3.97665,16.34971,0.1408,28.00004,3,83.7893103448276,5,11266
3.97537,16.34971,0.14534,28.00004,3,83.71103448275862,5,11267
3.97408,16.34971,0.14985,28.00004,3,83.63327586206897,5,11268
3.97279,16.34889,0.15441,28.00004,3,83.55465517241379,5,11269
3.97214,16.34889,0.15896,28.01127,3,83.47620689655174,5,11270
3.97086,16.34889,0.16348,28.00004,3,83.39827586206897,5,11271
3.96957,16.34971,0.16804,28.07866,3,83.31965517241379,5,11272
3.96892,16.34971,0.1725799999999999,28.00004,3,83.24137931034483,5,11273
3.96763,16.34971,0.17712,28.21344,3,83.16310344827586,5,11274
3.96635,16.34971,0.18165,28.21344,3,83.085,5,11275
3.9657,16.34889,0.1862,28.21344,3,83.00655172413794,5,11276
3.96441,16.34889,0.1907299999999999,28.22467,3,82.92844827586207,5,11277
3.963130000000001,16.34889,0.19529,28.21344,3,82.84982758620691,5,11278
3.96248,16.34889,0.19981,28.21344,3,82.77189655172414,5,11279
3.96119,16.34971,0.20437,28.21344,3,82.69327586206897,5,11280
3.9599,16.34971,0.2089,28.2022,3,82.61517241379312,5,11281
3.95862,16.34971,0.21345,28.21344,3,82.53672413793105,5,11282
3.95797,16.34971,0.218,28.42683,3,82.45827586206897,5,11283
3.95668,16.34971,0.22254,28.42683,3,82.38,5,11284
3.9554,16.34889,0.22708,28.4156,3,82.30172413793105,5,11285
3.95475,16.34889,0.23162,28.4156,3,82.22344827586207,5,11286
3.95346,16.34889,0.23615,28.4156,3,82.1453448275862,5,11287
3.95217,16.34971,0.2407,28.42683,3,82.06689655172414,5,11288
3.95089,16.34971,0.24524,28.42683,3,81.98862068965518,5,11289
3.9496,16.34971,0.24979,28.4156,3,81.9101724137931,5,11290
3.94831,16.34971,0.25432,28.42683,3,81.83206896551725,5,11291
3.94766,16.34971,0.25887,28.4156,3,81.75362068965518,5,11292
3.94638,16.34889,0.26342,28.629,3,81.6751724137931,5,11293
3.94509,16.34889,0.26796,28.61777,3,81.59689655172416,5,11294
3.9438,16.34889,0.2725,28.629,3,81.51862068965518,5,11295
3.94316,16.34889,0.27704,28.4156,3,81.4403448275862,5,11296
3.94187,16.34889,0.28157,28.629,3,81.36224137931035,5,11297
3.94058,16.34971,0.2861,28.629,3,81.28413793103448,5,11298
3.93929,16.34971,0.29067,28.629,3,81.20534482758623,5,11299
3.938,16.34971,0.29519,28.629,3,81.12741379310346,5,11300
3.93671,16.34971,0.29975,28.629,3,81.04879310344828,5,11301
3.93542,16.34889,0.30429,28.61777,3,80.97051724137931,5,11302
3.93478,16.34889,0.30881,28.629,3,80.89258620689655,5,11303
3.93349,16.34889,0.31337,28.61777,3,80.81396551724139,5,11304
3.9322,16.34889,0.31789,28.629,3,80.73603448275863,5,11305
3.93092,16.34889,0.32244,28.629,3,80.65758620689655,5,11306
3.92963,16.34971,0.32699,28.8424,3,80.57913793103448,5,11307
3.92834,16.34971,0.33154,28.85363,3,80.50068965517242,5,11308
3.92769,16.34971,0.3360599999999999,28.8424,3,80.42275862068966,5,11309
3.92641,16.34971,0.3406,28.83117,3,80.34448275862069,5,11310
3.92512,16.34971,0.3451599999999999,28.8424,3,80.26586206896552,5,11311
3.92447,16.34889,0.34968,28.8424,3,80.18793103448277,5,11312
3.92319,16.34971,0.35424,28.83117,3,80.10931034482759,5,11313
3.9219,16.34971,0.35878,28.8424,3,80.03103448275863,5,11314
3.92061,16.34889,0.3633,28.8424,3,79.95310344827588,5,11315
3.91996,16.34889,0.36787,28.83117,3,79.87431034482759,5,11316
3.91868,16.34889,0.3724,28.83117,3,79.79620689655174,5,11317
3.91739,16.34889,0.37695,28.8424,3,79.71775862068966,5,11318
3.91674,16.34889,0.38149,28.8424,3,79.63948275862069,5,11319
3.9161,16.34889,0.3860099999999999,28.8424,3,79.56155172413794,5,11320
3.91481,16.34889,0.39057,28.8424,3,79.48293103448276,5,11321
3.91417,16.34889,0.3951,28.83117,3,79.4048275862069,5,11322
3.91288,16.34889,0.39965,28.83117,3,79.32637931034483,5,11323
3.91223,16.34889,0.4042,28.8424,3,79.24793103448276,5,11324
3.91095,16.34889,0.40873,28.85363,3,79.16982758620689,5,11325
3.90966,16.34971,0.4132699999999999,28.83117,3,79.09155172413794,5,11326
3.90837,16.34971,0.4178199999999999,28.8424,3,79.01310344827587,5,11327
3.90772,16.34971,0.42235,28.8424,3,78.935,5,11328
3.90708,16.34971,0.42691,28.83117,3,78.85637931034482,5,11329
3.90644,16.34971,0.43145,28.8424,3,78.77810344827587,5,11330
3.90579,16.34971,0.43599,28.8424,3,78.6998275862069,5,11331
3.9045,16.34971,0.44051,28.8424,3,78.62189655172415,5,11332
3.90386,16.34971,0.44508,28.85363,3,78.54310344827587,5,11333
3.90321,16.34889,0.44961,29.0558,3,78.465,5,11334
3.90193,16.34971,0.45414,28.8424,3,78.38689655172415,5,11335
3.90128,16.34889,0.45868,29.0558,3,78.30862068965517,5,11336
3.90064,16.34889,0.46324,28.8424,3,78.23,5,11337
3.89935,16.34971,0.46778,28.8424,3,78.15172413793103,5,11338
3.89871,16.34889,0.47231,28.8424,3,78.07362068965517,5,11339
3.89806,16.34889,0.47686,28.8424,3,77.99517241379311,5,11340
3.89677,16.34889,0.48139,28.8424,3,77.91706896551725,5,11341
3.89613,16.34971,0.48595,28.8424,3,77.83844827586208,5,11342
3.895480000000001,16.34971,0.49049,28.83117,3,77.76017241379311,5,11343
3.89484,16.34971,0.49501,29.0558,3,77.68224137931036,5,11344
3.8942,16.34971,0.49956,29.0558,3,77.60379310344828,5,11345
3.89355,16.34971,0.5041,29.0558,3,77.52551724137932,5,11346
3.89291,16.34971,0.50865,29.04456,3,77.44706896551725,5,11347
3.89226,16.34889,0.51318,28.85363,3,77.36896551724138,5,11348
3.89162,16.34889,0.51772,28.8424,3,77.29068965517243,5,11349
3.89097,16.34971,0.52228,28.8424,3,77.21206896551725,5,11350
3.88969,16.34971,0.52682,28.83117,3,77.13379310344828,5,11351
3.88904,16.34889,0.53136,28.8424,3,77.05551724137932,5,11352
3.8884,16.34971,0.53589,29.04456,3,76.97741379310345,5,11353
3.88775,16.34971,0.54043,29.0558,3,76.89913793103449,5,11354
3.88711,16.34971,0.54498,29.04456,3,76.82068965517243,5,11355
3.88647,16.34971,0.54953,29.04456,3,76.74224137931036,5,11356
3.88582,16.34889,0.55406,29.04456,3,76.66413793103449,5,11357
3.88518,16.34889,0.5586,29.04456,3,76.58586206896551,5,11358
3.88453,16.34971,0.56313,28.8424,3,76.50775862068966,5,11359
3.88389,16.34971,0.5676800000000001,28.8424,3,76.4293103448276,5,11360
3.88324,16.34889,0.57224,28.8424,3,76.35068965517243,5,11361
3.88324,16.34971,0.57677,29.0558,3,76.27258620689656,5,11362
3.8826,16.34889,0.58131,29.0558,3,76.1943103448276,5,11363
3.88196,16.34971,0.58585,29.0558,3,76.11603448275864,5,11364
3.88131,16.34889,0.59038,29.0558,3,76.03793103448277,5,11365
3.88067,16.34971,0.59492,29.0558,3,75.9596551724138,5,11366
3.88002,16.34889,0.59948,28.8424,3,75.88103448275864,5,11367
3.87938,16.34971,0.604,28.8424,3,75.80310344827586,5,11368
3.87874,16.34889,0.60856,29.04456,3,75.7244827586207,5,11369
3.87809,16.34889,0.6131,28.8424,3,75.64620689655173,5,11370
3.87745,16.34889,0.61764,28.8424,3,75.56793103448277,5,11371
3.8768,16.34971,0.6221899999999999,29.0558,3,75.4894827586207,5,11372
3.87616,16.34971,0.6267199999999999,28.8424,3,75.41137931034484,5,11373
3.87551,16.34971,0.63126,28.8424,3,75.33310344827586,5,11374
3.87551,16.34889,0.6358,29.04456,3,75.25482758620691,5,11375
3.87487,16.34971,0.64035,28.8424,3,75.17637931034483,5,11376
3.87423,16.34971,0.6449,28.8424,3,75.09793103448277,5,11377
3.873580000000001,16.34889,0.64942,28.8424,3,75.02,5,11378
3.87294,16.34889,0.6539699999999999,29.0221,3,74.94155172413794,5,11379
3.87229,16.34889,0.65851,28.8424,3,74.86327586206897,5,11380
3.87165,16.34889,0.66306,28.8424,3,74.78482758620692,5,11381
3.87165,16.34971,0.6675800000000001,28.8424,3,74.70689655172414,5,11382
3.871,16.34889,0.67215,28.8424,3,74.62810344827587,5,11383
3.87036,16.34971,0.6766800000000001,28.8424,3,74.55,5,11384
3.86972,16.34971,0.68123,28.8424,3,74.47155172413794,5,11385
3.86907,16.34971,0.68577,28.8424,3,74.39327586206898,5,11386
3.868430000000001,16.34971,0.6903100000000001,28.83117,3,74.315,5,11387
3.86778,16.34971,0.69484,28.8424,3,74.23689655172414,5,11388
3.86714,16.34971,0.69938,28.85363,3,74.15862068965518,5,11389
3.8665,16.34889,0.7039300000000001,28.8424,3,74.08017241379312,5,11390
3.86585,16.34971,0.70848,28.8424,3,74.00172413793105,5,11391
3.86585,16.34889,0.71301,28.8424,3,73.92362068965518,5,11392
3.86521,16.34971,0.7175600000000001,28.83117,3,73.84517241379311,5,11393
3.86456,16.34971,0.72209,28.8424,3,73.76706896551725,5,11394
3.86392,16.34971,0.7266199999999999,28.8424,3,73.6889655172414,5,11395
3.86327,16.34971,0.73116,28.8424,3,73.61068965517242,5,11396
3.86327,16.34971,0.7357199999999999,28.8424,3,73.53206896551725,5,11397
3.86263,16.34889,0.74027,28.8424,3,73.45362068965518,5,11398
3.86199,16.34889,0.74479,28.8424,3,73.37568965517242,5,11399
3.86134,16.34889,0.74935,28.8424,3,73.29706896551725,5,11400
3.86134,16.34971,0.75388,28.8424,3,73.2189655172414,5,11401
3.8607,16.34971,0.75843,28.8424,3,73.14051724137931,5,11402
3.86005,16.34971,0.7629600000000001,28.8424,3,73.06241379310345,5,11403
3.85941,16.34971,0.76751,28.85363,3,72.9839655172414,5,11404
3.85876,16.34971,0.7720600000000001,28.8424,3,72.90551724137931,5,11405
3.85812,16.34889,0.77658,28.8424,3,72.82758620689656,5,11406
3.85748,16.34889,0.78112,28.8424,3,72.74931034482758,5,11407
3.85683,16.34889,0.78568,28.8424,3,72.67068965517242,5,11408
3.85619,16.34971,0.7902,28.85363,3,72.59275862068966,5,11409
3.85619,16.34971,0.79475,28.8424,3,72.5143103448276,5,11410
3.85554,16.34971,0.7993,28.8424,3,72.43586206896553,5,11411
3.8549,16.34971,0.80385,28.83117,3,72.35741379310346,5,11412
3.85426,16.34889,0.80838,28.8424,3,72.2793103448276,5,11413
3.85361,16.34889,0.81293,28.85363,3,72.20086206896552,5,11414
3.85361,16.34889,0.81747,28.8424,3,72.12258620689656,5,11415
3.85297,16.34971,0.8220200000000001,28.8424,3,72.04413793103448,5,11416
3.85232,16.34889,0.8265399999999999,28.8424,3,71.96620689655174,5,11417
3.85168,16.34889,0.8311,28.83117,3,71.88758620689654,5,11418
3.85168,16.34971,0.83562,28.8424,3,71.80965517241381,5,11419
3.85103,16.34889,0.84016,28.8424,3,71.73137931034483,5,11420
3.85039,16.34971,0.8447100000000001,28.8424,3,71.65293103448276,5,11421
3.84975,16.34971,0.84924,28.85363,3,71.57482758620691,5,11422
3.8491,16.34971,0.8538,28.8424,3,71.49620689655174,5,11423
3.84846,16.34889,0.85834,28.8424,3,71.41793103448276,5,11424
3.84781,16.34889,0.86288,28.8424,3,71.3396551724138,5,11425
3.84781,16.34889,0.8674299999999999,28.83117,3,71.26120689655174,5,11426
3.84717,16.34971,0.8719600000000001,28.8424,3,71.18310344827586,5,11427
3.84588,16.34971,0.87651,28.85363,3,71.1046551724138,5,11428
3.84588,16.34971,0.88105,28.8424,3,71.02637931034484,5,11429
3.84524,16.34971,0.88559,28.85363,3,70.94810344827587,5,11430
3.84524,16.34971,0.89012,28.83117,3,70.87,5,11431
3.84459,16.34971,0.8946799999999999,28.85363,3,70.79137931034484,5,11432
3.84395,16.34889,0.8992,28.85363,3,70.71344827586209,5,11433
3.8433,16.34889,0.90376,28.85363,3,70.6348275862069,5,11434
3.84266,16.34889,0.90828,28.8424,3,70.55689655172414,5,11435
3.84202,16.34889,0.91284,28.8424,3,70.47827586206897,5,11436
3.84202,16.34971,0.91737,28.85363,3,70.40017241379311,5,11437
3.84137,16.34971,0.92192,28.8424,3,70.32172413793104,5,11438
3.84073,16.34971,0.92646,29.0558,3,70.24344827586208,5,11439
3.84008,16.34971,0.93101,29.0558,3,70.165,5,11440
3.83944,16.34889,0.93554,28.8424,3,70.08689655172414,5,11441
3.83944,16.34889,0.94009,28.8424,3,70.00844827586208,5,11442
3.83879,16.34889,0.94463,28.85363,3,69.93017241379312,5,11443
3.83815,16.34889,0.94918,28.8424,3,69.85172413793103,5,11444
3.83751,16.34971,0.95372,29.06703,3,69.77344827586208,5,11445
3.83686,16.34971,0.95825,28.8424,3,69.6953448275862,5,11446
3.83622,16.34971,0.96279,28.97718,3,69.61706896551725,5,11447
3.83557,16.34971,0.96732,29.0558,3,69.53896551724138,5,11448
3.83493,16.34889,0.97187,28.8424,3,69.46051724137932,5,11449
3.83493,16.34889,0.97641,29.0558,3,69.38224137931034,5,11450
3.83429,16.34889,0.98096,29.0558,3,69.30379310344827,5,11451
3.83364,16.34971,0.98549,29.0558,3,69.22568965517243,5,11452
3.83364,16.34889,0.99004,29.04456,3,69.14724137931036,5,11453
3.833,16.34971,0.99459,29.0558,3,69.06879310344829,5,11454
3.83235,16.34971,0.99912,29.0558,3,68.9906896551724,5,11455
3.83171,16.34971,1.00367,29.0558,3,68.91224137931034,5,11456
3.83106,16.34889,1.00822,29.04456,3,68.83379310344829,5,11457
3.83106,16.34889,1.01276,29.0558,3,68.75551724137932,5,11458
3.83042,16.34889,1.01731,29.0558,3,68.67706896551724,5,11459
3.82978,16.34971,1.02184,29.0558,3,68.59896551724138,5,11460
3.82913,16.34889,1.0263799999999998,29.0558,3,68.52068965517243,5,11461
3.82849,16.34971,1.03093,29.0558,3,68.44224137931035,5,11462
3.82849,16.34971,1.03545,29.04456,3,68.3643103448276,5,11463
3.82784,16.34889,1.04,29.25796,3,68.28586206896551,5,11464
3.8272,16.34889,1.04455,29.04456,3,68.20741379310346,5,11465
3.82655,16.34889,1.04909,29.0558,3,68.12913793103448,5,11466
3.82591,16.34889,1.05362,29.0558,3,68.05103448275864,5,11467
3.82527,16.34971,1.05817,29.06703,3,67.97258620689657,5,11468
3.82527,16.34971,1.0627,29.0558,3,67.8944827586207,5,11469
3.82462,16.34971,1.06726,29.06703,3,67.81586206896552,5,11470
3.82398,16.34971,1.07178,29.04456,3,67.73793103448277,5,11471
3.82398,16.34971,1.07634,29.26919,3,67.65931034482759,5,11472
3.82333,16.34971,1.08087,29.25796,3,67.58120689655172,5,11473
3.82269,16.34889,1.08541,29.26919,3,67.50293103448276,5,11474
3.82205,16.34889,1.08996,29.25796,3,67.42448275862068,5,11475
3.8214,16.34889,1.09449,29.25796,3,67.34637931034484,5,11476
3.8214,16.34889,1.09905,29.25796,3,67.26775862068966,5,11477
3.82076,16.34889,1.10358,29.26919,3,67.18965517241381,5,11478
3.82011,16.34889,1.1081299999999998,29.26919,3,67.11120689655172,5,11479
3.81947,16.34971,1.11267,29.26919,3,67.03293103448276,5,11480
3.81947,16.34971,1.11721,29.25796,3,66.95465517241381,5,11481
3.81882,16.34971,1.12176,29.26919,3,66.87620689655172,5,11482
3.81818,16.34971,1.12629,29.26919,3,66.79810344827587,5,11483
3.81754,16.34971,1.13083,29.25796,3,66.71982758620689,5,11484
3.81689,16.34971,1.13536,29.25796,3,66.64172413793105,5,11485
3.81625,16.34889,1.13992,29.26919,3,66.56310344827587,5,11486
3.8156,16.34889,1.14446,29.25796,3,66.48482758620692,5,11487
3.81496,16.34889,1.14899,29.25796,3,66.40672413793104,5,11488
3.81496,16.34889,1.15353,29.25796,3,66.32844827586207,5,11489
3.81432,16.34971,1.15808,29.25796,3,66.25,5,11490
3.81432,16.34971,1.16262,29.47136,3,66.17172413793105,5,11491
3.81367,16.34971,1.16717,29.46013,3,66.09327586206898,5,11492
3.81303,16.34971,1.17169,29.47136,3,66.0153448275862,5,11493
3.81238,16.34889,1.17625,29.47136,3,65.93672413793104,5,11494
3.81174,16.34889,1.18079,29.46013,3,65.85844827586207,5,11495
3.81174,16.34889,1.18531,29.47136,3,65.78051724137931,5,11496
3.81109,16.34971,1.18987,29.47136,3,65.70189655172415,5,11497
3.81045,16.34971,1.19441,29.47136,3,65.62362068965517,5,11498
3.80981,16.34889,1.19896,29.47136,3,65.5451724137931,5,11499
3.80981,16.34889,1.2035,29.47136,3,65.46689655172415,5,11500
3.80916,16.34889,1.20803,29.46013,3,65.3887931034483,5,11501
3.80852,16.34971,1.21257,29.47136,3,65.31051724137932,5,11502
3.80787,16.34971,1.21712,29.47136,3,65.23206896551724,5,11503
3.80723,16.34971,1.22167,29.46013,3,65.15362068965517,5,11504
3.80723,16.34889,1.2262,29.46013,3,65.07551724137933,5,11505
3.80658,16.34889,1.23073,29.47136,3,64.99741379310345,5,11506
3.80594,16.34971,1.23529,29.47136,3,64.91879310344828,5,11507
3.8053,16.34971,1.23982,29.46013,3,64.84068965517243,5,11508
3.80465,16.34971,1.24436,29.67353,3,64.76241379310346,5,11509
3.80465,16.34889,1.24891,29.67353,3,64.68396551724139,5,11510
3.80401,16.34889,1.25345,29.67353,3,64.60568965517243,5,11511
3.80336,16.34889,1.258,29.67353,3,64.52724137931035,5,11512
3.80336,16.34971,1.26253,29.67353,3,64.44913793103449,5,11513
3.80272,16.34971,1.26707,29.67353,3,64.37086206896552,5,11514
3.80208,16.34889,1.27161,29.67353,3,64.29258620689656,5,11515
3.80143,16.34889,1.27615,29.67353,3,64.21431034482758,5,11516
3.80079,16.34971,1.28071,29.67353,3,64.13568965517241,5,11517
3.80079,16.34971,1.28525,29.68476,3,64.05741379310345,5,11518
3.80014,16.34971,1.28978,29.68476,3,63.9793103448276,5,11519
3.7995,16.34889,1.29433,29.68476,3,63.90086206896553,5,11520
3.7995,16.34971,1.29885,29.66229,3,63.82293103448277,5,11521
3.79885,16.34889,1.3034,29.68476,3,63.74448275862069,5,11522
3.79821,16.34971,1.30797,29.88692,3,63.66568965517242,5,11523
3.79757,16.34971,1.31249,29.68476,3,63.58775862068967,5,11524
3.79692,16.34889,1.31702,29.87569,3,63.509655172413794,5,11525
3.79692,16.34889,1.32157,29.87569,3,63.43120689655173,5,11526
3.79628,16.34889,1.32612,29.87569,3,63.35275862068965,5,11527
3.795630000000001,16.34889,1.33067,29.88692,3,63.27431034482758,5,11528
3.79499,16.34971,1.33519,29.88692,3,63.19637931034484,5,11529
3.79434,16.34971,1.33973,29.88692,3,63.11810344827586,5,11530
3.79434,16.34971,1.34427,29.87569,3,63.0398275862069,5,11531
3.7937,16.34889,1.34882,29.87569,3,62.96137931034484,5,11532
3.79306,16.34971,1.35335,29.88692,3,62.88327586206898,5,11533
3.79306,16.34971,1.35789,29.89816,3,62.805,5,11534
3.79241,16.34971,1.36244,29.87569,3,62.72655172413793,5,11535
3.79177,16.34971,1.36697,29.87569,3,62.64844827586207,5,11536
3.79112,16.34889,1.37151,29.87569,3,62.57017241379311,5,11537
3.79112,16.34889,1.37606,29.89816,3,62.49172413793104,5,11538
3.79048,16.34889,1.3806,29.88692,3,62.41344827586207,5,11539
3.78984,16.34971,1.38514,29.88692,3,62.33517241379311,5,11540
3.78984,16.34971,1.38968,29.88692,3,62.25689655172413,5,11541
3.78919,16.34889,1.39424,29.88692,3,62.17827586206897,5,11542
3.78855,16.34889,1.39879,29.88692,3,62.09982758620691,5,11543
3.78855,16.34889,1.40331,29.87569,3,62.02189655172413,5,11544
3.7879,16.34971,1.40785,30.08909,3,61.94362068965518,5,11545
3.78726,16.34971,1.41241,30.08909,3,61.865,5,11546
3.78661,16.34971,1.41693,30.07786,3,61.78706896551726,5,11547
3.78597,16.34889,1.42149,30.07786,3,61.70844827586209,5,11548
3.78597,16.34889,1.42604,30.08909,3,61.63000000000001,5,11549
3.78533,16.34889,1.43055,30.08909,3,61.552241379310345,5,11550
3.78468,16.34971,1.43511,30.08909,3,61.47362068965518,5,11551
3.78404,16.34971,1.43964,30.08909,3,61.39551724137932,5,11552
3.78404,16.34889,1.44418,30.08909,3,61.317241379310346,5,11553
3.78339,16.34889,1.44872,30.08909,3,61.23896551724139,5,11554
3.78275,16.34889,1.45327,30.08909,3,61.16051724137933,5,11555
3.78275,16.34889,1.45781,30.08909,3,61.08224137931035,5,11556
3.7821,16.34971,1.46234,30.08909,3,61.004137931034485,5,11557
3.78146,16.34971,1.4669,30.08909,3,60.925517241379325,5,11558
3.78082,16.34971,1.47143,30.08909,3,60.847413793103456,5,11559
3.78082,16.34889,1.47599,30.30249,3,60.76879310344828,5,11560
3.78017,16.34889,1.48053,30.08909,3,60.69051724137932,5,11561
3.77953,16.34971,1.48507,30.29126,3,60.61224137931036,5,11562
3.77953,16.34971,1.48961,30.07786,3,60.53396551724138,5,11563
3.778880000000001,16.34971,1.49413,30.30249,3,60.45603448275862,5,11564
3.778880000000001,16.34889,1.49868,30.30249,3,60.37758620689655,5,11565
3.77824,16.34889,1.5032299999999998,30.29126,3,60.299137931034494,5,11566
3.7776,16.34971,1.50778,30.30249,3,60.22068965517243,5,11567
3.77695,16.34971,1.51232,30.29126,3,60.14241379310345,5,11568
3.77695,16.34971,1.51686,30.30249,3,60.06413793103449,5,11569
3.77631,16.34971,1.52139,30.30249,3,59.98603448275862,5,11570
3.77566,16.34889,1.52593,30.29126,3,59.90775862068966,5,11571
3.77502,16.34971,1.5304799999999998,30.29126,3,59.8293103448276,5,11572
3.77502,16.34971,1.53501,30.30249,3,59.751206896551736,5,11573
3.77437,16.34971,1.53955,30.29126,3,59.672931034482765,5,11574
3.773730000000001,16.34971,1.54411,30.30249,3,59.5943103448276,5,11575
3.773730000000001,16.34889,1.54864,30.29126,3,59.516206896551736,5,11576
3.77309,16.34889,1.55319,30.29126,3,59.437758620689664,5,11577
3.77244,16.34971,1.5577299999999998,30.29126,3,59.359482758620686,5,11578
3.77244,16.34971,1.56227,30.51589,3,59.28120689655173,5,11579
3.7718,16.34971,1.56682,30.31372,3,59.202758620689664,5,11580
3.77115,16.34889,1.57135,30.51589,3,59.1246551724138,5,11581
3.77115,16.34971,1.5759,30.30249,3,59.04620689655173,5,11582
3.77051,16.34971,1.58044,30.50465,3,58.96793103448276,5,11583
3.76987,16.34971,1.5849799999999998,30.51589,3,58.8896551724138,5,11584
3.76987,16.34889,1.58953,30.51589,3,58.81120689655173,5,11585
3.76922,16.34889,1.59405,30.51589,3,58.73327586206897,5,11586
3.768580000000001,16.34889,1.5986,30.51589,3,58.65482758620689,5,11587
3.768580000000001,16.34971,1.60314,30.51589,3,58.576551724137936,5,11588
3.76793,16.34889,1.60768,30.50465,3,58.49827586206897,5,11589
3.76793,16.34889,1.61224,30.51589,3,58.419655172413805,5,11590
3.76729,16.34971,1.61676,30.50465,3,58.34172413793104,5,11591
3.76664,16.34971,1.62131,30.50465,3,58.26327586206897,5,11592
3.766,16.34971,1.62586,30.51589,3,58.18482758620689,5,11593
3.766,16.34889,1.63041,30.51589,3,58.10637931034483,5,11594
3.76536,16.34889,1.63493,30.50465,3,58.02844827586208,5,11595
3.76471,16.34971,1.63947,30.51589,3,57.95017241379311,5,11596
3.76471,16.34971,1.6440099999999995,30.51589,3,57.87189655172415,5,11597
3.76407,16.34889,1.64855,30.50465,3,57.79362068965518,5,11598
3.76342,16.34889,1.65311,30.50465,3,57.715,5,11599
3.76342,16.34889,1.6576400000000002,30.51589,3,57.63689655172415,5,11600
3.76278,16.34971,1.66218,30.71805,3,57.55862068965518,5,11601
3.76278,16.34971,1.66671,30.51589,3,57.48051724137931,5,11602
3.76213,16.34889,1.6712599999999995,30.50465,3,57.40206896551726,5,11603
3.76149,16.34971,1.67582,30.71805,3,57.32344827586208,5,11604
3.76085,16.34971,1.68036,30.71805,3,57.24517241379311,5,11605
3.76085,16.34971,1.6848900000000002,30.71805,3,57.167068965517245,5,11606
3.7602,16.34889,1.68945,30.71805,3,57.08844827586208,5,11607
3.7602,16.34889,1.69397,30.72928,3,57.01051724137931,5,11608
3.75956,16.34971,1.69851,30.71805,3,56.93224137931036,5,11609
3.75891,16.34971,1.70304,30.72928,3,56.85413793103448,5,11610
3.75891,16.34889,1.70761,30.71805,3,56.77534482758621,5,11611
3.75827,16.34889,1.7121400000000002,30.71805,3,56.697241379310334,5,11612
3.75827,16.34889,1.71669,30.71805,3,56.61879310344829,5,11613
3.75763,16.34971,1.72124,30.71805,3,56.54034482758621,5,11614
3.75698,16.34971,1.72577,30.71805,3,56.46224137931036,5,11615
3.75698,16.34889,1.7303,30.71805,3,56.384137931034495,5,11616
3.75634,16.34889,1.7348400000000002,30.71805,3,56.30586206896552,5,11617
3.75569,16.34971,1.7394,30.71805,3,56.22724137931036,5,11618
3.75569,16.34971,1.74394,30.94268,3,56.14896551724138,5,11619
3.75505,16.34889,1.74846,30.94268,3,56.07103448275863,5,11620
3.7544,16.34971,1.75301,30.93145,3,55.99258620689656,5,11621
3.7544,16.34971,1.7575599999999998,30.93145,3,55.91413793103449,5,11622
3.75376,16.34971,1.7621,30.93145,3,55.83586206896552,5,11623
3.75312,16.34889,1.76663,30.92022,3,55.75775862068966,5,11624
3.75312,16.34889,1.77118,30.93145,3,55.679310344827584,5,11625
3.75247,16.34889,1.77572,30.94268,3,55.60103448275863,5,11626
3.75247,16.34971,1.78027,30.93145,3,55.52258620689656,5,11627
3.75183,16.34971,1.7848,30.93145,3,55.44448275862069,5,11628
3.75183,16.34889,1.78933,30.93145,3,55.36637931034483,5,11629
3.75118,16.34889,1.7938900000000002,30.94268,3,55.28775862068965,5,11630
3.75054,16.34971,1.79843,30.93145,3,55.209482758620695,5,11631
3.75054,16.34971,1.80298,30.93145,3,55.13103448275863,5,11632
3.74989,16.34971,1.80751,30.94268,3,55.052931034482775,5,11633
3.74989,16.34971,1.81204,30.93145,3,54.97482758620691,5,11634
3.74925,16.34971,1.81659,30.93145,3,54.89637931034484,5,11635
3.74861,16.34889,1.82113,30.94268,3,54.81810344827586,5,11636
3.74861,16.34889,1.82568,30.94268,3,54.7396551724138,5,11637
3.74796,16.34971,1.8302,30.94268,3,54.66172413793104,5,11638
3.74796,16.34971,1.83475,31.14485,3,54.58327586206897,5,11639
3.74732,16.34889,1.83931,31.14485,3,54.5046551724138,5,11640
3.74732,16.34889,1.84383,31.14485,3,54.42672413793104,5,11641
3.74667,16.34971,1.84838,31.14485,3,54.348275862068974,5,11642
3.74603,16.34971,1.85291,31.14485,3,54.27017241379311,5,11643
3.74603,16.34971,1.85746,31.13362,3,54.19172413793104,5,11644
3.74539,16.34889,1.8619900000000005,31.13362,3,54.11362068965517,5,11645
3.74474,16.34889,1.86654,31.15608,3,54.03517241379311,5,11646
3.74474,16.34889,1.87108,31.13362,3,53.95689655172415,5,11647
3.7441,16.34971,1.87564,31.14485,3,53.878275862068975,5,11648
3.74345,16.34971,1.88017,31.13362,3,53.80017241379311,5,11649
3.74281,16.34889,1.88472,31.13362,3,53.72172413793105,5,11650
3.74281,16.34889,1.88925,31.14485,3,53.64362068965518,5,11651
3.74216,16.34889,1.8938,31.14485,3,53.56517241379312,5,11652
3.74216,16.34971,1.89833,31.14485,3,53.487068965517246,5,11653
3.74216,16.34971,1.90287,31.13362,3,53.40879310344828,5,11654
3.74152,16.34971,1.90743,31.14485,3,53.33017241379312,5,11655
3.74152,16.34889,1.91196,31.35825,3,53.252068965517246,5,11656
3.74088,16.34889,1.91649,31.14485,3,53.17396551724139,5,11657
3.74088,16.34889,1.92105,31.14485,3,53.09534482758622,5,11658
3.74023,16.34971,1.9256,31.14485,3,53.01689655172414,5,11659
3.73959,16.34971,1.93013,31.13362,3,52.93879310344828,5,11660
3.73959,16.34889,1.93467,31.34701,3,52.86051724137932,5,11661
3.73894,16.34889,1.93922,31.35825,3,52.78206896551725,5,11662
3.73894,16.34889,1.94376,31.35825,3,52.70379310344829,5,11663
3.7383,16.34971,1.9483,31.35825,3,52.62551724137932,5,11664
3.7383,16.34971,1.95283,31.35825,3,52.54741379310346,5,11665
3.73766,16.34889,1.95737,31.35825,3,52.46913793103449,5,11666
3.73766,16.34889,1.96191,31.34701,3,52.390862068965525,5,11667
3.73766,16.34889,1.96646,31.34701,3,52.31241379310345,5,11668
3.73701,16.34971,1.971,31.35825,3,52.23413793103449,5,11669
3.73701,16.34971,1.97554,31.35825,3,52.155862068965526,5,11670
3.73637,16.34971,1.98008,31.34701,3,52.07758620689656,5,11671
3.73572,16.34889,1.98463,31.34701,3,51.99913793103449,5,11672
3.73508,16.34889,1.98916,31.35825,3,51.92103448275862,5,11673
3.73508,16.34971,1.99371,31.35825,3,51.84258620689656,5,11674
3.73443,16.34889,1.99825,31.34701,3,51.76431034482759,5,11675
3.73443,16.34971,2.00279,31.35825,3,51.68603448275862,5,11676
3.73379,16.34971,2.00734,31.34701,3,51.60758620689656,5,11677
3.73379,16.34889,2.01186,31.56041,3,51.5296551724138,5,11678
3.73315,16.34889,2.01643,31.35825,3,51.45086206896552,5,11679
3.73315,16.34889,2.02096,31.56041,3,51.37275862068965,5,11680
3.7325,16.34889,2.02551,31.56041,3,51.29431034482759,5,11681
3.7325,16.34971,2.03003,31.35825,3,51.21637931034483,5,11682
3.73186,16.34971,2.03457,31.56041,3,51.13810344827586,5,11683
3.73186,16.34889,2.03912,31.56041,3,51.0596551724138,5,11684
3.73121,16.34889,2.04366,31.56041,3,50.98137931034483,5,11685
3.73121,16.34889,2.0482,31.56041,3,50.90310344827586,5,11686
3.73057,16.34889,2.05275,31.56041,3,50.8246551724138,5,11687
3.73057,16.34971,2.05728,31.57164,3,50.74655172413794,5,11688
3.72992,16.34971,2.06184,31.56041,3,50.66793103448276,5,11689
3.72928,16.34889,2.06637,31.56041,3,50.58982758620691,5,11690
3.72928,16.34889,2.07091,31.56041,3,50.51155172413794,5,11691
3.72864,16.34971,2.07547,31.57164,3,50.43293103448276,5,11692
3.72864,16.34971,2.08,31.56041,3,50.354827586206895,5,11693
3.72799,16.34971,2.08454,31.56041,3,50.27655172413794,5,11694
3.72799,16.34971,2.08909,31.56041,3,50.198103448275866,5,11695
3.72799,16.34971,2.09363,31.56041,3,50.119827586206895,5,11696
3.72735,16.34889,2.09816,31.57164,3,50.04172413793104,5,11697
3.72735,16.34889,2.10272,31.56041,3,49.96310344827587,5,11698
3.7267,16.34889,2.10726,31.57164,3,49.884827586206896,5,11699
3.7267,16.34971,2.1118,31.77381,3,49.80655172413793,5,11700
3.72606,16.34971,2.11633,31.76258,3,49.72844827586207,5,11701
3.72606,16.34971,2.12088,31.56041,3,49.650000000000006,5,11702
3.72542,16.34889,2.1254,31.77381,3,49.572068965517246,5,11703
3.72542,16.34889,2.12995,31.77381,3,49.49362068965518,5,11704
3.72477,16.34889,2.13451,31.77381,3,49.415000000000006,5,11705
3.72413,16.34971,2.13905,31.77381,3,49.33672413793104,5,11706
3.72413,16.34971,2.14357,31.76258,3,49.25879310344828,5,11707
3.72348,16.34889,2.14812,31.77381,3,49.18034482758622,5,11708
3.72348,16.34889,2.15265,31.77381,3,49.10224137931035,5,11709
3.72284,16.34971,2.1572,31.77381,3,49.02379310344829,5,11710
3.72284,16.34889,2.16174,31.78504,3,48.945517241379314,5,11711
3.72219,16.34971,2.16627,31.77381,3,48.86741379310346,5,11712
3.72219,16.34971,2.17082,31.77381,3,48.78896551724138,5,11713
3.72155,16.34889,2.17536,31.77381,3,48.71068965517242,5,11714
3.72155,16.34889,2.17992,31.77381,3,48.63206896551725,5,11715
3.72155,16.34889,2.18446,31.77381,3,48.55379310344828,5,11716
3.72091,16.34971,2.18901,31.76258,3,48.47534482758621,5,11717
3.72091,16.34971,2.19354,31.77381,3,48.39724137931034,5,11718
3.72026,16.34889,2.19806,31.77381,3,48.31931034482759,5,11719
3.72026,16.34889,2.20263,31.77381,3,48.24051724137932,5,11720
3.71962,16.34889,2.20716,31.97598,3,48.162413793103454,5,11721
3.71962,16.34971,2.2117,31.76258,3,48.08413793103449,5,11722
3.71897,16.34971,2.21623,31.77381,3,48.00603448275863,5,11723
3.71897,16.34889,2.22077,31.98721,3,47.92775862068967,5,11724
3.71833,16.34971,2.22532,31.97598,3,47.84931034482759,5,11725
3.71833,16.34971,2.22987,31.97598,3,47.77086206896552,5,11726
3.71768,16.34971,2.2344,31.97598,3,47.69275862068967,5,11727
3.71768,16.34889,2.23896,31.98721,3,47.61413793103449,5,11728
3.71768,16.34889,2.24348,31.98721,3,47.53620689655173,5,11729
3.71704,16.34889,2.24804,31.97598,3,47.45758620689656,5,11730
3.71704,16.34971,2.25258,31.97598,3,47.37931034482759,5,11731
3.7164,16.34971,2.25712,31.97598,3,47.301034482758624,5,11732
3.7164,16.34889,2.2616400000000003,31.97598,3,47.22310344827586,5,11733
3.71575,16.34889,2.2662,31.98721,3,47.1444827586207,5,11734
3.71575,16.34889,2.27073,31.98721,3,47.06637931034483,5,11735
3.71511,16.34971,2.27527,31.97598,3,46.98810344827587,5,11736
3.71511,16.34971,2.27983,31.97598,3,46.9094827586207,5,11737
3.71446,16.34971,2.28436,31.97598,3,46.83137931034483,5,11738
3.71446,16.34889,2.28892,31.98721,3,46.75275862068965,5,11739
3.71382,16.34889,2.2934400000000004,31.97598,3,46.674827586206895,5,11740
3.71382,16.34971,2.298,31.98721,3,46.596206896551735,5,11741
3.71318,16.34971,2.30252,31.97598,3,46.518275862068975,5,11742
3.71318,16.34971,2.30709,31.98721,3,46.43948275862069,5,11743
3.71253,16.34889,2.31161,31.97598,3,46.36155172413794,5,11744
3.71253,16.34889,2.3161400000000003,32.189370000000004,3,46.28344827586207,5,11745
3.71189,16.34971,2.3206900000000004,32.189370000000004,3,46.205,5,11746
3.71189,16.34971,2.32523,32.189370000000004,3,46.12672413793104,5,11747
3.71189,16.34971,2.32978,32.189370000000004,3,46.04827586206898,5,11748
3.71124,16.34971,2.33432,32.189370000000004,3,45.970000000000006,5,11749
3.71124,16.34889,2.33885,32.189370000000004,3,45.89189655172415,5,11750
3.71124,16.34971,2.3434,32.189370000000004,3,45.81344827586207,5,11751
3.7106,16.34971,2.34795,32.189370000000004,3,45.73500000000001,5,11752
3.7106,16.34971,2.35249,32.189370000000004,3,45.65672413793104,5,11753
3.70995,16.34971,2.35703,32.189370000000004,3,45.57844827586207,5,11754
3.70995,16.34889,2.36158,32.20061,3,45.50000000000001,5,11755
3.70931,16.34889,2.3661,32.189370000000004,3,45.42206896551725,5,11756
3.70931,16.34889,2.37066,32.189370000000004,3,45.34344827586207,5,11757
3.70931,16.34971,2.3751900000000004,32.189370000000004,3,45.265344827586205,5,11758
3.70867,16.34971,2.37975,32.189370000000004,3,45.18672413793104,5,11759
3.70867,16.34889,2.38429,32.189370000000004,3,45.10844827586208,5,11760
3.70802,16.34889,2.38883,32.189370000000004,3,45.03017241379311,5,11761
3.70802,16.34971,2.39335,32.17814,3,44.95224137931035,5,11762
3.70738,16.34971,2.3978900000000003,32.189370000000004,3,44.87396551724138,5,11763
3.70738,16.34971,2.4024400000000004,32.189370000000004,3,44.79551724137931,5,11764
3.70738,16.34889,2.407,32.20061,3,44.71689655172414,5,11765
3.70673,16.34889,2.41153,32.189370000000004,3,44.63879310344828,5,11766
3.70673,16.34971,2.41608,32.402770000000004,3,44.56034482758621,5,11767
3.70673,16.34971,2.4206,32.402770000000004,3,44.48241379310346,5,11768
3.70609,16.34971,2.42516,32.20061,3,44.40379310344828,5,11769
3.70609,16.34889,2.4297,32.402770000000004,3,44.32551724137932,5,11770
3.70545,16.34889,2.43423,32.402770000000004,3,44.247413793103455,5,11771
3.70545,16.34889,2.43877,32.414,3,44.16913793103449,5,11772
3.7048,16.34971,2.44332,32.402770000000004,3,44.09068965517242,5,11773
3.7048,16.34971,2.44786,32.402770000000004,3,44.012413793103455,5,11774
3.7048,16.34971,2.4524,32.39154,3,43.93413793103449,5,11775
3.70416,16.34889,2.4569400000000003,32.402770000000004,3,43.85586206896552,5,11776
3.70416,16.34889,2.46148,32.402770000000004,3,43.77758620689656,5,11777
3.70351,16.34889,2.46602,32.402770000000004,3,43.6993103448276,5,11778
3.70351,16.34971,2.47055,32.39154,3,43.62120689655173,5,11779
3.70287,16.34971,2.47511,32.402770000000004,3,43.54258620689656,5,11780
3.70287,16.34971,2.47965,32.402770000000004,3,43.4643103448276,5,11781
3.70222,16.34889,2.48418,32.402770000000004,3,43.38620689655173,5,11782
3.70222,16.34889,2.48873,32.402770000000004,3,43.30775862068966,5,11783
3.70158,16.34889,2.49327,32.60494,3,43.2294827586207,5,11784
3.70158,16.34971,2.49781,32.402770000000004,3,43.15120689655173,5,11785
3.70158,16.34971,2.50235,32.414,3,43.07293103448277,5,11786
3.70094,16.34889,2.5068900000000003,32.60494,3,42.99465517241379,5,11787
3.70094,16.34889,2.51143,32.616170000000004,3,42.91637931034484,5,11788
3.70094,16.34971,2.51599,32.402770000000004,3,42.83775862068966,5,11789
3.70029,16.34889,2.52051,32.616170000000004,3,42.7598275862069,5,11790
3.70029,16.34971,2.52507,32.616170000000004,3,42.681206896551735,5,11791
3.70029,16.34971,2.5296,32.616170000000004,3,42.60310344827587,5,11792
3.69965,16.34971,2.5341400000000003,32.616170000000004,3,42.5248275862069,5,11793
3.69965,16.34971,2.5386900000000003,32.616170000000004,3,42.44637931034483,5,11794
3.69965,16.34971,2.54324,32.616170000000004,3,42.367931034482766,5,11795
3.699,16.34889,2.54777,32.616170000000004,3,42.2898275862069,5,11796
3.699,16.34889,2.55231,32.616170000000004,3,42.211551724137934,5,11797
3.69836,16.34889,2.55685,32.60494,3,42.13327586206898,5,11798
3.69836,16.34889,2.5613900000000003,32.60494,3,42.055,5,11799
3.69836,16.34971,2.56593,32.60494,3,41.97672413793104,5,11800
3.69771,16.34971,2.57048,32.616170000000004,3,41.89827586206898,5,11801
3.69771,16.34889,2.57502,32.616170000000004,3,41.82000000000001,5,11802
3.69771,16.34889,2.57958,32.616170000000004,3,41.74137931034483,5,11803
3.69707,16.34971,2.58409,32.60494,3,41.663620689655176,5,11804
3.69707,16.34889,2.58865,32.616170000000004,3,41.58500000000001,5,11805
3.69707,16.34971,2.5931900000000003,32.60494,3,41.50672413793104,5,11806
3.69643,16.34971,2.59773,32.81834,3,41.42844827586208,5,11807
3.69643,16.34971,2.60226,32.829570000000004,3,41.35034482758622,5,11808
3.69643,16.34889,2.6068,32.616170000000004,3,41.27206896551725,5,11809
3.695780000000001,16.34889,2.61136,32.70602,3,41.19344827586208,5,11810
3.695780000000001,16.34971,2.6158900000000003,32.81834,3,41.115344827586206,5,11811
3.69514,16.34971,2.62043,32.616170000000004,3,41.03706896551725,5,11812
3.69514,16.34971,2.62497,32.81834,3,40.958793103448286,5,11813
3.69514,16.34971,2.62952,32.81834,3,40.88034482758621,5,11814
3.69449,16.34889,2.63406,32.829570000000004,3,40.80206896551725,5,11815
3.69449,16.34889,2.63861,32.829570000000004,3,40.72362068965518,5,11816
3.69385,16.34889,2.64315,32.829570000000004,3,40.64534482758621,5,11817
3.69385,16.34971,2.6477,32.81834,3,40.56689655172415,5,11818
3.69385,16.34971,2.65222,32.829570000000004,3,40.48896551724139,5,11819
3.69321,16.34889,2.65675,32.829570000000004,3,40.41086206896552,5,11820
3.69321,16.34889,2.66132,32.81834,3,40.33206896551725,5,11821
3.69321,16.34971,2.66584,32.829570000000004,3,40.254137931034485,5,11822
3.69256,16.34971,2.67038,32.81834,3,40.17586206896552,5,11823
3.69256,16.34971,2.6749400000000003,32.829570000000004,3,40.09724137931035,5,11824
3.69192,16.34971,2.67946,32.829570000000004,3,40.01931034482759,5,11825
3.69192,16.34889,2.68401,32.81834,3,39.94086206896552,5,11826
3.69192,16.34889,2.68856,32.829570000000004,3,39.86241379310346,5,11827
3.69127,16.34971,2.6931,32.81834,3,39.78413793103449,5,11828
3.69127,16.34971,2.6976400000000003,32.81834,3,39.70586206896552,5,11829
3.69127,16.34889,2.7021900000000003,32.829570000000004,3,39.62741379310345,5,11830
3.69127,16.34889,2.70671,32.829570000000004,3,39.54948275862069,5,11831
3.69063,16.34889,2.71126,33.042970000000004,3,39.47103448275863,5,11832
3.69063,16.34971,2.7158,32.829570000000004,3,39.392758620689655,5,11833
3.69063,16.34971,2.72034,33.03173,3,39.31448275862069,5,11834
3.69063,16.34889,2.72487,32.81834,3,39.23637931034483,5,11835
3.68998,16.34971,2.72943,33.03173,3,39.15775862068966,5,11836
3.68998,16.34971,2.73396,33.03173,3,39.079655172413794,5,11837
3.68998,16.34971,2.73851,33.042970000000004,3,39.00120689655172,5,11838
3.68934,16.34889,2.74305,33.03173,3,38.922931034482765,5,11839
3.68934,16.34889,2.7476,33.042970000000004,3,38.84448275862069,5,11840
3.68934,16.34971,2.75215,33.042970000000004,3,38.76603448275863,5,11841
3.6887,16.34971,2.75668,33.03173,3,38.687931034482766,5,11842
3.6887,16.34889,2.76121,33.03173,3,38.6098275862069,5,11843
3.6887,16.34889,2.76575,33.03173,3,38.531551724137934,5,11844
3.6887,16.34971,2.7703,33.03173,3,38.45310344827586,5,11845
3.68805,16.34971,2.77486,33.03173,3,38.37448275862069,5,11846
3.68805,16.34889,2.7794,33.0205,3,38.29620689655174,5,11847
3.68805,16.34889,2.78393,33.03173,3,38.21810344827587,5,11848
3.68741,16.34971,2.78846,33.03173,3,38.14000000000001,5,11849
3.68741,16.34889,2.793,33.24513,3,38.06172413793104,5,11850
3.68741,16.34889,2.79755,33.042970000000004,3,37.983275862068965,5,11851
3.68676,16.34971,2.80209,33.2339,3,37.905,5,11852
3.68676,16.34971,2.80663,33.24513,3,37.82672413793104,5,11853
3.68676,16.34889,2.8111900000000003,33.24513,3,37.74810344827586,5,11854
3.68676,16.34889,2.81572,33.24513,3,37.67000000000001,5,11855
3.68612,16.34971,2.82026,33.24513,3,37.59172413793104,5,11856
3.68612,16.34971,2.82479,33.2339,3,37.51362068965518,5,11857
3.68612,16.34889,2.82934,33.24513,3,37.435172413793104,5,11858
3.68612,16.34889,2.83388,33.24513,3,37.35689655172414,5,11859
3.68547,16.34889,2.83842,33.24513,3,37.27862068965518,5,11860
3.68547,16.34971,2.84297,33.2339,3,37.20017241379311,5,11861
