Repository: uw-mad-dash/Battery-SoC-Estimation

## Data
The [LiPo 5450 mAh cell](https://maxamps.com/products/lipo-5450-1s-3-7v-battery) data can be found in <em>data</em> directory 👀. We collected 48 discharging-charging cycles for CRates 1, 2, 3, and 4. The measurements were recorded at 1 second rate. To understand data better, we provided a [Jupyter](https://jupyter.org/) notebook <em>data_visualization.ipynb</em> in <em>notebooks</em> directory. We used [Jupyter Dash](https://github.com/plotly/jupyter-dash) library which allows to create interactive plots. Names of the columns in the csv files containing data should be self-explanatory, except column 'AhStep [Ah]'. This column represents the cell capacity in Ah.

File: data/CRate3_Cycle9.csv (part 1 of 5)
Voltage [V],Current [A],AhStep [Ah],TempBottom [C],CRate [-],SOC [%],Cycle [-],Time [s]
4.0385,16.34971,0.0045299999999999,28.0225,3,86.1144827586207,9,22429
4.0327,16.34889,0.00907,28.01127,3,86.03620689655172,9,22430
4.02819,16.34971,0.01363,28.0225,3,85.95758620689656,9,22431
4.02432,16.34971,0.01816,28.0225,3,85.8794827586207,9,22432
4.0211,16.34971,0.02271,28.01127,3,85.80103448275862,9,22433
4.01788,16.34889,0.0272399999999999,28.01127,3,85.72293103448277,9,22434
4.01531,16.34889,0.03179,28.0225,3,85.6444827586207,9,22435
4.01273,16.34889,0.03632,28.01127,3,85.56637931034483,9,22436
4.01015,16.34971,0.04086,28.01127,3,85.48810344827587,9,22437
4.00758,16.34971,0.04541,28.0225,3,85.40965517241379,9,22438
4.0056400000000005,16.34971,0.04995,28.01127,3,85.33137931034483,9,22439
4.00371,16.34971,0.0545,28.01127,3,85.25293103448277,9,22440
4.00178,16.34889,0.0590399999999999,28.01127,3,85.17465517241381,9,22441
3.99984,16.34889,0.06358,28.22467,3,85.09637931034483,9,22442
3.99856,16.34889,0.06811,28.22467,3,85.01827586206898,9,22443
3.99727,16.34971,0.07266,28.21344,3,84.93982758620692,9,22444
3.99534,16.34889,0.0772,28.2359,3,84.86155172413794,9,22445
3.99405,16.34971,0.08174,28.22467,3,84.78327586206898,9,22446
3.99276,16.34971,0.0862899999999999,28.22467,3,84.7048275862069,9,22447
3.99083,16.34971,0.09083,28.22467,3,84.62655172413794,9,22448
3.98954,16.34889,0.0953799999999999,28.22467,3,84.54810344827588,9,22449
3.98825,16.34889,0.0999,28.22467,3,84.47017241379311,9,22450
3.98696,16.34971,0.10444,28.22467,3,84.39189655172414,9,22451
3.98567,16.34971,0.10899,28.2359,3,84.31344827586207,9,22452
3.98503,16.34971,0.11356,28.21344,3,84.23465517241381,9,22453
3.98374,16.34971,0.1180799999999999,28.42683,3,84.15672413793105,9,22454
3.98245,16.34889,0.12262,28.42683,3,84.07844827586207,9,22455
3.98116,16.34889,0.12717,28.43807,3,84.0,9,22456
3.97987,16.34889,0.13171,28.42683,3,83.92172413793104,9,22457
3.97923,16.34971,0.13624,28.43807,3,83.84362068965518,9,22458
3.97794,16.34971,0.14079,28.43807,3,83.76517241379311,9,22459
3.97665,16.34971,0.14531,28.43807,3,83.68724137931035,9,22460
3.97537,16.34889,0.1498799999999999,28.43807,3,83.60844827586209,9,22461
3.97472,16.34889,0.15442,28.43807,3,83.53017241379311,9,22462
3.973430000000001,16.34971,0.15894,28.4156,3,83.45224137931035,9,22463
3.97214,16.34971,0.1635,28.42683,3,83.37362068965517,9,22464
3.9715,16.34971,0.16804,28.572840000000003,3,83.2953448275862,9,22465
3.97021,16.34971,0.17256,28.64023,3,83.21741379310346,9,22466
3.96892,16.34889,0.1771299999999999,28.629,3,83.13862068965517,9,22467
3.968280000000001,16.34889,0.18165,28.64023,3,83.06068965517242,9,22468
3.96699,16.34889,0.1862,28.64023,3,82.98224137931035,9,22469
3.96635,16.34889,0.1907299999999999,28.64023,3,82.90413793103448,9,22470
3.96506,16.34971,0.19527,28.64023,3,82.82586206896552,9,22471
3.96377,16.34971,0.19982,28.64023,3,82.74741379310346,9,22472
3.963130000000001,16.34889,0.20435,28.629,3,82.6693103448276,9,22473
3.96184,16.34889,0.2089,28.64023,3,82.59086206896552,9,22474
3.96055,16.34971,0.21345,28.64023,3,82.51241379310346,9,22475
3.95926,16.34971,0.21798,28.85363,3,82.4343103448276,9,22476
3.95862,16.34971,0.22254,28.86486,3,82.35568965517241,9,22477
3.95733,16.34971,0.22707,28.85363,3,82.27758620689654,9,22478
3.95604,16.34889,0.2316,28.85363,3,82.19948275862069,9,22479
3.9554,16.34889,0.23615,28.85363,3,82.12103448275863,9,22480
3.95411,16.34971,0.24068,28.85363,3,82.04293103448276,9,22481
3.95346,16.34971,0.24525,28.8424,3,81.96413793103449,9,22482
3.95217,16.34971,0.24979,28.85363,3,81.88586206896552,9,22483
3.95024,16.34971,0.25432,28.8424,3,81.80775862068967,9,22484
3.94895,16.34889,0.25886,28.86486,3,81.72948275862069,9,22485
3.94831,16.34889,0.26339,29.0558,3,81.65137931034484,9,22486
3.94702,16.34889,0.26793,29.06703,3,81.57310344827587,9,22487
3.94573,16.34971,0.27248,29.0558,3,81.4946551724138,9,22488
3.94509,16.34971,0.27702,29.0558,3,81.41637931034484,9,22489
3.9438,16.34889,0.28157,29.06703,3,81.33793103448276,9,22490
3.94251,16.34889,0.28611,29.06703,3,81.2596551724138,9,22491
3.94122,16.34889,0.29064,29.0558,3,81.18155172413795,9,22492
3.93993,16.34971,0.2952,29.0558,3,81.10293103448276,9,22493
3.93865,16.34971,0.29972,29.0558,3,81.025,9,22494
3.938,16.34889,0.30428,29.06703,3,80.94637931034482,9,22495
3.93671,16.34889,0.30882,29.0558,3,80.86810344827587,9,22496
3.93542,16.34971,0.3133599999999999,29.06703,3,80.7898275862069,9,22497
3.93414,16.34971,0.3179,29.26919,3,80.71155172413795,9,22498
3.93349,16.34971,0.32244,29.06703,3,80.63327586206897,9,22499
3.9322,16.34889,0.32698,29.26919,3,80.555,9,22500
3.93092,16.34889,0.33152,29.26919,3,80.47672413793103,9,22501
3.92963,16.34971,0.3360599999999999,29.26919,3,80.39844827586208,9,22502
3.92834,16.34971,0.3406,29.26919,3,80.32017241379312,9,22503
3.92769,16.34971,0.3451599999999999,29.26919,3,80.24155172413795,9,22504
3.92641,16.34889,0.34969,29.26919,3,80.16344827586208,9,22505
3.92512,16.34889,0.35422,29.26919,3,80.08534482758623,9,22506
3.92447,16.34971,0.35877,29.26919,3,80.00689655172415,9,22507
3.92319,16.34971,0.3633,29.26919,3,79.92879310344829,9,22508
3.9219,16.34889,0.36785,29.25796,3,79.85034482758623,9,22509
3.92061,16.34889,0.3724099999999999,29.26919,3,79.77172413793106,9,22510
3.91996,16.34971,0.37694,29.26919,3,79.69362068965518,9,22511
3.91868,16.34971,0.38149,29.26919,3,79.6151724137931,9,22512
3.91803,16.34971,0.38604,29.26919,3,79.53672413793103,9,22513
3.91674,16.34889,0.39058,29.26919,3,79.45844827586208,9,22514
3.9161,16.34971,0.39511,29.25796,3,79.38034482758621,9,22515
3.91481,16.34971,0.39965,29.26919,3,79.30206896551725,9,22516
3.91417,16.34971,0.40419,29.47136,3,79.22379310344829,9,22517
3.91288,16.34889,0.4087199999999999,29.26919,3,79.14568965517243,9,22518
3.91223,16.34889,0.4132699999999999,29.26919,3,79.06724137931035,9,22519
3.91095,16.34889,0.4178199999999999,29.26919,3,78.98879310344829,9,22520
3.90966,16.34971,0.4223699999999999,29.26919,3,78.91034482758621,9,22521
3.90901,16.34971,0.4268899999999999,29.26919,3,78.83241379310346,9,22522
3.90772,16.34889,0.43145,29.26919,3,78.75379310344829,9,22523
3.90708,16.34889,0.43598,29.26919,3,78.67568965517243,9,22524
3.90644,16.34971,0.44051,29.26919,3,78.59758620689657,9,22525
3.90579,16.34971,0.4450699999999999,29.47136,3,78.51896551724138,9,22526
3.90515,16.34889,0.44961,29.26919,3,78.44068965517243,9,22527
3.9045,16.34889,0.4541699999999999,29.26919,3,78.36206896551725,9,22528
3.90321,16.34889,0.45869,29.48259,3,78.2841379310345,9,22529
3.90257,16.34971,0.46323,29.48259,3,78.20586206896552,9,22530
3.90193,16.34889,0.46778,29.26919,3,78.12741379310346,9,22531
3.90064,16.34889,0.47231,29.26919,3,78.04931034482759,9,22532
3.89999,16.34971,0.47685,29.47136,3,77.97103448275864,9,22533
3.89935,16.34971,0.48138,29.47136,3,77.89293103448277,9,22534
3.89871,16.34889,0.48593,29.26919,3,77.8144827586207,9,22535
3.89742,16.34971,0.49048,29.26919,3,77.73603448275863,9,22536
3.89677,16.34971,0.49501,29.48259,3,77.65793103448277,9,22537
3.89613,16.34971,0.49955,29.47136,3,77.5796551724138,9,22538
3.895480000000001,16.34889,0.5040899999999999,29.47136,3,77.50137931034483,9,22539
3.89484,16.34889,0.50864,29.46013,3,77.42293103448277,9,22540
3.8942,16.34971,0.5131899999999999,29.47136,3,77.3444827586207,9,22541
3.89355,16.34971,0.51773,29.26919,3,77.26620689655172,9,22542
3.89291,16.34889,0.5222600000000001,29.25796,3,77.18810344827587,9,22543
3.89226,16.34889,0.52682,29.47136,3,77.1094827586207,9,22544
3.89162,16.34889,0.53135,29.47136,3,77.03137931034483,9,22545
3.89097,16.34971,0.53588,29.47136,3,76.95327586206898,9,22546
3.88969,16.34971,0.54043,29.47136,3,76.87482758620692,9,22547
3.88904,16.34889,0.54496,29.47136,3,76.79672413793105,9,22548
3.8884,16.34971,0.54951,29.47136,3,76.71827586206898,9,22549
3.88775,16.34971,0.55406,29.47136,3,76.63982758620692,9,22550
3.88711,16.34971,0.5586,29.47136,3,76.56155172413794,9,22551
3.88647,16.34889,0.56313,29.48259,3,76.48344827586207,9,22552
3.88582,16.34889,0.5677,29.28042,3,76.4046551724138,9,22553
3.88518,16.34889,0.57222,29.48259,3,76.32672413793105,9,22554
3.88453,16.34971,0.5767800000000001,29.47136,3,76.24810344827587,9,22555
3.88389,16.34889,0.5813,29.47136,3,76.17017241379311,9,22556
3.88389,16.34889,0.58585,29.48259,3,76.09172413793105,9,22557
3.88324,16.34889,0.59038,29.48259,3,76.01362068965518,9,22558
3.8826,16.34971,0.59492,29.28042,3,75.9353448275862,9,22559
3.88196,16.34971,0.59948,29.47136,3,75.85672413793104,9,22560
3.88131,16.34889,0.60401,29.26919,3,75.77862068965518,9,22561
3.88067,16.34971,0.60854,29.47136,3,75.70051724137932,9,22562
3.88002,16.34971,0.6131,29.48259,3,75.62189655172415,9,22563
3.87938,16.34971,0.61765,29.48259,3,75.54344827586208,9,22564
3.87874,16.34889,0.62217,29.47136,3,75.46551724137932,9,22565
3.87809,16.34889,0.62673,29.48259,3,75.38689655172415,9,22566
3.87745,16.34971,0.63127,29.26919,3,75.30862068965519,9,22567
3.8768,16.34971,0.6358199999999999,29.47136,3,75.23017241379311,9,22568
3.87616,16.34971,0.64035,29.26919,3,75.15206896551726,9,22569
3.87616,16.34971,0.64488,29.48259,3,75.07396551724139,9,22570
3.87551,16.34889,0.64942,29.47136,3,74.99568965517243,9,22571
3.87487,16.34971,0.65398,29.48259,3,74.91706896551726,9,22572
3.87423,16.34971,0.6585300000000001,29.25796,3,74.83862068965519,9,22573
3.873580000000001,16.34971,0.66305,29.48259,3,74.76068965517241,9,22574
3.87294,16.34889,0.6676,29.26919,3,74.68224137931036,9,22575
3.87294,16.34971,0.67213,29.26919,3,74.60413793103449,9,22576
3.87229,16.34971,0.67667,29.26919,3,74.52586206896552,9,22577
3.87165,16.34971,0.68121,29.47136,3,74.44758620689656,9,22578
3.871,16.34889,0.68575,29.28042,3,74.36931034482761,9,22579
3.87036,16.34889,0.6903100000000001,29.26919,3,74.29068965517241,9,22580
3.86972,16.34889,0.69485,29.26919,3,74.21241379310347,9,22581
3.86907,16.34971,0.6993699999999999,29.26919,3,74.13448275862069,9,22582
3.86907,16.34971,0.7039300000000001,29.25796,3,74.05586206896552,9,22583
3.86778,16.34971,0.7084699999999999,29.47136,3,73.97758620689655,9,22584
3.86778,16.34889,0.71302,29.28042,3,73.89913793103449,9,22585
3.86714,16.34889,0.7175699999999999,29.26919,3,73.82068965517242,9,22586
3.8665,16.34971,0.72209,29.26919,3,73.74275862068967,9,22587
3.86585,16.34971,0.72663,29.28042,3,73.6644827586207,9,22588
3.86521,16.34971,0.73119,29.26919,3,73.58586206896553,9,22589
3.86521,16.34889,0.7357199999999999,29.26919,3,73.50775862068967,9,22590
3.86456,16.34889,0.74026,29.26919,3,73.4294827586207,9,22591
3.86392,16.34889,0.74479,29.25796,3,73.35137931034484,9,22592
3.86327,16.34971,0.74935,29.25796,3,73.27275862068967,9,22593
3.86263,16.34971,0.75388,29.26919,3,73.1946551724138,9,22594
3.86199,16.34889,0.75843,29.26919,3,73.11620689655174,9,22595
3.86199,16.34971,0.76295,29.26919,3,73.03827586206897,9,22596
3.86134,16.34971,0.76751,29.25796,3,72.9596551724138,9,22597
3.8607,16.34971,0.77205,29.26919,3,72.88137931034484,9,22598
3.86005,16.34889,0.7766,29.26919,3,72.80293103448277,9,22599
3.85941,16.34889,0.78114,29.26919,3,72.7246551724138,9,22600
3.85876,16.34971,0.78568,29.25796,3,72.64637931034484,9,22601
3.85812,16.34971,0.7902100000000001,29.26919,3,72.56827586206897,9,22602
3.85812,16.34971,0.79476,29.28042,3,72.4898275862069,9,22603
3.85748,16.34889,0.79929,29.26919,3,72.41172413793105,9,22604
3.85683,16.34889,0.80383,29.26919,3,72.33344827586207,9,22605
3.85619,16.34971,0.8083899999999999,29.26919,3,72.2548275862069,9,22606
3.85554,16.34971,0.81292,29.28042,3,72.17672413793103,9,22607
3.85554,16.34971,0.81748,29.28042,3,72.09810344827586,9,22608
3.8549,16.34889,0.822,29.26919,3,72.02017241379312,9,22609
3.85426,16.34971,0.82655,29.28042,3,71.94172413793103,9,22610
3.85361,16.34971,0.83109,29.26919,3,71.86344827586208,9,22611
3.85297,16.34971,0.83562,29.26919,3,71.78534482758621,9,22612
3.85297,16.34971,0.84016,29.26919,3,71.70706896551725,9,22613
3.85232,16.34889,0.84473,29.26919,3,71.62827586206897,9,22614
3.85168,16.34889,0.84926,29.26919,3,71.5501724137931,9,22615
3.85103,16.34971,0.8538,29.26919,3,71.47189655172416,9,22616
3.85039,16.34971,0.85834,29.26919,3,71.39362068965518,9,22617
3.84975,16.34971,0.86287,29.26919,3,71.31551724137933,9,22618
3.84975,16.34889,0.86741,29.25796,3,71.23724137931035,9,22619
3.8491,16.34971,0.87197,29.26919,3,71.15862068965518,9,22620
3.84846,16.34971,0.87649,29.28042,3,71.08068965517243,9,22621
3.84781,16.34971,0.8810600000000001,29.26919,3,71.00189655172414,9,22622
3.84717,16.34971,0.8855700000000001,29.26919,3,70.9241379310345,9,22623
3.84653,16.34889,0.89013,29.28042,3,70.84551724137931,9,22624
3.84588,16.34889,0.89466,29.25796,3,70.76741379310346,9,22625
3.84524,16.34889,0.8992,29.26919,3,70.6891379310345,9,22626
3.84524,16.34971,0.90375,29.26919,3,70.61068965517244,9,22627
3.84459,16.34889,0.90831,29.48259,3,70.53206896551724,9,22628
3.84395,16.34889,0.91283,29.26919,3,70.45413793103448,9,22629
3.8433,16.34971,0.91738,29.26919,3,70.37568965517244,9,22630
3.8433,16.34971,0.92192,29.26919,3,70.29741379310346,9,22631
3.84266,16.34971,0.92645,29.48259,3,70.21931034482759,9,22632
3.84202,16.34889,0.93101,29.49382,3,70.14068965517244,9,22633
3.84137,16.34889,0.93554,29.26919,3,70.06258620689655,9,22634
3.84073,16.34889,0.94009,29.26919,3,69.9841379310345,9,22635
3.84073,16.34971,0.94463,29.26919,3,69.90586206896552,9,22636
3.84008,16.34971,0.94917,29.46013,3,69.82758620689657,9,22637
3.83944,16.34889,0.95371,29.47136,3,69.74931034482759,9,22638
3.83879,16.34889,0.95825,29.48259,3,69.67103448275861,9,22639
3.83815,16.34889,0.96278,29.47136,3,69.59293103448277,9,22640
3.83751,16.34971,0.96733,29.28042,3,69.5144827586207,9,22641
3.83686,16.34971,0.97188,29.47136,3,69.43603448275863,9,22642
3.83622,16.34889,0.9764,29.47136,3,69.35810344827587,9,22643
3.83622,16.34889,0.98096,29.48259,3,69.27948275862069,9,22644
3.83557,16.34889,0.98549,29.47136,3,69.20137931034483,9,22645
3.83493,16.34971,0.99005,29.47136,3,69.12275862068967,9,22646
3.83493,16.34971,0.99458,29.48259,3,69.04465517241381,9,22647
3.83429,16.34889,0.99913,29.48259,3,68.96620689655172,9,22648
3.83364,16.34889,1.00366,29.48259,3,68.88810344827587,9,22649
3.833,16.34971,1.00821,29.47136,3,68.8096551724138,9,22650
3.83235,16.34971,1.01275,29.47136,3,68.73137931034483,9,22651
3.83235,16.34971,1.01729,29.47136,3,68.65310344827587,9,22652
3.83171,16.34971,1.02184,29.47136,3,68.5746551724138,9,22653
3.83106,16.34889,1.02636,29.47136,3,68.49672413793105,9,22654
3.83042,16.34889,1.0309,29.48259,3,68.41844827586208,9,22655
3.82978,16.34889,1.03547,29.48259,3,68.3396551724138,9,22656
3.82978,16.34971,1.04,29.47136,3,68.26155172413795,9,22657
3.82913,16.34971,1.04454,29.47136,3,68.18327586206897,9,22658
3.82849,16.34889,1.0490700000000002,29.47136,3,68.1051724137931,9,22659
3.82784,16.34889,1.0536299999999998,29.48259,3,68.02655172413793,9,22660
3.8272,16.34971,1.05817,29.48259,3,67.94827586206898,9,22661
3.82655,16.34889,1.06271,29.68476,3,67.87,9,22662
3.82591,16.34971,1.06723,29.68476,3,67.79206896551726,9,22663
3.82591,16.34971,1.0718,29.69599,3,67.71327586206897,9,22664
3.82527,16.34889,1.07633,29.68476,3,67.63517241379313,9,22665
3.82462,16.34889,1.08087,29.56121,3,67.55689655172415,9,22666
3.82462,16.34971,1.0854,29.68476,3,67.47879310344828,9,22667
3.82398,16.34971,1.08995,29.68476,3,67.40034482758621,9,22668
3.82333,16.34971,1.0945,29.68476,3,67.32189655172415,9,22669
3.82269,16.34889,1.09904,29.68476,3,67.24362068965519,9,22670
3.82205,16.34889,1.10358,29.68476,3,67.16534482758621,9,22671
3.82205,16.34971,1.1081299999999998,29.68476,3,67.08689655172415,9,22672
3.8214,16.34971,1.11267,29.68476,3,67.00862068965517,9,22673
3.82076,16.34971,1.11721,29.69599,3,66.93034482758621,9,22674
3.82011,16.34889,1.12175,29.69599,3,66.85206896551726,9,22675
3.82011,16.34889,1.12628,29.69599,3,66.77396551724138,9,22676
3.81947,16.34889,1.1308200000000002,29.68476,3,66.69568965517242,9,22677
3.81882,16.34971,1.13536,29.68476,3,66.61741379310347,9,22678
3.81818,16.34971,1.1399,29.68476,3,66.53913793103449,9,22679
3.81754,16.34971,1.14445,29.68476,3,66.46068965517242,9,22680
3.81689,16.34889,1.14898,29.89816,3,66.38258620689656,9,22681
3.81689,16.34889,1.15354,29.89816,3,66.30396551724138,9,22682
3.81625,16.34971,1.15809,29.68476,3,66.22551724137931,9,22683
3.8156,16.34971,1.16261,29.68476,3,66.14758620689656,9,22684
3.81496,16.34971,1.16716,29.88692,3,66.06913793103449,9,22685
3.81432,16.34971,1.17169,29.89816,3,65.99103448275864,9,22686
3.81432,16.34889,1.17623,29.89816,3,65.91275862068966,9,22687
3.81367,16.34889,1.18079,29.89816,3,65.83413793103449,9,22688
3.81303,16.34889,1.18533,29.89816,3,65.75586206896553,9,22689
3.81238,16.34971,1.18987,29.89816,3,65.67758620689656,9,22690
3.81238,16.34971,1.1944,29.89816,3,65.5994827586207,9,22691
3.81174,16.34971,1.19895,29.89816,3,65.52103448275864,9,22692
3.81109,16.34889,1.20348,29.88692,3,65.44293103448277,9,22693
3.81045,16.34971,1.20802,29.89816,3,65.36465517241379,9,22694
3.81045,16.34889,1.21258,29.88692,3,65.28603448275864,9,22695
3.80981,16.34889,1.21711,29.89816,3,65.20793103448277,9,22696
3.80916,16.34971,1.22165,29.89816,3,65.1296551724138,9,22697
3.80852,16.34889,1.22619,30.10032,3,65.05137931034484,9,22698
3.80852,16.34971,1.23073,30.10032,3,64.97310344827586,9,22699
3.80787,16.34971,1.23527,29.89816,3,64.8948275862069,9,22700
3.80723,16.34889,1.23981,29.88692,3,64.81655172413792,9,22701
3.80658,16.34971,1.24437,29.89816,3,64.73793103448277,9,22702
3.80594,16.34889,1.2489,30.10032,3,64.6598275862069,9,22703
3.8053,16.34889,1.25345,30.10032,3,64.58137931034484,9,22704
3.8053,16.34971,1.25798,30.11155,3,64.50327586206897,9,22705
3.80465,16.34971,1.26253,30.11155,3,64.4248275862069,9,22706
3.80401,16.34971,1.26706,30.10032,3,64.34672413793105,9,22707
3.80336,16.34971,1.27161,30.10032,3,64.26827586206898,9,22708
3.80336,16.34971,1.27614,30.10032,3,64.19017241379312,9,22709
3.80272,16.34971,1.28071,30.10032,3,64.11137931034483,9,22710
3.80208,16.34971,1.28522,30.10032,3,64.03362068965518,9,22711
3.80143,16.34971,1.28977,30.10032,3,63.95517241379312,9,22712
3.80143,16.34971,1.29433,30.10032,3,63.87655172413795,9,22713
3.80079,16.34889,1.29886,30.10032,3,63.79844827586207,9,22714
3.80014,16.34889,1.30341,30.10032,3,63.720000000000006,9,22715
3.80014,16.34971,1.30795,30.10032,3,63.64172413793104,9,22716
3.7995,16.34889,1.31248,30.10032,3,63.56362068965518,9,22717
3.79885,16.34971,1.31703,30.11155,3,63.48517241379312,9,22718
3.79821,16.34889,1.32157,30.31372,3,63.40689655172414,9,22719
3.79757,16.34889,1.32612,30.10032,3,63.32844827586207,9,22720
3.79757,16.34889,1.33065,30.30249,3,63.25034482758621,9,22721
3.79692,16.34971,1.33518,30.31372,3,63.17224137931035,9,22722
3.79628,16.34971,1.33973,30.31372,3,63.09379310344828,9,22723
3.795630000000001,16.34971,1.34428,30.30249,3,63.015344827586205,9,22724
3.79499,16.34971,1.34881,30.30249,3,62.93724137931035,9,22725
3.79434,16.34971,1.35335,30.30249,3,62.85896551724139,9,22726
3.79434,16.34889,1.3579,30.31372,3,62.78051724137932,9,22727
3.7937,16.34971,1.36244,30.31372,3,62.70224137931034,9,22728
3.7937,16.34971,1.36699,30.31372,3,62.62379310344828,9,22729
3.79306,16.34971,1.37153,30.31372,3,62.54551724137932,9,22730
3.79241,16.34971,1.37607,30.31372,3,62.46724137931036,9,22731
3.79177,16.34971,1.3806,30.30249,3,62.38913793103449,9,22732
3.79177,16.34971,1.38514,30.52712,3,62.310862068965534,9,22733
3.79112,16.34889,1.38968,30.30249,3,62.23258620689656,9,22734
3.79048,16.34889,1.39422,30.30249,3,62.1543103448276,9,22735
3.79048,16.34971,1.39878,30.31372,3,62.07568965517243,9,22736
3.78984,16.34971,1.4033,30.51589,3,61.99775862068967,9,22737
3.78919,16.34971,1.40788,30.30249,3,61.91879310344829,9,22738
3.78919,16.34889,1.41239,30.51589,3,61.84103448275862,9,22739
3.78855,16.34889,1.41695,30.51589,3,61.762413793103455,9,22740
3.7879,16.34971,1.42149,30.51589,3,61.6841379310345,9,22741
3.78726,16.34889,1.42602,30.51589,3,61.60603448275862,9,22742
3.78661,16.34971,1.43058,30.51589,3,61.527413793103456,9,22743
3.78661,16.34971,1.43511,30.51589,3,61.4493103448276,9,22744
3.78597,16.34889,1.43965,30.52712,3,61.371034482758624,9,22745
3.78533,16.34889,1.44419,30.51589,3,61.29275862068967,9,22746
3.78468,16.34889,1.44872,30.51589,3,61.214655172413806,9,22747
3.78404,16.34889,1.45328,30.51589,3,61.13603448275863,9,22748
3.78404,16.34889,1.45782,30.52712,3,61.05775862068967,9,22749
3.78339,16.34971,1.46236,30.52712,3,60.97948275862069,9,22750
3.78339,16.34889,1.4669,30.51589,3,60.90120689655173,9,22751
3.78275,16.34889,1.47145,30.52712,3,60.82275862068967,9,22752
3.7821,16.34971,1.47599,30.52712,3,60.74448275862069,9,22753
3.78146,16.34889,1.48053,30.72928,3,60.666206896551735,9,22754
3.78146,16.34971,1.48507,30.72928,3,60.58793103448277,9,22755
3.78082,16.34971,1.4896,30.72928,3,60.509827586206896,9,22756
3.78017,16.34971,1.49415,30.72928,3,60.43137931034483,9,22757
3.78017,16.34971,1.4987,30.72928,3,60.352931034482765,9,22758
3.77953,16.34889,1.50322,30.72928,3,60.275000000000006,9,22759
3.778880000000001,16.34889,1.50776,30.71805,3,60.19672413793104,9,22760
3.778880000000001,16.34889,1.5123,30.72928,3,60.118448275862086,9,22761
3.77824,16.34971,1.51686,30.74052,3,60.0398275862069,9,22762
3.7776,16.34889,1.5214,30.72928,3,59.96155172413794,9,22763
3.7776,16.34889,1.5259200000000002,30.71805,3,59.88362068965518,9,22764
3.77695,16.34889,1.53049,30.72928,3,59.80482758620692,9,22765
3.77631,16.34889,1.53502,30.72928,3,59.72672413793104,9,22766
3.77566,16.34971,1.53956,30.74052,3,59.64844827586208,9,22767
3.77566,16.34889,1.54409,30.72928,3,59.57034482758622,9,22768
3.77502,16.34971,1.54863,30.93145,3,59.49206896551725,9,22769
3.77437,16.34971,1.55319,30.72928,3,59.41344827586208,9,22770
3.773730000000001,16.34971,1.55774,30.74052,3,59.33500000000001,9,22771
3.773730000000001,16.34971,1.56227,30.72928,3,59.25689655172415,9,22772
3.77309,16.34889,1.56682,30.72928,3,59.17844827586208,9,22773
3.77309,16.34971,1.57135,30.94268,3,59.10034482758621,9,22774
3.77244,16.34889,1.57588,30.95391,3,59.02224137931036,9,22775
3.7718,16.34889,1.58044,30.94268,3,58.94362068965517,9,22776
3.7718,16.34889,1.58497,30.94268,3,58.86551724137932,9,22777
3.77115,16.34971,1.58951,30.93145,3,58.78724137931036,9,22778
3.77051,16.34971,1.59407,30.94268,3,58.70862068965517,9,22779
3.77051,16.34971,1.5986,30.94268,3,58.63051724137932,9,22780
3.76987,16.34889,1.60313,30.94268,3,58.552413793103455,9,22781
3.76922,16.34889,1.6076700000000002,30.93145,3,58.4741379310345,9,22782
3.76922,16.34889,1.61221,30.94268,3,58.39586206896552,9,22783
3.768580000000001,16.34889,1.61676,30.94268,3,58.31741379310345,9,22784
3.76793,16.34971,1.62131,30.94268,3,58.23896551724138,9,22785
3.76793,16.34971,1.62585,30.94268,3,58.160689655172426,9,22786
3.76729,16.34971,1.6304,30.93145,3,58.08224137931036,9,22787
3.76664,16.34889,1.63494,30.94268,3,58.00396551724138,9,22788
3.76664,16.34971,1.6394799999999998,30.94268,3,57.92568965517243,9,22789
3.766,16.34889,1.64402,30.94268,3,57.84741379310345,9,22790
3.76536,16.34889,1.6485599999999998,30.94268,3,57.76913793103449,9,22791
3.76536,16.34971,1.6531,30.93145,3,57.69086206896552,9,22792
3.76471,16.34971,1.65763,30.94268,3,57.61275862068965,9,22793
3.76407,16.34971,1.66217,31.14485,3,57.5344827586207,9,22794
3.76342,16.34889,1.6667299999999998,31.14485,3,57.45586206896552,9,22795
3.76342,16.34971,1.6712599999999995,31.15608,3,57.37775862068968,9,22796
3.76278,16.34971,1.6758,31.15608,3,57.2994827586207,9,22797
3.76278,16.34971,1.6803400000000002,31.14485,3,57.221206896551735,9,22798
3.76213,16.34971,1.68488,31.15608,3,57.14293103448278,9,22799
3.76149,16.34889,1.68943,31.14485,3,57.0644827586207,9,22800
3.76149,16.34971,1.69396,31.14485,3,56.98637931034485,9,22801
3.76085,16.34889,1.6985,31.14485,3,56.90810344827587,9,22802
3.7602,16.34889,1.70304,31.14485,3,56.829827586206896,9,22803
3.7602,16.34889,1.70761,31.15608,3,56.75103448275864,9,22804
3.75956,16.34889,1.71213,31.14485,3,56.67310344827587,9,22805
3.75956,16.34971,1.71668,31.14485,3,56.5946551724138,9,22806
3.75891,16.34971,1.72123,31.15608,3,56.51620689655172,9,22807
3.75827,16.34971,1.72577,31.14485,3,56.437931034482766,9,22808
3.75827,16.34971,1.7303,31.15608,3,56.35982758620691,9,22809
3.75763,16.34889,1.7348400000000002,31.15608,3,56.281551724137934,9,22810
3.75763,16.34889,1.7393900000000002,31.15608,3,56.20310344827587,9,22811
3.75698,16.34971,1.7439099999999998,31.35825,3,56.12517241379312,9,22812
3.75634,16.34889,1.74847,31.15608,3,56.046551724137935,9,22813
3.75634,16.34889,1.75301,31.35825,3,55.96827586206897,9,22814
3.75569,16.34889,1.75755,31.35825,3,55.89000000000001,9,22815
3.75505,16.34971,1.7621,31.35825,3,55.811551724137935,9,22816
3.75505,16.34971,1.7666400000000002,31.35825,3,55.73327586206897,9,22817
3.7544,16.34971,1.7711599999999998,31.35825,3,55.65534482758622,9,22818
3.75376,16.34971,1.77571,31.35825,3,55.57689655172414,9,22819
3.75376,16.34889,1.78027,31.35825,3,55.49827586206897,9,22820
3.75312,16.34889,1.7848099999999998,31.35825,3,55.420000000000016,9,22821
3.75247,16.34889,1.7893400000000002,31.36948,3,55.34189655172414,9,22822
3.75247,16.34889,1.79388,31.36948,3,55.263620689655184,9,22823
3.75183,16.34889,1.79843,31.36948,3,55.18517241379312,9,22824
3.75183,16.34971,1.80298,31.35825,3,55.10672413793104,9,22825
3.75118,16.34971,1.80751,31.36948,3,55.02862068965519,9,22826
3.75118,16.34971,1.81204,31.36948,3,54.95051724137932,9,22827
3.75054,16.34971,1.8166,31.45933,3,54.87189655172414,9,22828
3.74989,16.34971,1.82114,31.36948,3,54.79362068965519,9,22829
3.74989,16.34889,1.82566,31.36948,3,54.71568965517242,9,22830
3.74925,16.34889,1.83021,31.36948,3,54.637241379310346,9,22831
3.74925,16.34889,1.83476,31.57164,3,54.55879310344828,9,22832
3.74861,16.34889,1.83931,31.57164,3,54.48034482758621,9,22833
3.74861,16.34971,1.84384,31.57164,3,54.40224137931035,9,22834
3.74796,16.34889,1.84839,31.57164,3,54.32379310344828,9,22835
3.74796,16.34971,1.85293,31.57164,3,54.245517241379325,9,22836
3.74732,16.34889,1.85747,31.57164,3,54.16724137931035,9,22837
3.74667,16.34889,1.86201,31.57164,3,54.08896551724139,9,22838
3.74667,16.34971,1.86654,31.57164,3,54.01086206896552,9,22839
3.74603,16.34971,1.87109,31.57164,3,53.93241379310346,9,22840
3.74539,16.34971,1.87564,31.56041,3,53.85396551724139,9,22841
3.74539,16.34971,1.88017,31.57164,3,53.77586206896554,9,22842
3.74474,16.34889,1.88472,31.57164,3,53.69741379310346,9,22843
3.7441,16.34971,1.88926,31.57164,3,53.619137931034494,9,22844
3.74345,16.34889,1.8938,31.57164,3,53.54086206896552,9,22845
3.74345,16.34889,1.89835,31.56041,3,53.46241379310346,9,22846
3.74281,16.34889,1.90288,31.57164,3,53.3843103448276,9,22847
3.74281,16.34971,1.90742,31.57164,3,53.30603448275863,9,22848
3.74216,16.34971,1.91195,31.56041,3,53.227931034482765,9,22849
3.74216,16.34971,1.9165,31.57164,3,53.1494827586207,9,22850
3.74216,16.34971,1.92106,31.56041,3,53.070862068965525,9,22851
3.74152,16.34971,1.92557,31.57164,3,52.99310344827587,9,22852
3.74152,16.34889,1.93012,31.57164,3,52.9146551724138,9,22853
3.74088,16.34889,1.93468,31.6615,3,52.83603448275863,9,22854
3.74023,16.34889,1.93921,31.56041,3,52.757931034482766,9,22855
3.74023,16.34971,1.94375,31.77381,3,52.6796551724138,9,22856
3.73959,16.34971,1.94829,31.77381,3,52.60137931034483,9,22857
3.73959,16.34971,1.95283,31.77381,3,52.52310344827587,9,22858
3.73894,16.34971,1.95739,31.77381,3,52.44448275862069,9,22859
3.73894,16.34971,1.96192,31.77381,3,52.36637931034483,9,22860
3.7383,16.34971,1.96647,31.78504,3,52.28793103448277,9,22861
3.7383,16.34971,1.97101,31.78504,3,52.20965517241381,9,22862
3.73766,16.34971,1.97554,31.78504,3,52.131551724137935,9,22863
3.73766,16.34889,1.98009,31.77381,3,52.05310344827588,9,22864
3.73701,16.34889,1.98462,31.77381,3,51.97500000000001,9,22865
3.73701,16.34889,1.98916,31.79627,3,51.896724137931045,9,22866
3.73637,16.34889,1.9937,31.77381,3,51.81844827586208,9,22867
3.73637,16.34889,1.99826,31.78504,3,51.7398275862069,9,22868
3.73572,16.34889,2.00279,31.77381,3,51.66172413793104,9,22869
3.73572,16.34889,2.00733,31.77381,3,51.58344827586208,9,22870
3.73508,16.34971,2.01187,31.77381,3,51.50517241379311,9,22871
3.73443,16.34971,2.0164,31.77381,3,51.42706896551725,9,22872
3.73443,16.34971,2.02096,31.77381,3,51.34844827586208,9,22873
3.73379,16.34971,2.0255,31.98721,3,51.27017241379311,9,22874
3.73379,16.34889,2.03005,31.98721,3,51.19172413793104,9,22875
3.73315,16.34889,2.03459,31.98721,3,51.11344827586208,9,22876
3.7325,16.34889,2.03913,31.98721,3,51.03517241379311,9,22877
3.7325,16.34889,2.04367,31.77381,3,50.95689655172414,9,22878
3.73186,16.34889,2.0482,31.97598,3,50.87879310344828,9,22879
3.73186,16.34971,2.05274,31.98721,3,50.80051724137932,9,22880
3.73186,16.34971,2.0573,31.98721,3,50.72189655172414,9,22881
3.73121,16.34971,2.06182,31.99844,3,50.64396551724138,9,22882
3.73121,16.34971,2.06636,31.98721,3,50.56568965517243,9,22883
3.73057,16.34971,2.07091,31.99844,3,50.48724137931035,9,22884
3.73057,16.34971,2.07547,31.97598,3,50.40862068965517,9,22885
3.72992,16.34889,2.08001,31.98721,3,50.33034482758621,9,22886
3.72992,16.34889,2.08454,31.97598,3,50.25224137931035,9,22887
3.72928,16.34889,2.08907,31.98721,3,50.174137931034494,9,22888
3.72928,16.34971,2.09363,31.97598,3,50.09551724137932,9,22889
3.72864,16.34889,2.09816,31.97598,3,50.01741379310346,9,22890
3.72864,16.34971,2.1027,31.97598,3,49.939137931034494,9,22891
3.72799,16.34971,2.10725,31.99844,3,49.860689655172415,9,22892
3.72799,16.34971,2.11178,31.97598,3,49.78258620689656,9,22893
3.72735,16.34889,2.11632,32.189370000000004,3,49.70431034482759,9,22894
3.72735,16.34889,2.12087,32.189370000000004,3,49.625862068965525,9,22895
3.7267,16.34889,2.12541,32.15568,3,49.54758620689656,9,22896
3.7267,16.34889,2.12994,32.20061,3,49.4694827586207,9,22897
3.72606,16.34971,2.13451,31.98721,3,49.390689655172416,9,22898
3.72606,16.34971,2.13904,32.20061,3,49.31258620689656,9,22899
3.72542,16.34889,2.14358,32.20061,3,49.23431034482759,9,22900
3.72542,16.34971,2.14813,32.20061,3,49.155862068965526,9,22901
3.72477,16.34971,2.15267,32.20061,3,49.07758620689656,9,22902
3.72477,16.34971,2.15722,32.20061,3,48.99913793103448,9,22903
3.72413,16.34971,2.16175,32.20061,3,48.92103448275863,9,22904
3.72413,16.34971,2.16628,32.20061,3,48.84293103448277,9,22905
3.72348,16.34971,2.17081,32.20061,3,48.76482758620691,9,22906
3.72284,16.34889,2.17537,32.189370000000004,3,48.68620689655174,9,22907
3.72284,16.34971,2.17991,32.189370000000004,3,48.60793103448277,9,22908
3.72219,16.34889,2.18444,32.20061,3,48.5298275862069,9,22909
3.72219,16.34971,2.189,32.20061,3,48.45120689655173,9,22910
3.72219,16.34889,2.19352,32.21184,3,48.37327586206898,9,22911
3.72155,16.34971,2.19807,32.20061,3,48.2948275862069,9,22912
3.72155,16.34889,2.20262,32.189370000000004,3,48.216379310344834,9,22913
3.72091,16.34889,2.20715,32.21184,3,48.13827586206898,9,22914
3.72091,16.34971,2.2117,32.20061,3,48.0598275862069,9,22915
3.72026,16.34971,2.21624,32.21184,3,47.98155172413794,9,22916
3.72026,16.34971,2.22079,32.189370000000004,3,47.90310344827586,9,22917
3.71962,16.34889,2.22533,32.414,3,47.8248275862069,9,22918
3.71962,16.34971,2.22988,32.414,3,47.74637931034484,9,22919
3.71897,16.34971,2.2344,32.414,3,47.66844827586208,9,22920
3.71897,16.34971,2.23894,32.414,3,47.59017241379311,9,22921
3.71833,16.34971,2.2435,32.414,3,47.51155172413793,9,22922
3.71833,16.34889,2.24803,32.402770000000004,3,47.43344827586208,9,22923
3.71833,16.34889,2.25257,32.402770000000004,3,47.35517241379311,9,22924
3.71768,16.34889,2.2571,32.402770000000004,3,47.27706896551725,9,22925
3.71768,16.34889,2.26167,32.414,3,47.19827586206897,9,22926
3.71704,16.34889,2.2662,32.402770000000004,3,47.12017241379311,9,22927
3.71704,16.34971,2.27075,32.402770000000004,3,47.04172413793104,9,22928
3.71704,16.34889,2.27527,32.402770000000004,3,46.96379310344828,9,22929
3.7164,16.34971,2.27982,32.402770000000004,3,46.885344827586216,9,22930
3.7164,16.34889,2.28436,32.402770000000004,3,46.80706896551725,9,22931
3.71575,16.34971,2.28892,32.414,3,46.72844827586208,9,22932
3.71575,16.34889,2.29345,32.414,3,46.65034482758622,9,22933
3.71511,16.34971,2.29799,32.402770000000004,3,46.57206896551725,9,22934
3.71511,16.34971,2.30254,32.414,3,46.49362068965517,9,22935
3.71446,16.34889,2.30706,32.402770000000004,3,46.41568965517243,9,22936
3.71446,16.34889,2.31161,32.414,3,46.33724137931035,9,22937
3.71382,16.34971,2.31616,32.402770000000004,3,46.25879310344828,9,22938
3.71382,16.34971,2.32071,32.616170000000004,3,46.18034482758621,9,22939
3.71318,16.34971,2.32525,32.616170000000004,3,46.102068965517255,9,22940
3.71318,16.34889,2.32979,32.402770000000004,3,46.02379310344829,9,22941
3.71253,16.34889,2.33431,32.402770000000004,3,45.945862068965525,9,22942
3.71253,16.34971,2.33886,32.616170000000004,3,45.86741379310346,9,22943
3.71189,16.34889,2.3434,32.616170000000004,3,45.789137931034496,9,22944
3.71189,16.34889,2.34795,32.616170000000004,3,45.710689655172416,9,22945
3.71124,16.34971,2.3524700000000003,32.616170000000004,3,45.63275862068966,9,22946
3.71124,16.34889,2.35704,32.616170000000004,3,45.55396551724139,9,22947
3.71124,16.34971,2.36156,32.402770000000004,3,45.47603448275863,9,22948
3.7106,16.34889,2.36611,32.616170000000004,3,45.39758620689656,9,22949
3.7106,16.34889,2.3706400000000003,32.616170000000004,3,45.31948275862069,9,22950
3.7106,16.34889,2.37518,32.6274,3,45.24120689655174,9,22951
3.70995,16.34971,2.37974,32.616170000000004,3,45.16258620689656,9,22952
3.70995,16.34971,2.38429,32.616170000000004,3,45.08413793103449,9,22953
3.70931,16.34971,2.38881,32.616170000000004,3,45.00620689655174,9,22954
3.70931,16.34971,2.39335,32.616170000000004,3,44.92793103448277,9,22955
3.70867,16.34889,2.39791,32.616170000000004,3,44.84931034482759,9,22956
3.70867,16.34889,2.40243,32.616170000000004,3,44.771379310344834,9,22957
3.70867,16.34971,2.4069700000000003,32.616170000000004,3,44.69310344827587,9,22958
3.70802,16.34889,2.41152,32.616170000000004,3,44.614655172413805,9,22959
3.70802,16.34971,2.41607,32.6274,3,44.53620689655173,9,22960
3.70738,16.34971,2.42062,32.616170000000004,3,44.45775862068966,9,22961
3.70738,16.34971,2.42515,32.616170000000004,3,44.379655172413806,9,22962
3.70738,16.34971,2.4297,32.616170000000004,3,44.30120689655173,9,22963
3.70673,16.34971,2.43423,32.79587,3,44.22310344827587,9,22964
3.70673,16.34971,2.43877,32.6274,3,44.1448275862069,9,22965
3.70609,16.34889,2.44332,32.829570000000004,3,44.06637931034484,9,22966
3.70609,16.34889,2.44786,32.829570000000004,3,43.988103448275865,9,22967
3.70609,16.34889,2.4524,32.81834,3,43.90982758620691,9,22968
3.70545,16.34971,2.45695,32.829570000000004,3,43.83137931034484,9,22969
3.70545,16.34889,2.46148,32.8408,3,43.753275862068975,9,22970
3.7048,16.34971,2.46603,32.829570000000004,3,43.67482758620691,9,22971
3.7048,16.34971,2.47055,32.81834,3,43.59689655172415,9,22972
3.70416,16.34971,2.47509,32.829570000000004,3,43.51862068965518,9,22973
3.70416,16.34971,2.47966,32.829570000000004,3,43.4398275862069,9,22974
3.70351,16.34889,2.4842,32.829570000000004,3,43.36155172413794,9,22975
3.70351,16.34889,2.48873,32.81834,3,43.28344827586208,9,22976
3.70351,16.34889,2.49327,32.829570000000004,3,43.20517241379311,9,22977
3.70287,16.34889,2.49781,32.81834,3,43.12689655172415,9,22978
3.70287,16.34889,2.50234,32.829570000000004,3,43.04879310344828,9,22979
3.70222,16.34971,2.50691,32.829570000000004,3,42.970000000000006,9,22980
3.70222,16.34971,2.5114400000000003,32.81834,3,42.89189655172414,9,22981
3.70158,16.34971,2.5159700000000003,32.81834,3,42.81379310344828,9,22982
3.70158,16.34889,2.52053,32.829570000000004,3,42.73517241379311,9,22983
3.70158,16.34889,2.52506,32.829570000000004,3,42.65706896551725,9,22984
3.70094,16.34889,2.52961,32.81834,3,42.57862068965518,9,22985
3.70094,16.34889,2.53413,33.03173,3,42.500689655172415,9,22986
3.70094,16.34889,2.53868,33.03173,3,42.42224137931036,9,22987
3.70029,16.34971,2.54325,32.81834,3,42.34344827586208,9,22988
3.70029,16.34971,2.54777,32.829570000000004,3,42.26551724137932,9,22989
3.70029,16.34971,2.55231,33.03173,3,42.18724137931035,9,22990
3.69965,16.34889,2.55686,33.03173,3,42.108793103448285,9,22991
3.69965,16.34971,2.56138,33.042970000000004,3,42.030862068965526,9,22992
3.69965,16.34889,2.56595,33.042970000000004,3,41.95206896551725,9,22993
3.699,16.34889,2.57046,33.042970000000004,3,41.87431034482759,9,22994
3.699,16.34971,2.57501,33.03173,3,41.795862068965526,9,22995
3.69836,16.34971,2.57957,33.03173,3,41.71724137931035,9,22996
3.69836,16.34971,2.58411,33.042970000000004,3,41.63896551724139,9,22997
3.69836,16.34971,2.5886400000000003,33.042970000000004,3,41.56086206896552,9,22998
3.69771,16.34971,2.59318,33.042970000000004,3,41.48258620689656,9,22999
3.69771,16.34889,2.5977200000000003,33.03173,3,41.40431034482759,9,23000
3.69771,16.34889,2.60228,33.042970000000004,3,41.325689655172425,9,23001
3.69707,16.34889,2.60681,33.03173,3,41.24758620689656,9,23002
3.69707,16.34971,2.61134,33.042970000000004,3,41.169482758620696,9,23003
3.69707,16.34889,2.61588,33.03173,3,41.091206896551725,9,23004
3.69643,16.34971,2.62042,33.03173,3,41.01293103448276,9,23005
3.69643,16.34971,2.62498,33.042970000000004,3,40.9343103448276,9,23006
3.69643,16.34971,2.62952,33.042970000000004,3,40.85603448275863,9,23007
3.695780000000001,16.34889,2.63405,33.24513,3,40.77793103448277,9,23008
3.695780000000001,16.34889,2.63861,33.042970000000004,3,40.6993103448276,9,23009
3.695780000000001,16.34889,2.64315,33.24513,3,40.621034482758624,9,23010
3.69514,16.34889,2.64767,33.25636,3,40.543103448275865,9,23011
3.69514,16.34971,2.65222,33.042970000000004,3,40.464655172413806,9,23012
3.69449,16.34971,2.65677,33.24513,3,40.38620689655173,9,23013
3.69449,16.34889,2.66131,33.24513,3,40.30793103448277,9,23014
3.69449,16.34971,2.66584,33.25636,3,40.2298275862069,9,23015
3.69385,16.34971,2.6703900000000003,33.24513,3,40.15137931034483,9,23016
3.69385,16.34971,2.6749400000000003,33.24513,3,40.07293103448276,9,23017
3.69385,16.34971,2.67946,33.2339,3,39.995000000000005,9,23018
3.69321,16.34971,2.6840200000000003,33.24513,3,39.91637931034483,9,23019
3.69321,16.34971,2.68855,33.24513,3,39.83827586206897,9,23020
3.69256,16.34971,2.6931,33.25636,3,39.75982758620691,9,23021
3.69256,16.34971,2.6976400000000003,33.24513,3,39.68155172413793,9,23022
3.69256,16.34889,2.70217,33.2339,3,39.60344827586207,9,23023
3.69192,16.34889,2.70671,33.24513,3,39.52517241379311,9,23024
3.69192,16.34889,2.71126,33.24513,3,39.44672413793104,9,23025
3.69192,16.34889,2.7158,33.2339,3,39.36844827586207,9,23026
3.69127,16.34971,2.72034,33.24513,3,39.29017241379311,9,23027
3.69127,16.34889,2.7248900000000003,33.24513,3,39.21172413793104,9,23028
3.69127,16.34971,2.72943,33.34621,3,39.13344827586208,9,23029
3.69063,16.34971,2.73396,33.25636,3,39.05534482758621,9,23030
3.69063,16.34889,2.7385200000000003,33.4473,3,38.97672413793104,9,23031
3.69063,16.34971,2.74304,33.45853,3,38.89879310344829,9,23032
3.69063,16.34971,2.7476,33.24513,3,38.82017241379311,9,23033
3.68998,16.34971,2.75213,33.4473,3,38.74206896551724,9,23034
3.68998,16.34971,2.75668,33.4473,3,38.66362068965518,9,23035
3.68998,16.34971,2.76123,33.4473,3,38.58517241379311,9,23036
3.68998,16.34889,2.76576,33.45853,3,38.50706896551724,9,23037
3.68934,16.34889,2.7703,33.4473,3,38.42879310344828,9,23038
3.68934,16.34889,2.77485,33.4473,3,38.35034482758621,9,23039
3.68934,16.34889,2.77939,33.45853,3,38.272068965517256,9,23040
3.6887,16.34889,2.7839400000000003,33.45853,3,38.19362068965517,9,23041
3.6887,16.34889,2.78847,33.45853,3,38.11551724137932,9,23042
3.6887,16.34971,2.7930200000000003,33.4473,3,38.03706896551724,9,23043
3.68805,16.34971,2.79756,33.45853,3,37.958793103448286,9,23044
3.68805,16.34971,2.80209,33.45853,3,37.88068965517242,9,23045
3.68805,16.34971,2.80664,33.45853,3,37.80224137931035,9,23046
3.68805,16.34971,2.81118,33.45853,3,37.72396551724139,9,23047
3.68741,16.34889,2.81573,33.45853,3,37.64551724137932,9,23048
3.68741,16.34889,2.8202700000000003,33.45853,3,37.567241379310346,9,23049
3.68741,16.34889,2.82479,33.6607,3,37.4893103448276,9,23050
