Repository: uw-mad-dash/Battery-SoC-Estimation

## Data
The [LiPo 5450 mAh cell](https://maxamps.com/products/lipo-5450-1s-3-7v-battery) data can be found in <em>data</em> directory 👀. We collected 48 discharging-charging cycles for CRates 1, 2, 3, and 4. The measurements were recorded at 1 second rate. To understand data better, we provided a [Jupyter](https://jupyter.org/) notebook <em>data_visualization.ipynb</em> in <em>notebooks</em> directory. We used [Jupyter Dash](https://github.com/plotly/jupyter-dash) library which allows to create interactive plots. Names of the columns in the csv files containing data should be self-explanatory, except column 'AhStep [Ah]'. This column represents the cell capacity in Ah.

File: data/CRate4_Cycle11.csv (part 1 of 4)
Voltage [V],Current [A],AhStep [Ah],TempBottom [C],CRate [-],SOC [%],Cycle [-],Time [s]
4.0098400000000005,-21.79997,0.00604,31.78222,4,88.19068965517243,11,22799
4.002759999999999,-21.79915,0.01209,31.56981,4,88.08637931034484,11,22800
3.99761,-21.79997,0.01816,31.78222,4,87.98172413793104,11,22801
3.99375,-21.79997,0.02421,31.78222,4,87.87741379310346,11,22802
3.98924,-21.79997,0.03028,31.56981,4,87.77275862068966,11,22803
3.98603,-21.79997,0.03633,31.771040000000003,4,87.66844827586206,11,22804
3.98216,-21.79915,0.04238,31.771040000000003,4,87.5641379310345,11,22805
3.97895,-21.79915,0.04844,31.78222,4,87.4596551724138,11,22806
3.97637,-21.79997,0.0544799999999999,31.78222,4,87.35551724137932,11,22807
3.9738,-21.79915,0.06054,31.78222,4,87.25103448275863,11,22808
3.97187,-21.79997,0.0666,31.78222,4,87.14655172413794,11,22809
3.96929,-21.79997,0.07264,31.78222,4,87.04241379310346,11,22810
3.96672,-21.79997,0.07872,31.78222,4,86.93758620689657,11,22811
3.96479,-21.79997,0.08477,31.98344,4,86.83327586206897,11,22812
3.96286,-21.79997,0.09081,31.99462,4,86.72913793103449,11,22813
3.96092,-21.79997,0.09686,31.79339,4,86.62482758620689,11,22814
3.95899,-21.79915,0.10294,31.98344,4,86.52,11,22815
3.95706,-21.79915,0.10898,31.98344,4,86.41586206896552,11,22816
3.955130000000001,-21.79915,0.11505,31.98344,4,86.31120689655172,11,22817
3.9532,-21.79915,0.1211,31.98344,4,86.20689655172414,11,22818
3.95191,-21.79997,0.12717,31.98344,4,86.10224137931034,11,22819
3.949980000000001,-21.79997,0.13321,31.98344,4,85.99810344827586,11,22820
3.94805,-21.79997,0.13927,32.195840000000004,4,85.89362068965518,11,22821
3.94676,-21.79997,0.14532,32.20702,4,85.7893103448276,11,22822
3.94548,-21.79997,0.15136,32.20702,4,85.6851724137931,11,22823
3.94355,-21.79915,0.15744,32.195840000000004,4,85.5803448275862,11,22824
3.94226,-21.79915,0.1635,32.20702,4,85.47586206896553,11,22825
3.94097,-21.79915,0.16956,32.20702,4,85.37137931034484,11,22826
3.93904,-21.79997,0.17562,32.40825,4,85.26689655172414,11,22827
3.93775,-21.79997,0.18167,32.40825,4,85.16258620689656,11,22828
3.93582,-21.79915,0.18771,32.40825,4,85.05844827586208,11,22829
3.93454,-21.79997,0.19379,32.41943,4,84.95362068965518,11,22830
3.93325,-21.79997,0.19981,32.40825,4,84.8498275862069,11,22831
3.93196,-21.79997,0.2059,32.40825,4,84.74482758620691,11,22832
3.93067,-21.79997,0.21193,32.40825,4,84.64086206896552,11,22833
3.92939,-21.79997,0.2179699999999999,32.62065,4,84.53672413793103,11,22834
3.9281,-21.79997,0.22404,32.62065,4,84.43206896551726,11,22835
3.92617,-21.79915,0.2301099999999999,32.62065,4,84.32741379310346,11,22836
3.92488,-21.79915,0.2361599999999999,32.83305,4,84.22310344827586,11,22837
3.92359,-21.79915,0.2422099999999999,32.62065,4,84.11879310344828,11,22838
3.92295,-21.79997,0.2482599999999999,32.83305,4,84.01448275862069,11,22839
3.92102,-21.79997,0.25432,32.821870000000004,4,83.91000000000001,11,22840
3.91973,-21.79997,0.26037,32.83305,4,83.80568965517243,11,22841
3.91844,-21.79915,0.26643,32.83305,4,83.70120689655174,11,22842
3.91651,-21.79915,0.27251,32.83305,4,83.59637931034483,11,22843
3.91523,-21.79997,0.27853,32.83305,4,83.49258620689656,11,22844
3.91394,-21.79997,0.28459,33.04546,4,83.38810344827587,11,22845
3.91265,-21.79997,0.29065,33.04546,4,83.28362068965518,11,22846
3.91136,-21.79997,0.29671,33.04546,4,83.17913793103449,11,22847
3.91008,-21.79915,0.30277,33.034279999999995,4,83.0746551724138,11,22848
3.90879,-21.79915,0.30882,33.04546,4,82.97034482758622,11,22849
3.9075,-21.79915,0.31489,33.034279999999995,4,82.86568965517242,11,22850
3.90557,-21.79915,0.32093,33.034279999999995,4,82.76155172413795,11,22851
3.90428,-21.79915,0.32698,33.034279999999995,4,82.65724137931035,11,22852
3.903,-21.79997,0.33304,33.04546,4,82.55275862068966,11,22853
3.90171,-21.79997,0.33908,33.24668,4,82.44862068965517,11,22854
3.90042,-21.79997,0.34514,33.24668,4,82.3441379310345,11,22855
3.89914,-21.79997,0.3512099999999999,33.25786,4,82.2394827586207,11,22856
3.89785,-21.79997,0.35727,33.24668,4,82.135,11,22857
3.89656,-21.79997,0.36333,33.24668,4,82.03051724137931,11,22858
3.89527,-21.79915,0.3694,33.24668,4,81.92586206896553,11,22859
3.89399,-21.79915,0.37543,33.24668,4,81.82189655172415,11,22860
3.8927,-21.79915,0.38149,33.25786,4,81.71741379310345,11,22861
3.89141,-21.79915,0.38753,33.24668,4,81.61327586206897,11,22862
3.89012,-21.79915,0.39361,33.24668,4,81.50844827586208,11,22863
3.88884,-21.79915,0.39964,33.25786,4,81.4044827586207,11,22864
3.88755,-21.79915,0.40569,33.45908,4,81.30017241379312,11,22865
3.88626,-21.79997,0.4117699999999999,33.45908,4,81.19534482758621,11,22866
3.88498,-21.79997,0.41781,33.45908,4,81.09120689655172,11,22867
3.88369,-21.79997,0.42386,33.45908,4,80.98689655172414,11,22868
3.88304,-21.79997,0.42993,33.45908,4,80.88224137931036,11,22869
3.88176,-21.79997,0.43598,33.45908,4,80.77793103448278,11,22870
3.88047,-21.79997,0.44204,33.45908,4,80.67344827586209,11,22871
3.87983,-21.79915,0.4481199999999999,33.4479,4,80.56862068965518,11,22872
3.87854,-21.79915,0.45416,33.4479,4,80.46448275862069,11,22873
3.87725,-21.79915,0.4602,33.45908,4,80.3603448275862,11,22874
3.87596,-21.79915,0.46626,33.45908,4,80.25586206896553,11,22875
3.87468,-21.79997,0.47231,33.45908,4,80.15155172413793,11,22876
3.87403,-21.79997,0.47838,33.45908,4,80.04689655172415,11,22877
3.87275,-21.79997,0.48445,33.45908,4,79.94224137931035,11,22878
3.8721,-21.79997,0.49049,33.45908,4,79.83810344827586,11,22879
3.87146,-21.79997,0.49654,33.45908,4,79.73379310344828,11,22880
3.87017,-21.79915,0.50261,33.4479,4,79.62913793103449,11,22881
3.86953,-21.79915,0.50864,33.4479,4,79.52517241379311,11,22882
3.86824,-21.79997,0.5147,33.4479,4,79.42068965517241,11,22883
3.8676,-21.79915,0.52076,33.45908,4,79.31620689655172,11,22884
3.86631,-21.79915,0.52682,33.4479,4,79.21172413793104,11,22885
3.86567,-21.79997,0.53288,33.4479,4,79.10724137931035,11,22886
3.86438,-21.79997,0.53892,33.45908,4,79.00310344827587,11,22887
3.86374,-21.79915,0.54498,33.66031,4,78.89862068965517,11,22888
3.86245,-21.79997,0.55104,33.45908,4,78.7941379310345,11,22889
3.8618,-21.79997,0.5571,33.45908,4,78.6896551724138,11,22890
3.86116,-21.79997,0.56316,33.45908,4,78.58517241379312,11,22891
3.86052,-21.79915,0.56919,33.45908,4,78.48120689655173,11,22892
3.85923,-21.79915,0.57527,33.45908,4,78.37637931034483,11,22893
3.85859,-21.79915,0.58131,33.45908,4,78.27224137931034,11,22894
3.85794,-21.79997,0.58737,33.45908,4,78.16775862068967,11,22895
3.8573,-21.79997,0.59342,33.66031,4,78.06344827586207,11,22896
3.85601,-21.79997,0.59949,33.66031,4,77.95879310344827,11,22897
3.85537,-21.79997,0.60554,33.47026,4,77.85448275862069,11,22898
3.85472,-21.79997,0.61158,33.4479,4,77.7503448275862,11,22899
3.85344,-21.79997,0.61765,33.66031,4,77.6456896551724,11,22900
3.85279,-21.79997,0.6237199999999999,33.66031,4,77.54103448275863,11,22901
3.85215,-21.79915,0.62974,33.45908,4,77.43724137931035,11,22902
3.85151,-21.79997,0.6358,33.66031,4,77.33275862068966,11,22903
3.85086,-21.79915,0.64188,33.4479,4,77.22793103448278,11,22904
3.85022,-21.79997,0.6479199999999999,33.45908,4,77.12379310344828,11,22905
3.84958,-21.79915,0.65399,33.66031,4,77.01913793103449,11,22906
3.84893,-21.79997,0.66004,33.45908,4,76.91482758620691,11,22907
3.84764,-21.79997,0.66608,33.45908,4,76.81068965517242,11,22908
3.847,-21.79915,0.67215,33.45908,4,76.70603448275862,11,22909
3.84636,-21.79915,0.6782,33.45908,4,76.60172413793103,11,22910
3.84571,-21.79997,0.6842699999999999,33.4479,4,76.49706896551726,11,22911
3.84507,-21.79997,0.6903,33.4479,4,76.39310344827587,11,22912
3.84378,-21.79997,0.69638,33.45908,4,76.28827586206897,11,22913
3.84314,-21.79997,0.70244,33.45908,4,76.18379310344828,11,22914
3.8425,-21.79997,0.70849,33.47026,4,76.07948275862068,11,22915
3.84185,-21.79997,0.71454,33.45908,4,75.9751724137931,11,22916
3.84121,-21.79997,0.7206100000000001,33.45908,4,75.87051724137932,11,22917
3.84056,-21.79997,0.72665,33.671490000000006,4,75.76637931034483,11,22918
3.83992,-21.79915,0.73269,33.45908,4,75.66224137931034,11,22919
3.83863,-21.79915,0.7387600000000001,33.45908,4,75.55758620689656,11,22920
3.83799,-21.79915,0.7448100000000001,33.45908,4,75.45327586206898,11,22921
3.83735,-21.79915,0.75088,33.45908,4,75.34862068965518,11,22922
3.8367,-21.79915,0.75692,33.45908,4,75.24448275862069,11,22923
3.83606,-21.79915,0.76298,33.45908,4,75.14000000000001,11,22924
3.83542,-21.79915,0.76905,33.45908,4,75.03534482758621,11,22925
3.83477,-21.79915,0.77508,33.66031,4,74.93137931034484,11,22926
3.83348,-21.79997,0.78114,33.45908,4,74.82689655172415,11,22927
3.83284,-21.79997,0.78718,33.45908,4,74.72275862068966,11,22928
3.8322,-21.79915,0.7932600000000001,33.45908,4,74.61793103448277,11,22929
3.83155,-21.79915,0.7993100000000001,33.66031,4,74.51362068965517,11,22930
3.83091,-21.79915,0.80538,33.66031,4,74.40896551724138,11,22931
3.83027,-21.79997,0.8114399999999999,33.45908,4,74.3044827586207,11,22932
3.82962,-21.79997,0.81747,33.66031,4,74.20051724137932,11,22933
3.828980000000001,-21.79915,0.8235299999999999,33.45908,4,74.09603448275864,11,22934
3.82834,-21.79997,0.8295899999999999,33.66031,4,73.99155172413795,11,22935
3.82769,-21.79915,0.8356600000000001,33.66031,4,73.88689655172415,11,22936
3.82705,-21.79915,0.8417,33.66031,4,73.78275862068966,11,22937
3.82576,-21.79997,0.84775,33.671490000000006,4,73.67844827586207,11,22938
3.82512,-21.79915,0.85382,33.671490000000006,4,73.5737931034483,11,22939
3.82447,-21.79915,0.85985,33.47026,4,73.4698275862069,11,22940
3.823830000000001,-21.79915,0.86592,33.45908,4,73.3651724137931,11,22941
3.82319,-21.79915,0.8719600000000001,33.66031,4,73.26103448275862,11,22942
3.8219,-21.79997,0.87802,33.45908,4,73.15655172413793,11,22943
3.8219,-21.79997,0.8841100000000001,33.66031,4,73.05155172413795,11,22944
3.82126,-21.79997,0.89015,33.66031,4,72.94741379310345,11,22945
3.82061,-21.79997,0.8962200000000001,33.66031,4,72.84275862068965,11,22946
3.81997,-21.79997,0.90224,33.66031,4,72.73896551724138,11,22947
3.81868,-21.79915,0.90829,33.671490000000006,4,72.6346551724138,11,22948
3.81804,-21.79915,0.91437,33.66031,4,72.5298275862069,11,22949
3.81804,-21.79997,0.92044,33.66031,4,72.4251724137931,11,22950
3.81675,-21.79997,0.92648,33.66031,4,72.32103448275863,11,22951
3.81611,-21.79915,0.93253,33.66031,4,72.21672413793104,11,22952
3.81546,-21.79915,0.93858,33.66031,4,72.11241379310346,11,22953
3.81482,-21.79997,0.94463,33.66031,4,72.00810344827586,11,22954
3.81418,-21.79915,0.95069,33.66031,4,71.90362068965518,11,22955
3.81353,-21.79915,0.95674,33.66031,4,71.79931034482759,11,22956
3.81289,-21.79997,0.96282,33.66031,4,71.6944827586207,11,22957
3.81225,-21.79997,0.96886,33.66031,4,71.59034482758621,11,22958
3.8116,-21.79997,0.9749,33.671490000000006,4,71.48620689655172,11,22959
3.81096,-21.79915,0.98098,33.66031,4,71.38137931034484,11,22960
3.81031,-21.79915,0.98703,33.66031,4,71.27706896551724,11,22961
3.80967,-21.79997,0.99309,33.87271,4,71.17258620689657,11,22962
3.80903,-21.79915,0.99915,33.87271,4,71.06810344827586,11,22963
3.80838,-21.79997,1.00519,33.88389,4,70.96396551724139,11,22964
3.80774,-21.79997,1.01127,33.87271,4,70.8591379310345,11,22965
3.8071,-21.79915,1.01729,33.87271,4,70.75534482758621,11,22966
3.80645,-21.79915,1.02337,33.87271,4,70.65051724137932,11,22967
3.80517,-21.79915,1.02942,33.88389,4,70.54620689655172,11,22968
3.80452,-21.79997,1.03546,33.88389,4,70.44206896551725,11,22969
3.80388,-21.79997,1.04155,33.88389,4,70.33706896551725,11,22970
3.80323,-21.79997,1.0476,33.87271,4,70.23275862068967,11,22971
3.80259,-21.79997,1.05362,34.08511,4,70.12896551724138,11,22972
3.80195,-21.79997,1.05969,33.88389,4,70.0243103448276,11,22973
3.8013,-21.79915,1.06576,34.08511,4,69.9196551724138,11,22974
3.80066,-21.79915,1.07181,34.08511,4,69.81534482758622,11,22975
3.80002,-21.79915,1.07788,34.08511,4,69.71068965517243,11,22976
3.79937,-21.79997,1.08392,34.08511,4,69.60655172413793,11,22977
3.79873,-21.79997,1.08996,34.08511,4,69.50241379310344,11,22978
3.79809,-21.79997,1.09602,34.08511,4,69.39793103448275,11,22979
3.79744,-21.79997,1.1021,34.08511,4,69.29310344827587,11,22980
3.7968,-21.79997,1.10815,34.08511,4,69.18879310344828,11,22981
3.79615,-21.79915,1.11418,34.08511,4,69.0848275862069,11,22982
3.79551,-21.79915,1.12024,34.08511,4,68.98034482758621,11,22983
3.79487,-21.79915,1.12629,34.28634,4,68.87603448275863,11,22984
3.79422,-21.79997,1.13238,34.29752,4,68.77103448275861,11,22985
3.79358,-21.79915,1.13841,34.29752,4,68.66706896551726,11,22986
3.79294,-21.79915,1.14446,34.29752,4,68.56275862068966,11,22987
3.79229,-21.79997,1.15051,34.29752,4,68.45844827586208,11,22988
3.79165,-21.79997,1.15661,34.29752,4,68.35327586206898,11,22989
3.79101,-21.79997,1.16265,34.29752,4,68.24913793103448,11,22990
3.79036,-21.79915,1.16871,34.29752,4,68.1446551724138,11,22991
3.78972,-21.79915,1.1747299999999998,34.29752,4,68.04086206896552,11,22992
3.78907,-21.79915,1.18082,34.29752,4,67.93586206896552,11,22993
3.78843,-21.79997,1.18685,34.498740000000005,4,67.83189655172416,11,22994
3.78779,-21.79915,1.1929,34.498740000000005,4,67.72758620689656,11,22995
3.78714,-21.79997,1.19898,34.50992,4,67.62275862068967,11,22996
3.7865,-21.79997,1.2050299999999998,34.498740000000005,4,67.51844827586207,11,22997
3.78586,-21.79997,1.21108,34.498740000000005,4,67.41413793103449,11,22998
3.78521,-21.79915,1.2171299999999998,34.498740000000005,4,67.3098275862069,11,22999
3.78457,-21.79915,1.2232,34.50992,4,67.2051724137931,11,23000
3.78393,-21.79915,1.22927,34.50992,4,67.10051724137931,11,23001
3.78328,-21.79915,1.2353,34.498740000000005,4,66.99655172413794,11,23002
3.78264,-21.79915,1.24135,34.71114,4,66.89224137931035,11,23003
3.78199,-21.79997,1.2474,34.72232,4,66.78793103448277,11,23004
3.78135,-21.79915,1.25347,34.72232,4,66.68327586206897,11,23005
3.78071,-21.79997,1.2595299999999998,34.72232,4,66.57879310344829,11,23006
3.78006,-21.79997,1.26559,34.72232,4,66.47431034482759,11,23007
3.77942,-21.79997,1.27165,34.71114,4,66.3698275862069,11,23008
3.77878,-21.79915,1.2777,34.72232,4,66.26551724137931,11,23009
3.77813,-21.79915,1.28374,34.72232,4,66.16137931034484,11,23010
3.77749,-21.79915,1.28981,34.72232,4,66.05672413793104,11,23011
3.77685,-21.79915,1.29585,34.92355,4,65.95258620689656,11,23012
3.7762,-21.79915,1.30193,34.92355,4,65.84775862068967,11,23013
3.77556,-21.79915,1.30796,34.92355,4,65.74379310344827,11,23014
3.77491,-21.79915,1.31404,34.92355,4,65.63896551724139,11,23015
3.77427,-21.79997,1.32008,34.92355,4,65.5348275862069,11,23016
3.77363,-21.79915,1.32612,34.92355,4,65.43068965517242,11,23017
3.77298,-21.79915,1.33217,34.92355,4,65.32637931034482,11,23018
3.77234,-21.79915,1.33825,34.92355,4,65.22155172413795,11,23019
3.7717,-21.79997,1.3443,34.92355,4,65.11724137931036,11,23020
3.77105,-21.79915,1.35035,34.92355,4,65.01293103448276,11,23021
3.77041,-21.79915,1.35641,35.13595,4,64.90844827586209,11,23022
3.76977,-21.79997,1.36247,35.13595,4,64.80396551724138,11,23023
3.76912,-21.79997,1.36851,35.13595,4,64.69982758620691,11,23024
3.76848,-21.79997,1.37457,35.13595,4,64.59534482758622,11,23025
3.76848,-21.79997,1.3806200000000002,35.13595,4,64.49103448275862,11,23026
3.76719,-21.79997,1.38668,35.13595,4,64.38655172413793,11,23027
3.76719,-21.79915,1.39275,35.13595,4,64.28189655172413,11,23028
3.76655,-21.79997,1.39879,35.13595,4,64.17775862068966,11,23029
3.7659,-21.79915,1.40484,35.13595,4,64.07344827586208,11,23030
3.76526,-21.79915,1.41091,35.12477,4,63.96879310344828,11,23031
3.76462,-21.79915,1.41699,35.13595,4,63.86396551724138,11,23032
3.76397,-21.79915,1.42301,35.34835,4,63.7601724137931,11,23033
3.76333,-21.79997,1.42909,35.33717,4,63.65534482758622,11,23034
3.76269,-21.79997,1.43514,35.33717,4,63.55103448275863,11,23035
3.76204,-21.79997,1.44118,35.33717,4,63.446896551724144,11,23036
3.7614,-21.79997,1.44725,35.33717,4,63.34224137931035,11,23037
3.76075,-21.79915,1.45331,35.33717,4,63.23775862068965,11,23038
3.76011,-21.79915,1.45934,35.33717,4,63.13379310344828,11,23039
3.75947,-21.79915,1.4654200000000002,35.33717,4,63.02896551724139,11,23040
3.75882,-21.79915,1.47147,35.33717,4,62.9246551724138,11,23041
3.75818,-21.79915,1.47754,35.33717,4,62.82,11,23042
3.75754,-21.79997,1.48356,35.560759999999995,4,62.71620689655173,11,23043
3.75689,-21.79997,1.48965,35.33717,4,62.61120689655172,11,23044
3.75689,-21.79915,1.49567,35.54958,4,62.50741379310346,11,23045
3.75625,-21.79997,1.50174,35.560759999999995,4,62.40275862068966,11,23046
3.75561,-21.79915,1.50779,35.560759999999995,4,62.29844827586207,11,23047
3.75496,-21.79915,1.51384,35.54958,4,62.19413793103448,11,23048
3.75432,-21.79915,1.51989,35.57193,4,62.089827586206894,11,23049
3.75367,-21.79997,1.52596,35.560759999999995,4,61.98517241379309,11,23050
3.75303,-21.79915,1.53203,35.54958,4,61.88051724137932,11,23051
3.75239,-21.79997,1.53806,35.560759999999995,4,61.77655172413794,11,23052
3.75174,-21.79997,1.54414,35.76198,4,61.67172413793105,11,23053
3.7511,-21.79997,1.55017,35.76198,4,61.56775862068965,11,23054
3.75046,-21.79997,1.55623,35.77316,4,61.46327586206897,11,23055
3.74981,-21.79997,1.56231,35.76198,4,61.35844827586208,11,23056
3.74981,-21.79915,1.56837,35.76198,4,61.25396551724138,11,23057
3.74917,-21.79915,1.5744200000000002,35.76198,4,61.149655172413794,11,23058
3.74853,-21.79997,1.58049,35.76198,4,61.045,11,23059
3.74788,-21.79997,1.5865200000000002,35.76198,4,60.941034482758624,11,23060
3.74724,-21.79997,1.59258,35.76198,4,60.83655172413794,11,23061
3.74659,-21.79997,1.59864,35.77316,4,60.73206896551724,11,23062
3.74595,-21.79997,1.60469,35.97438,4,60.62775862068967,11,23063
3.74595,-21.79997,1.61075,35.9632,4,60.52327586206896,11,23064
3.74531,-21.79997,1.61679,35.97438,4,60.41913793103449,11,23065
3.74466,-21.79915,1.62286,35.9632,4,60.31448275862069,11,23066
3.74402,-21.79915,1.6289,35.9632,4,60.21034482758621,11,23067
3.74338,-21.79915,1.63497,35.9632,4,60.10568965517241,11,23068
3.74273,-21.79997,1.64101,35.9632,4,60.001551724137926,11,23069
3.74209,-21.79997,1.6470900000000002,35.9632,4,59.89672413793103,11,23070
3.74145,-21.79997,1.65314,35.97438,4,59.79241379310346,11,23071
3.7408,-21.79997,1.65917,35.9632,4,59.68844827586207,11,23072
3.7408,-21.79915,1.66525,36.16443,4,59.58362068965519,11,23073
3.74016,-21.79915,1.6713,36.17561,4,59.4793103448276,11,23074
3.73951,-21.79915,1.67733,35.9632,4,59.3753448275862,11,23075
3.73887,-21.79915,1.6833900000000002,36.17561,4,59.27086206896552,11,23076
3.73823,-21.79915,1.68946,36.17561,4,59.166206896551735,11,23077
3.73823,-21.79997,1.6955,36.17561,4,59.06206896551724,11,23078
3.73758,-21.79997,1.70156,36.17561,4,58.957586206896565,11,23079
3.73694,-21.79997,1.70761,36.17561,4,58.853275862068976,11,23080
3.7363,-21.79997,1.71368,36.17561,4,58.748620689655176,11,23081
3.73565,-21.79915,1.71972,36.17561,4,58.6444827586207,11,23082
3.73565,-21.79915,1.72578,36.38801,4,58.54,11,23083
3.73501,-21.79915,1.73183,36.17561,4,58.43568965517243,11,23084
3.73437,-21.79997,1.7379099999999998,36.17561,4,58.33086206896552,11,23085
3.73372,-21.79997,1.74395,36.38801,4,58.22672413793104,11,23086
3.73308,-21.79997,1.75,36.38801,4,58.122413793103455,11,23087
3.73243,-21.79997,1.75607,36.38801,4,58.017758620689655,11,23088
3.73179,-21.79997,1.76213,36.38801,4,57.91327586206898,11,23089
3.73179,-21.79997,1.76818,36.38801,4,57.80896551724138,11,23090
3.73115,-21.79997,1.77427,36.38801,4,57.70396551724138,11,23091
3.7305,-21.79915,1.78028,36.38801,4,57.600344827586206,11,23092
3.72986,-21.79915,1.78634,36.38801,4,57.49586206896552,11,23093
3.72922,-21.79915,1.79239,36.37683,4,57.391551724137926,11,23094
3.72857,-21.79915,1.79846,36.38801,4,57.28689655172415,11,23095
3.72857,-21.79915,1.80451,36.38801,4,57.18258620689655,11,23096
3.72793,-21.79915,1.81055,36.58923,4,57.07844827586207,11,23097
3.72729,-21.79997,1.81662,36.60041,4,56.97379310344829,11,23098
3.72664,-21.79997,1.82268,36.60041,4,56.86931034482758,11,23099
3.72664,-21.79997,1.82875,36.60041,4,56.7646551724138,11,23100
3.726,-21.79997,1.83481,36.60041,4,56.66017241379311,11,23101
3.72535,-21.79915,1.84083,36.60041,4,56.55637931034484,11,23102
3.72471,-21.79997,1.8469,36.60041,4,56.45172413793105,11,23103
3.72471,-21.79997,1.85298,36.60041,4,56.34689655172414,11,23104
3.72407,-21.79915,1.859,36.60041,4,56.24310344827587,11,23105
3.72342,-21.79915,1.86506,36.58923,4,56.138620689655184,11,23106
3.72278,-21.79915,1.87114,36.80164,4,56.03379310344828,11,23107
3.72214,-21.79915,1.87719,36.80164,4,55.92948275862071,11,23108
3.72214,-21.79915,1.88323,36.81282,4,55.82534482758621,11,23109
3.72149,-21.79915,1.88927,36.81282,4,55.721206896551735,11,23110
3.72085,-21.79915,1.89535,36.80164,4,55.616379310344826,11,23111
3.72021,-21.79997,1.90138,36.80164,4,55.512413793103455,11,23112
3.71956,-21.79915,1.90746,36.80164,4,55.40758620689656,11,23113
3.71892,-21.79915,1.91353,36.80164,4,55.30293103448277,11,23114
3.71892,-21.79997,1.91959,36.80164,4,55.19844827586207,11,23115
3.71827,-21.79997,1.92563,36.80164,4,55.09431034482759,11,23116
3.71763,-21.79915,1.93168,37.01404,4,54.99,11,23117
3.71763,-21.79997,1.93772,37.01404,4,54.88586206896552,11,23118
3.71699,-21.79997,1.94381,37.02522,4,54.780862068965526,11,23119
3.71634,-21.79997,1.94983,37.01404,4,54.67706896551724,11,23120
3.71634,-21.79997,1.95591,37.02522,4,54.57224137931035,11,23121
3.7157,-21.79997,1.96195,37.01404,4,54.46810344827587,11,23122
3.71506,-21.79915,1.968,37.01404,4,54.36379310344828,11,23123
3.71441,-21.79915,1.97406,37.00286,4,54.2593103448276,11,23124
3.71441,-21.79997,1.98012,37.01404,4,54.1548275862069,11,23125
3.71377,-21.79915,1.98619,37.01404,4,54.05017241379311,11,23126
3.713130000000001,-21.79997,1.99223,37.00286,4,53.94603448275862,11,23127
3.71248,-21.79997,1.9983,37.01404,4,53.841379310344834,11,23128
3.71248,-21.79997,2.00435,37.23762,4,53.737068965517246,11,23129
3.71184,-21.79997,2.01041,37.01404,4,53.63258620689656,11,23130
3.71119,-21.79997,2.01647,37.22644,4,53.52810344827586,11,23131
3.71055,-21.79997,2.02251,37.22644,4,53.423965517241385,11,23132
3.71055,-21.79915,2.02858,37.22644,4,53.3193103448276,11,23133
3.70991,-21.79997,2.03461,37.22644,4,53.21534482758622,11,23134
3.70926,-21.79997,2.0407,37.22644,4,53.11034482758621,11,23135
3.70862,-21.79997,2.04673,37.22644,4,53.00637931034483,11,23136
3.70862,-21.79915,2.05278,37.22644,4,52.90206896551725,11,23137
3.707980000000001,-21.79915,2.05884,37.22644,4,52.79758620689656,11,23138
3.707980000000001,-21.79915,2.06489,37.22644,4,52.693275862068965,11,23139
3.70733,-21.79997,2.07095,37.43885,4,52.58879310344828,11,23140
3.70669,-21.79915,2.077,37.22644,4,52.48448275862069,11,23141
3.70669,-21.79915,2.0830900000000003,37.43885,4,52.37948275862069,11,23142
3.70605,-21.79997,2.08913,37.43885,4,52.27534482758621,11,23143
3.7054,-21.79997,2.09517,37.43885,4,52.17120689655173,11,23144
3.70476,-21.79997,2.10123,37.42767,4,52.06672413793104,11,23145
3.70476,-21.79915,2.1072900000000003,37.43885,4,51.96224137931034,11,23146
3.70411,-21.79997,2.11334,37.43885,4,51.85793103448276,11,23147
3.70411,-21.79997,2.11939,37.64007,4,51.75362068965517,11,23148
3.70347,-21.79997,2.12544,37.42767,4,51.64931034482758,11,23149
3.702830000000001,-21.79997,2.1315,37.43885,4,51.54482758620691,11,23150
3.70218,-21.79997,2.13758,37.43885,4,51.440000000000005,11,23151
3.70218,-21.79997,2.14363,37.65125,4,51.335689655172416,11,23152
3.70154,-21.79915,2.14968,37.65125,4,51.23137931034483,11,23153
3.7009,-21.79915,2.15572,37.65125,4,51.12724137931035,11,23154
3.7009,-21.79997,2.1617900000000003,37.65125,4,51.02258620689655,11,23155
3.70025,-21.79997,2.16786,37.65125,4,50.91793103448276,11,23156
3.69961,-21.79997,2.17389,37.65125,4,50.81396551724138,11,23157
3.69897,-21.79915,2.17996,37.65125,4,50.70931034482759,11,23158
3.69897,-21.79915,2.18602,37.65125,4,50.6048275862069,11,23159
3.69832,-21.79915,2.19206,37.65125,4,50.500689655172415,11,23160
3.69832,-21.79997,2.19814,37.65125,4,50.39586206896553,11,23161
3.69768,-21.79997,2.20418,37.65125,4,50.29172413793104,11,23162
3.69703,-21.79997,2.21023,37.65125,4,50.187413793103445,11,23163
3.69703,-21.79997,2.21627,37.65125,4,50.083275862068966,11,23164
3.69639,-21.79997,2.22233,37.86365,4,49.97879310344828,11,23165
3.69639,-21.79997,2.22838,37.85247,4,49.87448275862069,11,23166
3.69575,-21.79997,2.23447,37.85247,4,49.76948275862069,11,23167
3.6951,-21.79997,2.24052,37.85247,4,49.6651724137931,11,23168
3.6951,-21.79915,2.24658,37.85247,4,49.560689655172425,11,23169
3.69446,-21.79915,2.25263,37.85247,4,49.45637931034484,11,23170
3.69446,-21.79915,2.25869,37.85247,4,49.35189655172414,11,23171
3.69382,-21.79915,2.26473,37.86365,4,49.24775862068966,11,23172
3.69317,-21.79915,2.27077,37.86365,4,49.14362068965518,11,23173
3.69317,-21.79915,2.27683,37.86365,4,49.03913793103449,11,23174
3.69253,-21.79997,2.2829,38.03134,4,48.93448275862069,11,23175
3.69189,-21.79915,2.28895,37.85247,4,48.83017241379311,11,23176
3.69189,-21.79915,2.295,38.06488,4,48.72586206896552,11,23177
3.69124,-21.79997,2.30107,38.07606,4,48.621206896551726,11,23178
3.69124,-21.79997,2.3071,38.07606,4,48.51724137931034,11,23179
3.6906,-21.79915,2.31319,38.06488,4,48.412241379310345,11,23180
3.68995,-21.79997,2.31925,38.07606,4,48.30775862068967,11,23181
3.68995,-21.79997,2.32528,38.07606,4,48.20379310344829,11,23182
3.68931,-21.79997,2.33133,38.07606,4,48.099482758620695,11,23183
3.68867,-21.79997,2.33741,38.06488,4,47.9946551724138,11,23184
3.68867,-21.79997,2.34344,38.07606,4,47.890689655172416,11,23185
3.68802,-21.79997,2.34952,38.07606,4,47.78586206896552,11,23186
3.68802,-21.79915,2.35557,38.27728,4,47.68155172413793,11,23187
3.68738,-21.79915,2.3616200000000003,38.06488,4,47.57724137931034,11,23188
3.68738,-21.79915,2.36766,38.06488,4,47.47310344827587,11,23189
3.68674,-21.79915,2.37373,38.27728,4,47.36844827586207,11,23190
3.68674,-21.79997,2.3798,38.27728,4,47.263793103448286,11,23191
3.68609,-21.79915,2.38583,38.27728,4,47.15982758620691,11,23192
3.68545,-21.79915,2.39188,38.28846,4,47.05551724137931,11,23193
3.68545,-21.79997,2.39796,38.27728,4,46.95068965517242,11,23194
3.68481,-21.79997,2.404,38.27728,4,46.84655172413794,11,23195
3.68481,-21.79997,2.41007,38.28846,4,46.74189655172414,11,23196
3.68416,-21.79997,2.41611,38.28846,4,46.63775862068966,11,23197
3.68416,-21.79915,2.42217,38.27728,4,46.53327586206897,11,23198
3.68352,-21.79915,2.42822,38.48968,4,46.42896551724138,11,23199
3.68352,-21.79915,2.43431,38.4785,4,46.32396551724138,11,23200
3.68287,-21.79915,2.44033,38.48968,4,46.22017241379312,11,23201
3.68223,-21.79915,2.44641,38.4785,4,46.115344827586206,11,23202
3.68223,-21.79997,2.45244,38.4785,4,46.01137931034483,11,23203
3.68159,-21.79997,2.45852,38.48968,4,45.90655172413794,11,23204
3.68159,-21.79997,2.46456,38.4785,4,45.80241379310345,11,23205
3.68094,-21.79997,2.4706,38.48968,4,45.69827586206897,11,23206
3.68094,-21.79997,2.47668,38.4785,4,45.59344827586207,11,23207
3.6803,-21.79915,2.48273,38.48968,4,45.489137931034485,11,23208
3.67966,-21.79915,2.4887900000000003,38.48968,4,45.384655172413794,11,23209
3.67966,-21.79915,2.4948200000000003,38.48968,4,45.28068965517241,11,23210
3.67901,-21.79997,2.5009,38.4785,4,45.17586206896552,11,23211
3.67901,-21.79997,2.50695,38.702090000000005,4,45.07155172413793,11,23212
3.67837,-21.79997,2.513,38.4785,4,44.96724137931036,11,23213
3.67773,-21.79997,2.51906,38.69091,4,44.86275862068966,11,23214
3.67773,-21.79997,2.5251,38.69091,4,44.75862068965517,11,23215
3.67708,-21.79915,2.53115,38.69091,4,44.6543103448276,11,23216
3.67708,-21.79915,2.53723,38.69091,4,44.54948275862069,11,23217
3.67644,-21.79915,2.54327,38.69091,4,44.44534482758621,11,23218
3.67644,-21.79915,2.54934,38.69091,4,44.340689655172426,11,23219
3.67644,-21.79915,2.55539,38.69091,4,44.23637931034483,11,23220
3.67579,-21.79997,2.56145,38.69091,4,44.13189655172415,11,23221
3.67579,-21.79997,2.5675,38.69091,4,44.02758620689656,11,23222
3.67515,-21.79997,2.57355,38.69091,4,43.92327586206897,11,23223
3.67451,-21.79997,2.57962,38.69091,4,43.818620689655184,11,23224
3.67451,-21.79997,2.58566,38.69091,4,43.7144827586207,11,23225
3.67451,-21.79915,2.59174,38.91449,4,43.6096551724138,11,23226
3.67386,-21.79915,2.59777,38.71327,4,43.50568965517242,11,23227
3.67322,-21.79915,2.60383,38.91449,4,43.40120689655173,11,23228
3.67322,-21.79997,2.60987,38.90331,4,43.29706896551725,11,23229
3.67322,-21.79997,2.61593,38.91449,4,43.19258620689656,11,23230
3.67258,-21.79997,2.6219900000000003,38.91449,4,43.08810344827587,11,23231
3.67258,-21.79997,2.62805,38.91449,4,42.983620689655176,11,23232
3.67193,-21.79997,2.63412,38.90331,4,42.87896551724139,11,23233
3.67129,-21.79997,2.64016,38.91449,4,42.7748275862069,11,23234
3.67129,-21.79915,2.64621,38.91449,4,42.67051724137932,11,23235
3.67065,-21.79915,2.6522900000000003,38.91449,4,42.56568965517241,11,23236
3.67065,-21.79915,2.65833,38.91449,4,42.46155172413794,11,23237
3.67,-21.79997,2.66441,39.11571,4,42.35672413793104,11,23238
3.67,-21.79997,2.67046,39.12689,4,42.25241379310346,11,23239
3.66936,-21.79915,2.6764900000000003,39.12689,4,42.14844827586207,11,23240
3.66936,-21.79997,2.68256,39.11571,4,42.04379310344828,11,23241
3.66936,-21.79997,2.6886,39.12689,4,41.939655172413794,11,23242
3.66871,-21.79997,2.69467,39.12689,4,41.83500000000001,11,23243
3.66807,-21.79915,2.70074,39.12689,4,41.73034482758621,11,23244
3.66807,-21.79915,2.70678,39.11571,4,41.62620689655173,11,23245
3.66807,-21.79915,2.71281,39.11571,4,41.52224137931034,11,23246
3.66743,-21.79915,2.71889,39.32812,4,41.41741379310345,11,23247
3.66743,-21.79997,2.72495,39.31694,4,41.31293103448276,11,23248
3.66678,-21.79997,2.7309900000000003,39.32812,4,41.20879310344828,11,23249
3.66678,-21.79997,2.7370400000000004,39.32812,4,41.10448275862069,11,23250
3.66614,-21.79997,2.74312,39.31694,4,40.9996551724138,11,23251
3.66614,-21.79915,2.74917,39.32812,4,40.89534482758621,11,23252
3.66614,-21.79915,2.75521,39.32812,4,40.79120689655173,11,23253
3.6655,-21.79997,2.76128,39.31694,4,40.686551724137935,11,23254
3.6655,-21.79997,2.76733,39.32812,4,40.582241379310354,11,23255
3.66485,-21.79997,2.7734,39.31694,4,40.47758620689656,11,23256
3.66485,-21.79915,2.77946,39.31694,4,40.37310344827587,11,23257
3.66485,-21.79915,2.78549,39.32812,4,40.26913793103449,11,23258
3.66421,-21.79915,2.79155,39.51816,4,40.1646551724138,11,23259
3.66421,-21.79915,2.79762,39.32812,4,40.06,11,23260
3.66357,-21.79997,2.80366,39.529340000000005,4,39.95586206896552,11,23261
3.66357,-21.79997,2.80971,39.31694,4,39.85155172413794,11,23262
3.66357,-21.79997,2.81576,39.529340000000005,4,39.74724137931035,11,23263
3.66292,-21.79915,2.82185,39.529340000000005,4,39.64224137931035,11,23264
3.66292,-21.79915,2.82787,39.529340000000005,4,39.53844827586207,11,23265
3.66228,-21.79915,2.83395,39.529340000000005,4,39.43362068965517,11,23266
3.66228,-21.79997,2.83998,39.529340000000005,4,39.329655172413794,11,23267
3.66228,-21.79997,2.84603,39.529340000000005,4,39.22534482758621,11,23268
3.66163,-21.79997,2.85211,39.529340000000005,4,39.12051724137931,11,23269
3.66163,-21.79915,2.85815,39.529340000000005,4,39.01637931034483,11,23270
3.66099,-21.79915,2.86421,39.529340000000005,4,38.91189655172414,11,23271
3.66099,-21.79915,2.87029,39.73056,4,38.80706896551725,11,23272
3.66099,-21.79997,2.87631,39.74174,4,38.70327586206897,11,23273
3.66035,-21.79997,2.8824,39.74174,4,38.59827586206897,11,23274
3.66035,-21.79997,2.88846,39.75292,4,38.49379310344828,11,23275
3.6597,-21.79997,2.89449,39.74174,4,38.389827586206906,11,23276
3.6597,-21.79915,2.90056,39.74174,4,38.28517241379311,11,23277
3.65906,-21.79915,2.9066,39.74174,4,38.18103448275863,11,23278
3.65906,-21.79915,2.91268,39.74174,4,38.07620689655173,11,23279
3.65906,-21.79915,2.91871,39.74174,4,37.972241379310354,11,23280
3.65842,-21.79997,2.92479,39.74174,4,37.86741379310345,11,23281
3.65842,-21.79915,2.93082,39.74174,4,37.76344827586207,11,23282
3.65777,-21.79997,2.93688,39.74174,4,37.65896551724138,11,23283
3.65777,-21.79997,2.94294,39.95415,4,37.55448275862069,11,23284
3.65777,-21.79997,2.94898,39.94297,4,37.45034482758621,11,23285
3.65713,-21.79997,2.95503,39.95415,4,37.34603448275863,11,23286
3.65713,-21.79997,2.96112,39.95415,4,37.24103448275862,11,23287
3.65713,-21.79997,2.96714,39.94297,4,37.137241379310346,11,23288
3.65649,-21.79915,2.9732,39.95415,4,37.03275862068966,11,23289
3.65649,-21.79915,2.97925,40.16655,4,36.92844827586208,11,23290
3.65649,-21.79915,2.9853400000000003,39.95415,4,36.82344827586207,11,23291
3.65584,-21.79915,2.99139,39.95415,4,36.71913793103449,11,23292
3.65584,-21.79997,2.99743,40.15537,4,36.615,11,23293
3.65584,-21.79915,3.00349,40.15537,4,36.51051724137931,11,23294
3.65584,-21.79997,3.00957,40.15537,4,36.40568965517242,11,23295
3.6552,-21.79915,3.0156,40.15537,4,36.30172413793104,11,23296
3.6552,-21.79997,3.02167,40.15537,4,36.197068965517246,11,23297
3.6552,-21.79997,3.0277,40.15537,4,36.09310344827587,11,23298
3.65455,-21.79915,3.03376,40.15537,4,35.98862068965518,11,23299
3.65455,-21.79997,3.03983,40.16655,4,35.883965517241386,11,23300
3.65455,-21.79915,3.04588,40.15537,4,35.7796551724138,11,23301
3.65391,-21.79997,3.05192,40.15537,4,35.67551724137932,11,23302
3.65391,-21.79997,3.058,40.36777,4,35.57068965517242,11,23303
3.65391,-21.79915,3.06405,40.36777,4,35.466379310344834,11,23304
3.65327,-21.79915,3.07011,40.36777,4,35.36189655172414,11,23305
3.65327,-21.79997,3.07616,40.36777,4,35.257586206896555,11,23306
3.65327,-21.79915,3.08221,40.36777,4,35.15327586206897,11,23307
3.65262,-21.79997,3.08825,40.36777,4,35.04913793103449,11,23308
3.65262,-21.79915,3.09433,40.36777,4,34.9443103448276,11,23309
3.65262,-21.79915,3.10039,40.36777,4,34.8398275862069,11,23310
3.65262,-21.79997,3.10642,40.36777,4,34.735862068965524,11,23311
3.65198,-21.79997,3.11248,40.36777,4,34.631379310344826,11,23312
3.65198,-21.79997,3.11856,40.58018,4,34.52655172413794,11,23313
3.65198,-21.79997,3.1246,40.569,4,34.42241379310345,11,23314
3.65134,-21.79915,3.13065,40.58018,4,34.31810344827586,11,23315
3.65134,-21.79915,3.13669,40.58018,4,34.213965517241384,11,23316
3.65069,-21.79915,3.14277,40.58018,4,34.10913793103449,11,23317
3.65069,-21.79915,3.14881,40.58018,4,34.005,11,23318
3.65069,-21.79915,3.15488,40.58018,4,33.90034482758622,11,23319
3.65069,-21.79915,3.16093,40.58018,4,33.79603448275863,11,23320
3.65005,-21.79915,3.16697,40.58018,4,33.69189655172414,11,23321
3.65005,-21.79915,3.17305,40.79258,4,33.58706896551725,11,23322
3.65005,-21.79997,3.1791,40.7814,4,33.48275862068966,11,23323
3.64941,-21.79915,3.1851700000000003,40.79258,4,33.37810344827586,11,23324
3.64941,-21.79915,3.19119,40.7814,4,33.27431034482759,11,23325
3.64876,-21.79997,3.19726,40.79258,4,33.1696551724138,11,23326
3.64876,-21.79997,3.20331,40.79258,4,33.06534482758621,11,23327
3.64876,-21.79915,3.2093700000000003,40.79258,4,32.96086206896552,11,23328
3.64812,-21.79915,3.21543,40.79258,4,32.85637931034483,11,23329
3.64812,-21.79915,3.22149,40.7814,4,32.751896551724144,11,23330
3.64747,-21.79997,3.22753,40.9938,4,32.64775862068966,11,23331
3.64747,-21.79997,3.23361,40.9938,4,32.54293103448276,11,23332
3.64747,-21.79915,3.23966,40.9938,4,32.438620689655174,11,23333
3.64747,-21.79997,3.2457,40.9938,4,32.3344827586207,11,23334
3.646830000000001,-21.79997,3.25175,40.9938,4,32.23017241379311,11,23335
3.646830000000001,-21.79915,3.2578400000000003,41.00498,4,32.1251724137931,11,23336
3.64619,-21.79997,3.26386,40.9938,4,32.02137931034483,11,23337
3.64619,-21.79915,3.26991,40.98263,4,31.91706896551725,11,23338
3.64619,-21.79915,3.27599,41.20621,4,31.812241379310343,11,23339
3.64554,-21.79997,3.2820400000000003,41.20621,4,31.70793103448276,11,23340
3.64554,-21.79997,3.28809,41.00498,4,31.603620689655177,11,23341
3.64554,-21.79997,3.29415,41.19503,4,31.499137931034483,11,23342
3.6449,-21.79997,3.30021,41.20621,4,31.3946551724138,11,23343
3.6449,-21.79997,3.30625,41.20621,4,31.29051724137932,11,23344
3.6449,-21.79915,3.3123,41.20621,4,31.18620689655173,11,23345
3.64426,-21.79915,3.31837,41.19503,4,31.08155172413793,11,23346
3.64426,-21.79915,3.32444,41.41861,4,30.976896551724145,11,23347
3.64361,-21.79915,3.33049,41.21739,4,30.87258620689656,11,23348
3.64361,-21.79915,3.33655,41.20621,4,30.76810344827587,11,23349
3.64361,-21.79915,3.34259,41.40743,4,30.663965517241387,11,23350
3.64297,-21.79997,3.34867,41.41861,4,30.55913793103449,11,23351
3.64297,-21.79997,3.35472,41.41861,4,30.454827586206903,11,23352
3.64297,-21.79997,3.36076,41.40743,4,30.350689655172417,11,23353
3.64233,-21.79915,3.36683,41.40743,4,30.24603448275862,11,23354
3.64233,-21.79997,3.37289,41.41861,4,30.141551724137937,11,23355
3.64233,-21.79997,3.37894,41.63101,4,30.03724137931035,11,23356
3.641680000000001,-21.79915,3.38497,41.61983,4,29.93327586206897,11,23357
3.641680000000001,-21.79915,3.3910400000000003,41.61983,4,29.82862068965517,11,23358
3.64104,-21.79915,3.39711,41.63101,4,29.723965517241385,11,23359
3.64104,-21.79997,3.40315,41.61983,4,29.6198275862069,11,23360
3.64039,-21.79915,3.4092,41.63101,4,29.51551724137932,11,23361
3.64039,-21.79997,3.41525,41.63101,4,29.41120689655173,11,23362
3.64039,-21.79997,3.42132,41.78752,4,29.306551724137933,11,23363
3.63975,-21.79997,3.42736,41.63101,4,29.20241379310345,11,23364
3.63975,-21.79997,3.4334300000000004,41.84342,4,29.09775862068965,11,23365
3.63911,-21.79915,3.43948,41.832240000000006,4,28.99344827586207,11,23366
3.63911,-21.79915,3.44555,41.832240000000006,4,28.888793103448283,11,23367
3.63846,-21.79915,3.4515800000000003,41.832240000000006,4,28.78482758620689,11,23368
3.63846,-21.79915,3.45766,41.832240000000006,4,28.68,11,23369
3.63782,-21.79915,3.46369,41.832240000000006,4,28.576034482758622,11,23370
3.63782,-21.79997,3.46975,41.84342,4,28.47155172413793,11,23371
3.63718,-21.79997,3.4758,42.04464,4,28.36724137931035,11,23372
3.63718,-21.79997,3.48187,42.04464,4,28.26258620689656,11,23373
3.636530000000001,-21.79915,3.48792,42.04464,4,28.15827586206897,11,23374
3.636530000000001,-21.79915,3.49398,42.04464,4,28.05379310344828,11,23375
3.636530000000001,-21.79915,3.50003,42.04464,4,27.94948275862069,11,23376
3.63589,-21.79915,3.5060800000000003,42.04464,4,27.8451724137931,11,23377
3.63589,-21.79997,3.51214,42.04464,4,27.740689655172417,11,23378
3.63525,-21.79997,3.51822,42.22351,4,27.63586206896553,11,23379
3.63525,-21.79997,3.52428,42.25704,4,27.531379310344832,11,23380
3.63525,-21.79915,3.5303,42.25704,4,27.42758620689656,11,23381
3.6346,-21.79915,3.5363800000000003,42.25704,4,27.32275862068965,11,23382
3.6346,-21.79915,3.54244,42.25704,4,27.218275862068968,11,23383
3.63396,-21.79997,3.54847,42.25704,4,27.1143103448276,11,23384
3.63396,-21.79997,3.55453,42.24586,4,27.0098275862069,11,23385
3.63331,-21.79997,3.56061,42.25704,4,26.905,11,23386
3.63331,-21.79997,3.56664,42.46945,4,26.801034482758627,11,23387
3.63267,-21.79915,3.57269,42.45827,4,26.696724137931035,11,23388
3.63267,-21.79915,3.57877,42.45827,4,26.591896551724144,11,23389
3.63267,-21.79997,3.58481,42.45827,4,26.48775862068966,11,23390
3.63203,-21.79997,3.5908800000000003,42.45827,4,26.38310344827586,11,23391
3.63203,-21.79997,3.59691,42.45827,4,26.27913793103449,11,23392
3.631380000000001,-21.79997,3.60297,42.67067,4,26.1746551724138,11,23393
3.631380000000001,-21.79997,3.60904,42.67067,4,26.070000000000007,11,23394
3.63074,-21.79915,3.61507,42.67067,4,25.966034482758623,11,23395
3.63074,-21.79915,3.62115,42.67067,4,25.861206896551725,11,23396
3.6301,-21.79997,3.6272,42.659490000000005,4,25.756896551724136,11,23397
3.6301,-21.79997,3.63324,42.67067,4,25.65275862068966,11,23398
3.62945,-21.79997,3.63933,42.67067,4,25.547758620689656,11,23399
3.62945,-21.79997,3.64535,42.87189,4,25.443965517241384,11,23400
3.62881,-21.79997,3.65143,42.88307,4,25.33913793103449,11,23401
3.62817,-21.79915,3.65747,42.88307,4,25.235000000000007,11,23402
3.62817,-21.79915,3.66353,42.88307,4,25.130517241379312,11,23403
3.62752,-21.79997,3.6696,42.87189,4,25.025862068965523,11,23404
3.62752,-21.79997,3.67563,42.88307,4,24.921896551724146,11,23405
3.62688,-21.79997,3.6817,42.87189,4,24.817241379310342,11,23406
