Repository: uw-mad-dash/Battery-SoC-Estimation

## Data
The [LiPo 5450 mAh cell](https://maxamps.com/products/lipo-5450-1s-3-7v-battery) data can be found in <em>data</em> directory 👀. We collected 48 discharging-charging cycles for CRates 1, 2, 3, and 4. The measurements were recorded at 1 second rate. To understand data better, we provided a [Jupyter](https://jupyter.org/) notebook <em>data_visualization.ipynb</em> in <em>notebooks</em> directory. We used [Jupyter Dash](https://github.com/plotly/jupyter-dash) library which allows to create interactive plots. Names of the columns in the csv files containing data should be self-explanatory, except column 'AhStep [Ah]'. This column represents the cell capacity in Ah.

File: data/CRate4_Cycle12.csv (part 1 of 4)
Voltage [V],Current [A],AhStep [Ah],TempBottom [C],CRate [-],SOC [%],Cycle [-],Time [s]
4.0111300000000005,-21.79997,0.00604,31.771040000000003,4,88.13706896551726,12,25057
4.0034,-21.79997,0.01211,31.78222,4,88.03241379310346,12,25058
3.99761,-21.79997,0.01817,31.771040000000003,4,87.92793103448277,12,25059
3.99375,-21.79997,0.02422,31.771040000000003,4,87.82362068965517,12,25060
3.98924,-21.79997,0.03028,31.98344,4,87.71913793103448,12,25061
3.98603,-21.79997,0.03635,31.78222,4,87.6144827586207,12,25062
3.98281,-21.79997,0.04238,31.771040000000003,4,87.51051724137932,12,25063
3.97959,-21.79915,0.04844,31.78222,4,87.40603448275861,12,25064
3.97637,-21.79997,0.0545,31.98344,4,87.30155172413794,12,25065
3.97444,-21.79915,0.06054,31.99462,4,87.19741379310345,12,25066
3.97187,-21.79915,0.06662,31.98344,4,87.09258620689654,12,25067
3.96929,-21.79915,0.07265,31.98344,4,86.98862068965516,12,25068
3.96672,-21.79997,0.07872,31.99462,4,86.88396551724138,12,25069
3.96479,-21.79997,0.08477,31.99462,4,86.7796551724138,12,25070
3.96286,-21.79997,0.09082,31.99462,4,86.6753448275862,12,25071
3.96092,-21.79997,0.09687,31.97226,4,86.57103448275862,12,25072
3.95899,-21.79915,0.10293,32.20702,4,86.46655172413794,12,25073
3.95642,-21.79997,0.10899,32.20702,4,86.36206896551722,12,25074
3.955130000000001,-21.79997,0.11507,32.195840000000004,4,86.25724137931034,12,25075
3.9532,-21.79915,0.12112,32.20702,4,86.15293103448275,12,25076
3.95191,-21.79997,0.12718,32.20702,4,86.04844827586207,12,25077
3.95063,-21.79915,0.13321,32.20702,4,85.94448275862068,12,25078
3.94934,-21.79915,0.13926,32.20702,4,85.8401724137931,12,25079
3.94741,-21.79997,0.14531,32.41943,4,85.73586206896552,12,25080
3.94612,-21.79915,0.15137,32.41943,4,85.63137931034483,12,25081
3.94419,-21.79997,0.15745,32.40825,4,85.52655172413793,12,25082
3.9429,-21.79997,0.16349,32.40825,4,85.42241379310344,12,25083
3.94162,-21.79997,0.16956,32.40825,4,85.31775862068966,12,25084
3.94033,-21.79997,0.1756,32.41943,4,85.21362068965517,12,25085
3.9384,-21.79997,0.18168,32.62065,4,85.10879310344828,12,25086
3.93711,-21.79997,0.18773,32.62065,4,85.00448275862068,12,25087
3.93518,-21.79915,0.19377,32.62065,4,84.90034482758621,12,25088
3.93389,-21.79915,0.19983,32.62065,4,84.7958620689655,12,25089
3.9326,-21.79915,0.20588,32.60947,4,84.69155172413794,12,25090
3.93132,-21.79915,0.21195,32.62065,4,84.58689655172414,12,25091
3.93003,-21.79915,0.218,32.62065,4,84.48258620689654,12,25092
3.92874,-21.79915,0.2240599999999999,32.83305,4,84.37810344827587,12,25093
3.92746,-21.79915,0.2301099999999999,32.83305,4,84.27379310344828,12,25094
3.92617,-21.79997,0.23615,32.83305,4,84.16965517241378,12,25095
3.92488,-21.79997,0.2422099999999999,32.83305,4,84.0651724137931,12,25096
3.92359,-21.79997,0.24829,32.821870000000004,4,83.9603448275862,12,25097
3.92231,-21.79915,0.25433,32.83305,4,83.85620689655171,12,25098
3.92102,-21.79915,0.26039,33.034279999999995,4,83.75172413793103,12,25099
3.91973,-21.79915,0.26642,33.04546,4,83.64775862068966,12,25100
3.9178,-21.79915,0.27249,33.04546,4,83.54310344827586,12,25101
3.91651,-21.79997,0.27853,33.04546,4,83.43896551724137,12,25102
3.91523,-21.79915,0.28461,33.04546,4,83.33413793103449,12,25103
3.91394,-21.79915,0.29066,33.04546,4,83.2298275862069,12,25104
3.91265,-21.79915,0.29671,33.04546,4,83.12551724137931,12,25105
3.91136,-21.79915,0.30277,33.24668,4,83.02103448275862,12,25106
3.90943,-21.79915,0.30884,33.24668,4,82.91637931034482,12,25107
3.90815,-21.79915,0.31487,33.25786,4,82.81241379310346,12,25108
3.90686,-21.79915,0.32094,33.24668,4,82.70775862068966,12,25109
3.90493,-21.79915,0.327,33.24668,4,82.60327586206897,12,25110
3.90364,-21.79915,0.33305,33.24668,4,82.49896551724137,12,25111
3.90235,-21.79915,0.3391099999999999,33.25786,4,82.39448275862068,12,25112
3.90107,-21.79997,0.3451599999999999,33.24668,4,82.29017241379312,12,25113
3.89978,-21.79915,0.35122,33.45908,4,82.18568965517242,12,25114
3.89849,-21.79915,0.35727,33.45908,4,82.08137931034483,12,25115
3.8972,-21.79997,0.36334,33.45908,4,81.97672413793103,12,25116
3.89592,-21.79915,0.36939,33.45908,4,81.87241379310345,12,25117
3.89463,-21.79915,0.37542,33.45908,4,81.76844827586206,12,25118
3.89334,-21.79915,0.38149,33.45908,4,81.66379310344827,12,25119
3.89206,-21.79915,0.38755,33.45908,4,81.55931034482758,12,25120
3.89077,-21.79915,0.39361,33.45908,4,81.4548275862069,12,25121
3.88948,-21.79997,0.3996699999999999,33.45908,4,81.35034482758621,12,25122
3.88884,-21.79997,0.40571,33.4479,4,81.24620689655171,12,25123
3.88755,-21.79915,0.41178,33.45908,4,81.14155172413793,12,25124
3.88626,-21.79915,0.41784,33.671490000000006,4,81.03706896551724,12,25125
3.88498,-21.79915,0.4238699999999999,33.45908,4,80.93310344827586,12,25126
3.88369,-21.79915,0.42995,33.45908,4,80.82827586206896,12,25127
3.88304,-21.79915,0.436,33.45908,4,80.72396551724138,12,25128
3.88176,-21.79997,0.44206,33.66031,4,80.61948275862069,12,25129
3.88047,-21.79997,0.44809,33.66031,4,80.51551724137931,12,25130
3.87983,-21.79997,0.4541699999999999,33.671490000000006,4,80.41068965517242,12,25131
3.87854,-21.79915,0.46023,33.66031,4,80.30620689655171,12,25132
3.87725,-21.79915,0.46628,33.671490000000006,4,80.20189655172413,12,25133
3.87596,-21.79915,0.47234,33.66031,4,80.09741379310346,12,25134
3.87532,-21.79997,0.47839,33.66031,4,79.99310344827586,12,25135
3.87403,-21.79915,0.48444,33.66031,4,79.88879310344826,12,25136
3.87339,-21.79915,0.49048,33.66031,4,79.78465517241379,12,25137
3.8721,-21.79915,0.49653,33.66031,4,79.68034482758621,12,25138
3.87146,-21.79997,0.50258,33.671490000000006,4,79.57603448275863,12,25139
3.87017,-21.79997,0.50867,33.671490000000006,4,79.47103448275863,12,25140
3.86953,-21.79997,0.51469,33.66031,4,79.36724137931034,12,25141
3.86824,-21.79915,0.52076,33.66031,4,79.26258620689654,12,25142
3.8676,-21.79997,0.52682,33.66031,4,79.15810344827587,12,25143
3.86631,-21.79997,0.53288,33.671490000000006,4,79.05362068965518,12,25144
3.86567,-21.79997,0.53892,33.671490000000006,4,78.94948275862069,12,25145
3.86438,-21.79997,0.545,33.66031,4,78.8446551724138,12,25146
3.86374,-21.79997,0.55103,33.66031,4,78.74068965517242,12,25147
3.86309,-21.79997,0.5571,33.66031,4,78.63603448275862,12,25148
3.8618,-21.79997,0.56316,33.66031,4,78.53155172413794,12,25149
3.86116,-21.79997,0.56922,33.66031,4,78.42706896551725,12,25150
3.86052,-21.79997,0.57528,33.68266,4,78.32258620689655,12,25151
3.85987,-21.79997,0.58133,33.66031,4,78.21827586206896,12,25152
3.85859,-21.79997,0.58739,33.671490000000006,4,78.11379310344827,12,25153
3.85794,-21.79915,0.59344,33.671490000000006,4,78.00948275862069,12,25154
3.8573,-21.79997,0.59948,33.66031,4,77.9053448275862,12,25155
3.85666,-21.79997,0.60553,33.671490000000006,4,77.80103448275862,12,25156
3.85601,-21.79915,0.6116199999999999,33.671490000000006,4,77.69603448275862,12,25157
3.85472,-21.79997,0.6176699999999999,33.671490000000006,4,77.59172413793104,12,25158
3.85408,-21.79915,0.62369,33.671490000000006,4,77.48793103448276,12,25159
3.85344,-21.79997,0.62976,33.66031,4,77.38327586206897,12,25160
3.85215,-21.79997,0.6358199999999999,33.671490000000006,4,77.27879310344828,12,25161
3.85151,-21.79997,0.64188,33.66031,4,77.1743103448276,12,25162
3.85086,-21.79997,0.64793,33.66031,4,77.07000000000001,12,25163
3.85022,-21.79997,0.6540100000000001,33.671490000000006,4,76.96517241379308,12,25164
3.84958,-21.79915,0.66004,33.671490000000006,4,76.86120689655174,12,25165
3.84893,-21.79915,0.6661199999999999,33.671490000000006,4,76.75637931034483,12,25166
3.84829,-21.79915,0.6721699999999999,33.66031,4,76.65206896551723,12,25167
3.84764,-21.79915,0.6782199999999999,33.66031,4,76.54775862068966,12,25168
3.84636,-21.79997,0.68425,33.66031,4,76.44379310344829,12,25169
3.84571,-21.79997,0.6903,33.66031,4,76.33948275862069,12,25170
3.84507,-21.79997,0.69639,33.66031,4,76.23448275862069,12,25171
3.844430000000001,-21.79915,0.7024199999999999,33.66031,4,76.13051724137931,12,25172
3.84314,-21.79915,0.7084699999999999,33.671490000000006,4,76.02620689655171,12,25173
3.8425,-21.79915,0.7145199999999999,33.671490000000006,4,75.92189655172413,12,25174
3.84185,-21.79997,0.72058,33.66031,4,75.81741379310346,12,25175
3.84121,-21.79997,0.72663,33.66031,4,75.71310344827586,12,25176
3.84056,-21.79915,0.7327100000000001,33.66031,4,75.60827586206896,12,25177
3.83992,-21.79915,0.73875,33.66031,4,75.50413793103448,12,25178
3.839280000000001,-21.79997,0.7448100000000001,33.66031,4,75.39965517241379,12,25179
3.83863,-21.79997,0.7508699999999999,33.66031,4,75.29517241379311,12,25180
3.83735,-21.79997,0.75692,33.671490000000006,4,75.19086206896552,12,25181
3.8367,-21.79915,0.763,33.66031,4,75.08603448275862,12,25182
3.83606,-21.79915,0.76904,33.66031,4,74.98189655172415,12,25183
3.83542,-21.79915,0.77509,33.66031,4,74.87758620689655,12,25184
3.83477,-21.79997,0.78113,33.671490000000006,4,74.77344827586207,12,25185
3.834130000000001,-21.79997,0.7872100000000001,33.66031,4,74.66862068965517,12,25186
3.83284,-21.79915,0.79327,33.671490000000006,4,74.5641379310345,12,25187
3.8322,-21.79915,0.7993399999999999,33.66031,4,74.4594827586207,12,25188
3.83155,-21.79915,0.8053899999999999,33.671490000000006,4,74.3551724137931,12,25189
3.83091,-21.79997,0.81143,33.66031,4,74.25103448275863,12,25190
3.83027,-21.79997,0.81748,33.66031,4,74.14672413793103,12,25191
3.82962,-21.79915,0.8235399999999999,33.66031,4,74.04224137931034,12,25192
3.828980000000001,-21.79915,0.82962,33.66031,4,73.93741379310345,12,25193
3.82834,-21.79915,0.8356299999999999,33.66031,4,73.83379310344827,12,25194
3.82769,-21.79997,0.8416899999999999,33.66031,4,73.72931034482758,12,25195
3.8264,-21.79997,0.8477600000000001,33.671490000000006,4,73.6246551724138,12,25196
3.82576,-21.79997,0.85382,33.66031,4,73.5201724137931,12,25197
3.82512,-21.79915,0.85985,33.66031,4,73.41620689655173,12,25198
3.82447,-21.79915,0.86592,33.66031,4,73.31155172413793,12,25199
3.823830000000001,-21.79915,0.8719899999999999,33.66031,4,73.20689655172413,12,25200
3.82319,-21.79997,0.87802,33.66031,4,73.10293103448275,12,25201
3.8219,-21.79997,0.88408,33.66031,4,72.99844827586206,12,25202
3.8219,-21.79915,0.89013,33.66031,4,72.89413793103448,12,25203
3.82061,-21.79915,0.8962100000000001,33.66031,4,72.78931034482758,12,25204
3.82061,-21.79915,0.90224,33.66031,4,72.6853448275862,12,25205
3.81997,-21.79915,0.90832,33.87271,4,72.58051724137931,12,25206
3.81932,-21.79997,0.91435,33.66031,4,72.47655172413793,12,25207
3.81804,-21.79997,0.92042,33.66031,4,72.37189655172413,12,25208
3.81739,-21.79997,0.92647,33.66031,4,72.26758620689655,12,25209
3.81675,-21.79915,0.93254,33.66031,4,72.16293103448275,12,25210
3.81611,-21.79915,0.9386,33.671490000000006,4,72.05844827586206,12,25211
3.81546,-21.79997,0.94466,33.671490000000006,4,71.95396551724137,12,25212
3.81482,-21.79997,0.95069,33.66031,4,71.85000000000001,12,25213
3.81418,-21.79997,0.95675,33.88389,4,71.7455172413793,12,25214
3.81353,-21.79997,0.96283,33.88389,4,71.64068965517241,12,25215
3.81289,-21.79997,0.96886,33.87271,4,71.53672413793103,12,25216
3.81225,-21.79915,0.97493,33.88389,4,71.43206896551725,12,25217
3.8116,-21.79915,0.98099,33.88389,4,71.32758620689654,12,25218
3.81096,-21.79915,0.98704,33.88389,4,71.22327586206896,12,25219
3.81031,-21.79997,0.99307,33.87271,4,71.11931034482758,12,25220
3.80967,-21.79915,0.99916,33.88389,4,71.01431034482758,12,25221
3.80903,-21.79997,1.00519,33.87271,4,70.9103448275862,12,25222
3.80838,-21.79915,1.01125,33.88389,4,70.80586206896552,12,25223
3.80774,-21.79915,1.0173299999999998,34.08511,4,70.70103448275862,12,25224
3.8071,-21.79915,1.02338,33.87271,4,70.59672413793103,12,25225
3.80645,-21.79997,1.02944,34.08511,4,70.49224137931034,12,25226
3.80581,-21.79997,1.03547,34.09629,4,70.38827586206897,12,25227
3.80517,-21.79997,1.0415299999999998,34.08511,4,70.28379310344828,12,25228
3.80452,-21.79997,1.0476,34.09629,4,70.17913793103449,12,25229
3.80323,-21.79997,1.05365,34.09629,4,70.0748275862069,12,25230
3.80259,-21.79915,1.05968,34.08511,4,69.97086206896552,12,25231
3.80195,-21.79915,1.06574,34.08511,4,69.86637931034483,12,25232
3.8013,-21.79915,1.0718299999999998,34.08511,4,69.76137931034484,12,25233
3.80066,-21.79997,1.07785,34.08511,4,69.65758620689655,12,25234
3.80002,-21.79997,1.08391,34.11865,4,69.55310344827586,12,25235
3.79937,-21.79997,1.08999,34.29752,4,69.44827586206895,12,25236
3.79873,-21.79915,1.09602,34.29752,4,69.34431034482758,12,25237
3.79809,-21.79915,1.10209,34.29752,4,69.2396551724138,12,25238
3.79744,-21.79915,1.10815,34.29752,4,69.1351724137931,12,25239
3.7968,-21.79915,1.11421,34.29752,4,69.03068965517241,12,25240
3.79615,-21.79997,1.12024,34.29752,4,68.92672413793103,12,25241
3.79551,-21.79997,1.1263,34.29752,4,68.82224137931036,12,25242
3.79487,-21.79997,1.13237,34.29752,4,68.71758620689656,12,25243
3.79422,-21.79997,1.13842,34.29752,4,68.61327586206896,12,25244
3.79358,-21.79915,1.14447,34.29752,4,68.50896551724138,12,25245
3.79294,-21.79915,1.15055,34.29752,4,68.40413793103448,12,25246
3.79229,-21.79997,1.15658,34.50992,4,68.30017241379309,12,25247
3.79165,-21.79915,1.16267,34.498740000000005,4,68.19517241379309,12,25248
3.79101,-21.79915,1.16869,34.50992,4,68.09137931034483,12,25249
3.79036,-21.79997,1.17477,34.50992,4,67.98655172413794,12,25250
3.78972,-21.79997,1.18079,34.50992,4,67.88275862068966,12,25251
3.78907,-21.79915,1.18688,34.50992,4,67.77775862068967,12,25252
3.78843,-21.79915,1.1929,34.498740000000005,4,67.67396551724138,12,25253
3.78779,-21.79915,1.19898,34.50992,4,67.56913793103449,12,25254
3.78714,-21.79915,1.20502,34.71114,4,67.465,12,25255
3.7865,-21.79997,1.21108,34.72232,4,67.36051724137931,12,25256
3.78586,-21.79997,1.21714,34.72232,4,67.25603448275862,12,25257
3.78521,-21.79997,1.22319,34.72232,4,67.15172413793104,12,25258
3.78457,-21.79997,1.22925,34.71114,4,67.04724137931035,12,25259
3.78393,-21.79915,1.23532,34.71114,4,66.94258620689655,12,25260
3.78264,-21.79915,1.24135,34.72232,4,66.83862068965517,12,25261
3.78199,-21.79915,1.24744,34.72232,4,66.73362068965517,12,25262
3.78135,-21.79915,1.25349,34.72232,4,66.62931034482757,12,25263
3.78071,-21.79997,1.25954,34.72232,4,66.52499999999999,12,25264
3.78006,-21.79997,1.26557,34.71114,4,66.42103448275861,12,25265
3.77942,-21.79997,1.27164,34.93473,4,66.31637931034481,12,25266
3.77942,-21.79997,1.2777,34.92355,4,66.21189655172412,12,25267
3.77878,-21.79915,1.28375,34.93473,4,66.10758620689654,12,25268
3.77813,-21.79915,1.2898,34.93473,4,66.00327586206896,12,25269
3.77749,-21.79915,1.29585,34.93473,4,65.89896551724138,12,25270
3.77685,-21.79915,1.30194,34.92355,4,65.79396551724138,12,25271
3.7762,-21.79915,1.30797,34.93473,4,65.69,12,25272
3.77556,-21.79997,1.31404,34.93473,4,65.5853448275862,12,25273
3.77491,-21.79997,1.32007,34.93473,4,65.48137931034482,12,25274
3.77427,-21.79997,1.32615,34.93473,4,65.37655172413793,12,25275
3.77363,-21.79915,1.33219,35.13595,4,65.27241379310345,12,25276
3.77298,-21.79915,1.33826,35.13595,4,65.16775862068965,12,25277
3.77234,-21.79915,1.3443,35.13595,4,65.06362068965518,12,25278
3.77105,-21.79915,1.35038,35.13595,4,64.95879310344827,12,25279
3.77105,-21.79997,1.3564,35.13595,4,64.855,12,25280
3.77041,-21.79997,1.36249,35.12477,4,64.75,12,25281
3.76977,-21.79997,1.3685200000000002,35.13595,4,64.64603448275861,12,25282
3.76912,-21.79997,1.37459,35.12477,4,64.54137931034481,12,25283
3.76848,-21.79997,1.3806200000000002,35.14713,4,64.43741379310345,12,25284
3.767830000000001,-21.79915,1.3867,35.13595,4,64.33258620689655,12,25285
3.76719,-21.79915,1.39276,35.33717,4,64.22810344827586,12,25286
3.76655,-21.79915,1.3988200000000002,35.34835,4,64.12362068965518,12,25287
3.7659,-21.79997,1.40485,35.34835,4,64.01965517241379,12,25288
3.76526,-21.79997,1.41091,35.34835,4,63.9151724137931,12,25289
3.76462,-21.79997,1.41699,35.33717,4,63.810344827586206,12,25290
3.76397,-21.79915,1.42303,35.34835,4,63.70620689655172,12,25291
3.76333,-21.79915,1.42907,35.34835,4,63.60206896551723,12,25292
3.76269,-21.79915,1.4351200000000002,35.33717,4,63.497758620689645,12,25293
3.76204,-21.79997,1.44119,35.35953,4,63.393103448275866,12,25294
3.7614,-21.79997,1.44724,35.34835,4,63.28879310344828,12,25295
3.76075,-21.79997,1.45331,35.34835,4,63.18413793103448,12,25296
3.76011,-21.79915,1.45937,35.57193,4,63.0796551724138,12,25297
3.75947,-21.79915,1.4654200000000002,35.560759999999995,4,62.97534482758621,12,25298
3.75882,-21.79997,1.47148,35.560759999999995,4,62.87086206896552,12,25299
3.75882,-21.79997,1.47754,35.560759999999995,4,62.76637931034482,12,25300
3.75818,-21.79997,1.48357,35.560759999999995,4,62.66241379310344,12,25301
3.75754,-21.79997,1.48963,35.560759999999995,4,62.55793103448276,12,25302
3.75689,-21.79997,1.49569,35.560759999999995,4,62.45344827586207,12,25303
3.75625,-21.79915,1.50174,35.77316,4,62.34913793103448,12,25304
3.75561,-21.79915,1.5078,35.77316,4,62.244655172413786,12,25305
3.75496,-21.79997,1.51388,35.77316,4,62.139827586206906,12,25306
3.75432,-21.79997,1.5199200000000002,35.77316,4,62.03568965517242,12,25307
3.75432,-21.79997,1.52597,35.77316,4,61.93137931034483,12,25308
3.75303,-21.79997,1.5320200000000002,35.77316,4,61.82706896551724,12,25309
3.75239,-21.79915,1.53809,35.77316,4,61.72241379310345,12,25310
3.75174,-21.79915,1.54415,35.77316,4,61.61793103448275,12,25311
3.7511,-21.79997,1.5502,35.77316,4,61.51362068965516,12,25312
3.75046,-21.79915,1.55625,35.77316,4,61.4093103448276,12,25313
3.75046,-21.79997,1.5623,35.76198,4,61.30500000000001,12,25314
3.74981,-21.79997,1.56835,35.77316,4,61.20068965517242,12,25315
3.74917,-21.79997,1.5744200000000002,35.97438,4,61.09603448275862,12,25316
3.74853,-21.79915,1.58046,35.97438,4,60.99189655172415,12,25317
3.74788,-21.79915,1.5865200000000002,35.9632,4,60.88741379310345,12,25318
3.74724,-21.79915,1.59256,35.97438,4,60.78327586206897,12,25319
3.74724,-21.79997,1.5986200000000002,35.97438,4,60.67879310344827,12,25320
3.74659,-21.79997,1.6047,35.97438,4,60.573965517241376,12,25321
3.74595,-21.79997,1.61076,35.97438,4,60.469482758620686,12,25322
3.74531,-21.79997,1.6168,35.97438,4,60.36534482758619,12,25323
3.74466,-21.79915,1.62285,35.97438,4,60.26103448275863,12,25324
3.74402,-21.79915,1.62892,35.97438,4,60.156379310344825,12,25325
3.74338,-21.79915,1.63498,35.97438,4,60.05189655172415,12,25326
3.74273,-21.79915,1.64102,36.17561,4,59.94775862068965,12,25327
3.74273,-21.79915,1.6470599999999995,36.17561,4,59.843620689655175,12,25328
3.74145,-21.79997,1.65313,36.17561,4,59.73896551724138,12,25329
3.74145,-21.79997,1.65917,36.17561,4,59.63482758620689,12,25330
3.7408,-21.79997,1.66523,36.17561,4,59.5303448275862,12,25331
3.74016,-21.79915,1.67131,36.18679,4,59.4255172413793,12,25332
3.73951,-21.79915,1.67734,36.17561,4,59.32155172413793,12,25333
3.73887,-21.79915,1.6833900000000002,36.17561,4,59.21724137931034,12,25334
3.73887,-21.79997,1.68945,36.18679,4,59.11275862068965,12,25335
3.73823,-21.79915,1.69554,36.17561,4,59.00775862068965,12,25336
3.73758,-21.79997,1.70157,36.17561,4,58.903793103448265,12,25337
3.73694,-21.79997,1.70763,36.39919,4,58.79931034482759,12,25338
3.7363,-21.79997,1.7137,36.38801,4,58.69465517241379,12,25339
3.73565,-21.79997,1.71975,36.38801,4,58.5903448275862,12,25340
3.73565,-21.79915,1.72578,36.38801,4,58.48637931034482,12,25341
3.73501,-21.79915,1.73184,36.38801,4,58.38189655172413,12,25342
3.73437,-21.79915,1.7378900000000002,36.39919,4,58.27758620689655,12,25343
3.73372,-21.79997,1.74397,36.39919,4,58.172758620689656,12,25344
3.73308,-21.79997,1.75003,36.39919,4,58.068275862068965,12,25345
3.73243,-21.79997,1.75608,36.38801,4,57.96396551724138,12,25346
3.73243,-21.79997,1.76212,36.38801,4,57.85982758620688,12,25347
3.73179,-21.79915,1.7682,36.39919,4,57.755,12,25348
3.73115,-21.79915,1.77426,36.60041,4,57.65051724137931,12,25349
3.7305,-21.79915,1.7803,36.60041,4,57.54637931034483,12,25350
3.72986,-21.79997,1.78637,36.60041,4,57.44172413793103,12,25351
3.72922,-21.79997,1.7924,36.60041,4,57.33775862068966,12,25352
3.72922,-21.79915,1.79846,36.61159,4,57.23327586206897,12,25353
3.72857,-21.79915,1.80453,36.60041,4,57.12862068965517,12,25354
3.72793,-21.79997,1.81056,36.60041,4,57.024655172413794,12,25355
3.72729,-21.79997,1.81661,36.60041,4,56.920344827586206,12,25356
3.72729,-21.79915,1.8227,36.81282,4,56.8153448275862,12,25357
3.72664,-21.79915,1.82873,36.60041,4,56.71137931034482,12,25358
3.726,-21.79997,1.83478,36.81282,4,56.60706896551724,12,25359
3.72535,-21.79997,1.84087,36.81282,4,56.50206896551724,12,25360
3.72471,-21.79997,1.84691,36.81282,4,56.39793103448275,12,25361
3.72471,-21.79915,1.85298,36.81282,4,56.29327586206896,12,25362
3.72407,-21.79997,1.85901,36.81282,4,56.18931034482758,12,25363
3.72342,-21.79997,1.86507,36.81282,4,56.08482758620689,12,25364
3.72278,-21.79997,1.87113,36.80164,4,55.98034482758621,12,25365
3.72214,-21.79915,1.87718,36.81282,4,55.87603448275861,12,25366
3.72214,-21.79915,1.88324,36.81282,4,55.771551724137936,12,25367
3.72149,-21.79997,1.88931,36.81282,4,55.666896551724136,12,25368
3.72085,-21.79997,1.89536,37.02522,4,55.56258620689655,12,25369
3.72021,-21.79997,1.90139,36.81282,4,55.45862068965517,12,25370
3.71956,-21.79915,1.90746,37.01404,4,55.35396551724138,12,25371
3.71956,-21.79915,1.9135,37.01404,4,55.24982758620689,12,25372
3.71892,-21.79997,1.91956,37.01404,4,55.14534482758621,12,25373
3.71827,-21.79997,1.92561,37.01404,4,55.04103448275863,12,25374
3.71827,-21.79997,1.93167,37.01404,4,54.936551724137935,12,25375
3.71763,-21.79915,1.93773,37.01404,4,54.83206896551724,12,25376
3.71699,-21.79915,1.9438,37.01404,4,54.727413793103445,12,25377
3.71634,-21.79997,1.94983,37.01404,4,54.62344827586207,12,25378
3.71634,-21.79997,1.9559,37.01404,4,54.51879310344828,12,25379
3.7157,-21.79915,1.96194,37.01404,4,54.41465517241379,12,25380
3.71506,-21.79915,1.968,37.01404,4,54.3101724137931,12,25381
3.71506,-21.79915,1.97407,37.01404,4,54.2055172413793,12,25382
3.71441,-21.79997,1.98014,37.22644,4,54.10086206896551,12,25383
3.71377,-21.79997,1.9862,37.22644,4,53.99637931034483,12,25384
3.713130000000001,-21.79915,1.99225,37.22644,4,53.89206896551723,12,25385
3.713130000000001,-21.79915,1.99828,37.22644,4,53.788103448275855,12,25386
3.71248,-21.79915,2.00435,37.22644,4,53.68344827586207,12,25387
3.71184,-21.79997,2.01039,37.22644,4,53.57931034482758,12,25388
3.71119,-21.79997,2.01646,37.22644,4,53.47465517241379,12,25389
3.71119,-21.79915,2.0225,37.22644,4,53.37051724137931,12,25390
3.71055,-21.79915,2.02858,37.22644,4,53.26568965517241,12,25391
3.70991,-21.79997,2.03461,37.22644,4,53.16172413793104,12,25392
3.70926,-21.79997,2.04069,37.22644,4,53.05689655172413,12,25393
3.70926,-21.79997,2.04674,37.42767,4,52.95258620689656,12,25394
3.70862,-21.79915,2.05278,37.43885,4,52.84844827586208,12,25395
3.707980000000001,-21.79915,2.05886,37.43885,4,52.74362068965517,12,25396
3.707980000000001,-21.79915,2.06491,37.43885,4,52.63931034482759,12,25397
3.70733,-21.79997,2.07096,37.42767,4,52.535,12,25398
3.70669,-21.79997,2.07702,37.43885,4,52.430517241379306,12,25399
3.70669,-21.79915,2.08306,37.43885,4,52.32637931034483,12,25400
3.70605,-21.79915,2.08914,37.43885,4,52.22155172413793,12,25401
3.7054,-21.79997,2.0952,37.43885,4,52.117068965517234,12,25402
3.70476,-21.79997,2.10122,37.43885,4,52.01327586206896,12,25403
3.70476,-21.79997,2.1072900000000003,37.43885,4,51.908620689655166,12,25404
3.70411,-21.79915,2.11333,37.43885,4,51.80448275862069,12,25405
3.70411,-21.79915,2.11939,37.43885,4,51.7,12,25406
3.70347,-21.79997,2.12547,37.43885,4,51.59517241379311,12,25407
3.702830000000001,-21.79997,2.1315,37.65125,4,51.49120689655173,12,25408
3.70218,-21.79997,2.1375900000000003,37.65125,4,51.38620689655172,12,25409
3.70218,-21.79915,2.14364,37.65125,4,51.28189655172414,12,25410
3.70154,-21.79915,2.14968,37.65125,4,51.17775862068965,12,25411
3.7009,-21.79915,2.15572,37.65125,4,51.07362068965517,12,25412
3.7009,-21.79997,2.1617900000000003,37.65125,4,50.96896551724137,12,25413
3.70025,-21.79997,2.16783,37.65125,4,50.86482758620689,12,25414
3.69961,-21.79915,2.1739,37.66243,4,50.7601724137931,12,25415
3.69897,-21.79915,2.17994,37.65125,4,50.65603448275861,12,25416
3.69897,-21.79915,2.186,37.66243,4,50.55155172413794,12,25417
3.69832,-21.79997,2.19208,37.65125,4,50.44672413793104,12,25418
3.69832,-21.79997,2.19813,37.66243,4,50.34241379310345,12,25419
3.69768,-21.79997,2.20416,37.86365,4,50.23844827586207,12,25420
3.69703,-21.79915,2.21025,37.86365,4,50.13344827586207,12,25421
3.69703,-21.79915,2.2162900000000003,37.85247,4,50.02931034482758,12,25422
3.69639,-21.79997,2.22235,37.86365,4,49.924827586206895,12,25423
3.69639,-21.79997,2.2284200000000003,37.85247,4,49.820172413793095,12,25424
3.69575,-21.79997,2.23447,37.86365,4,49.71586206896552,12,25425
3.6951,-21.79915,2.2405,37.86365,4,49.611896551724136,12,25426
3.6951,-21.79915,2.24656,37.85247,4,49.507413793103446,12,25427
3.69446,-21.79997,2.25263,37.86365,4,49.40275862068966,12,25428
3.69382,-21.79997,2.25867,37.86365,4,49.298620689655166,12,25429
3.69382,-21.79997,2.26474,37.86365,4,49.19396551724138,12,25430
3.69317,-21.79915,2.27077,37.86365,4,49.09,12,25431
3.69317,-21.79915,2.27684,37.86365,4,48.98534482758621,12,25432
3.69253,-21.79915,2.2829,38.07606,4,48.88086206896551,12,25433
3.69189,-21.79997,2.28896,37.86365,4,48.77637931034483,12,25434
3.69189,-21.79997,2.29502,38.07606,4,48.67189655172413,12,25435
3.69124,-21.79997,2.30106,38.08723,4,48.56775862068965,12,25436
3.6906,-21.79915,2.30713,38.06488,4,48.46310344827587,12,25437
3.6906,-21.79915,2.31316,38.07606,4,48.35913793103448,12,25438
3.68995,-21.79997,2.31925,38.07606,4,48.254137931034485,12,25439
3.68995,-21.79997,2.3252900000000003,38.07606,4,48.14999999999999,12,25440
3.68931,-21.79997,2.33133,38.07606,4,48.04586206896552,12,25441
3.68867,-21.79997,2.33738,38.07606,4,47.94155172413793,12,25442
3.68867,-21.79915,2.34347,38.07606,4,47.836551724137934,12,25443
3.68802,-21.79915,2.34953,38.28846,4,47.73206896551724,12,25444
3.68802,-21.79915,2.35558,38.27728,4,47.62775862068965,12,25445
3.68738,-21.79915,2.3616200000000003,38.27728,4,47.52362068965516,12,25446
3.68674,-21.79997,2.36769,38.27728,4,47.418965517241375,12,25447
3.68674,-21.79997,2.37372,38.27728,4,47.315,12,25448
3.68609,-21.79997,2.3797900000000003,38.27728,4,47.2103448275862,12,25449
3.68609,-21.79915,2.38584,38.28846,4,47.106034482758616,12,25450
3.68545,-21.79915,2.39191,38.27728,4,47.00137931034482,12,25451
3.68545,-21.79915,2.39797,38.27728,4,46.89689655172414,12,25452
3.68481,-21.79997,2.404,38.48968,4,46.79293103448276,12,25453
3.68481,-21.79997,2.41007,38.27728,4,46.68827586206896,12,25454
3.68416,-21.79915,2.41613,38.27728,4,46.58379310344827,12,25455
3.68416,-21.79915,2.42216,38.27728,4,46.479827586206895,12,25456
3.68352,-21.79997,2.42823,38.27728,4,46.3751724137931,12,25457
3.68287,-21.79997,2.43428,38.48968,4,46.27086206896551,12,25458
3.68287,-21.79997,2.44033,38.48968,4,46.16655172413794,12,25459
3.68223,-21.79997,2.44638,38.50086,4,46.06224137931034,12,25460
3.68223,-21.79915,2.45244,38.48968,4,45.957758620689646,12,25461
3.68159,-21.79915,2.45851,38.48968,4,45.85310344827586,12,25462
3.68094,-21.79997,2.46455,38.48968,4,45.74896551724138,12,25463
3.68094,-21.79997,2.47063,38.48968,4,45.644137931034486,12,25464
3.6803,-21.79997,2.47667,38.50086,4,45.54,12,25465
3.6803,-21.79915,2.48271,38.50086,4,45.43586206896551,12,25466
3.67966,-21.79915,2.48877,38.48968,4,45.33137931034482,12,25467
3.67901,-21.79915,2.49484,38.48968,4,45.22672413793104,12,25468
3.67901,-21.79997,2.5009,38.48968,4,45.12224137931034,12,25469
3.67837,-21.79997,2.50697,38.48968,4,45.01758620689655,12,25470
3.67837,-21.79915,2.51301,38.69091,4,44.91344827586207,12,25471
3.67773,-21.79915,2.51907,38.702090000000005,4,44.80896551724137,12,25472
3.67773,-21.79915,2.52511,38.69091,4,44.70482758620689,12,25473
3.67708,-21.79997,2.53117,38.69091,4,44.60034482758621,12,25474
3.67708,-21.79997,2.53724,38.702090000000005,4,44.49568965517241,12,25475
3.67644,-21.79997,2.54328,38.702090000000005,4,44.391551724137926,12,25476
3.67644,-21.79915,2.5493200000000003,38.702090000000005,4,44.28741379310344,12,25477
3.67579,-21.79915,2.55538,38.69091,4,44.18293103448276,12,25478
3.67579,-21.79915,2.56144,38.702090000000005,4,44.07844827586207,12,25479
3.67515,-21.79997,2.5675,38.90331,4,43.973965517241375,12,25480
3.67515,-21.79997,2.57356,38.91449,4,43.86948275862069,12,25481
3.67451,-21.79997,2.5796,38.90331,4,43.765344827586205,12,25482
3.67451,-21.79915,2.58567,38.91449,4,43.66068965517241,12,25483
3.67386,-21.79915,2.59171,38.91449,4,43.55655172413793,12,25484
3.67386,-21.79915,2.59778,38.91449,4,43.45189655172413,12,25485
3.67322,-21.79915,2.60383,38.91449,4,43.34758620689655,12,25486
3.67322,-21.79997,2.60988,38.91449,4,43.24327586206896,12,25487
3.67258,-21.79997,2.61595,38.91449,4,43.13862068965516,12,25488
3.67258,-21.79997,2.62201,38.91449,4,43.03413793103448,12,25489
3.67193,-21.79997,2.62805,39.12689,4,42.93,12,25490
3.67193,-21.79997,2.63411,38.91449,4,42.82551724137931,12,25491
3.67129,-21.79997,2.64016,38.91449,4,42.72120689655172,12,25492
3.67129,-21.79915,2.64621,39.11571,4,42.61689655172414,12,25493
3.67065,-21.79915,2.6523,39.12689,4,42.511896551724135,12,25494
3.67065,-21.79915,2.65835,39.11571,4,42.40758620689655,12,25495
3.67,-21.79915,2.66442,39.12689,4,42.30293103448276,12,25496
3.67,-21.79915,2.67044,39.12689,4,42.19913793103448,12,25497
3.66936,-21.79997,2.6764900000000003,39.11571,4,42.09482758620689,12,25498
3.66936,-21.79915,2.68257,39.12689,4,41.99,12,25499
3.66871,-21.79997,2.68862,39.12689,4,41.88568965517242,12,25500
3.66871,-21.79915,2.69469,39.11571,4,41.78103448275862,12,25501
3.66807,-21.79915,2.70073,39.11571,4,41.67689655172413,12,25502
3.66807,-21.79915,2.70678,39.12689,4,41.57258620689655,12,25503
3.66743,-21.79915,2.71285,39.11571,4,41.46793103448276,12,25504
3.66743,-21.79915,2.71888,39.12689,4,41.363965517241375,12,25505
3.66743,-21.79997,2.72494,39.12689,4,41.259482758620685,12,25506
3.66678,-21.79997,2.73102,39.31694,4,41.15465517241379,12,25507
3.66678,-21.79997,2.73706,39.32812,4,41.05051724137931,12,25508
3.66614,-21.79915,2.74312,39.32812,4,40.94603448275862,12,25509
3.66614,-21.79915,2.74916,39.31694,4,40.84189655172414,12,25510
3.6655,-21.79915,2.75521,39.32812,4,40.73758620689655,12,25511
3.6655,-21.79997,2.76129,39.31694,4,40.63275862068966,12,25512
3.6655,-21.79997,2.76733,39.32812,4,40.52862068965518,12,25513
3.66485,-21.79915,2.7734,39.32812,4,40.42396551724138,12,25514
3.66485,-21.79915,2.77945,39.32812,4,40.31965517241379,12,25515
3.66421,-21.79997,2.7855,39.529340000000005,4,40.21534482758621,12,25516
3.66421,-21.79997,2.79157,39.529340000000005,4,40.11068965517241,12,25517
3.66357,-21.79997,2.79763,39.529340000000005,4,40.00620689655173,12,25518
3.66357,-21.79915,2.80368,39.529340000000005,4,39.901896551724136,12,25519
3.66357,-21.79915,2.80972,39.529340000000005,4,39.79775862068965,12,25520
3.66292,-21.79997,2.81579,39.529340000000005,4,39.69310344827586,12,25521
3.66292,-21.79997,2.82185,39.54052,4,39.58862068965517,12,25522
3.66228,-21.79997,2.8279,39.529340000000005,4,39.484310344827584,12,25523
3.66228,-21.79915,2.83393,39.529340000000005,4,39.38034482758621,12,25524
3.66228,-21.79915,2.84001,39.529340000000005,4,39.27551724137931,12,25525
3.66163,-21.79997,2.8460400000000003,39.73056,4,39.17155172413792,12,25526
3.66163,-21.79997,2.8521400000000003,39.529340000000005,4,39.06637931034482,12,25527
3.66099,-21.79915,2.85817,39.529340000000005,4,38.96241379310345,12,25528
3.66099,-21.79915,2.86422,39.529340000000005,4,38.85810344827586,12,25529
3.66099,-21.79997,2.87027,39.529340000000005,4,38.753793103448274,12,25530
3.66035,-21.79997,2.8763400000000003,39.74174,4,38.64913793103448,12,25531
3.66035,-21.79997,2.8824,39.73056,4,38.54465517241379,12,25532
3.6597,-21.79915,2.88844,39.73056,4,38.44051724137931,12,25533
3.6597,-21.79915,2.8945,39.74174,4,38.33603448275862,12,25534
3.6597,-21.79997,2.90056,39.74174,4,38.23155172413793,12,25535
3.65906,-21.79997,2.90662,39.74174,4,38.12706896551724,12,25536
3.65906,-21.79915,2.91266,39.74174,4,38.02293103448276,12,25537
3.65842,-21.79915,2.91872,39.74174,4,37.91844827586207,12,25538
3.65842,-21.79997,2.92477,39.95415,4,37.81413793103448,12,25539
3.65777,-21.79997,2.93083,39.74174,4,37.7096551724138,12,25540
3.65777,-21.79915,2.9369,39.95415,4,37.605,12,25541
3.65777,-21.79915,2.94293,39.95415,4,37.50103448275862,12,25542
3.65713,-21.79997,2.94901,39.95415,4,37.396206896551725,12,25543
3.65713,-21.79997,2.95506,39.95415,4,37.291896551724136,12,25544
3.65713,-21.79915,2.96109,39.94297,4,37.18793103448275,12,25545
3.65713,-21.79915,2.96715,39.94297,4,37.08344827586207,12,25546
3.65649,-21.79997,2.97324,39.95415,4,36.978448275862064,12,25547
3.65649,-21.79997,2.97928,39.95415,4,36.87431034482759,12,25548
3.65584,-21.79915,2.98533,39.95415,4,36.77,12,25549
3.65584,-21.79915,2.99139,39.95415,4,36.665517241379305,12,25550
3.65584,-21.79997,2.99745,40.15537,4,36.561034482758615,12,25551
3.65584,-21.79997,3.0035,40.15537,4,36.45672413793104,12,25552
3.6552,-21.79915,3.00955,40.15537,4,36.35241379310345,12,25553
3.6552,-21.79915,3.01562,40.15537,4,36.24775862068965,12,25554
3.6552,-21.79997,3.02166,40.16655,4,36.14362068965517,12,25555
3.65455,-21.79997,3.02773,40.15537,4,36.03896551724138,12,25556
3.65455,-21.79915,3.03376,40.16655,4,35.934999999999995,12,25557
3.65455,-21.79915,3.03983,40.15537,4,35.83034482758621,12,25558
3.65391,-21.79997,3.04588,40.3007,4,35.72603448275862,12,25559
3.65391,-21.79997,3.05195,40.36777,4,35.62137931034482,12,25560
3.65391,-21.79997,3.05801,40.36777,4,35.51689655172414,12,25561
3.65391,-21.79915,3.06407,40.36777,4,35.41241379310345,12,25562
3.65327,-21.79997,3.0701,40.36777,4,35.30844827586207,12,25563
3.65327,-21.79997,3.07618,40.36777,4,35.20362068965517,12,25564
3.65327,-21.79997,3.08221,40.36777,4,35.0996551724138,12,25565
3.65262,-21.79915,3.08826,40.36777,4,34.99534482758621,12,25566
3.65262,-21.79915,3.09432,40.36777,4,34.89086206896551,12,25567
3.65262,-21.79997,3.1003700000000003,40.36777,4,34.78655172413792,12,25568
3.65198,-21.79997,3.10643,40.35659,4,34.68206896551724,12,25569
3.65198,-21.79915,3.1125,40.58018,4,34.57741379310345,12,25570
3.65134,-21.79915,3.11855,40.58018,4,34.473103448275864,12,25571
3.65134,-21.79915,3.12461,40.58018,4,34.36862068965517,12,25572
3.65134,-21.79997,3.13065,40.58018,4,34.26448275862069,12,25573
3.65069,-21.79997,3.13671,40.58018,4,34.16,12,25574
3.65069,-21.79915,3.14279,40.58018,4,34.055172413793095,12,25575
3.65069,-21.79915,3.1488400000000003,40.58018,4,33.95086206896551,12,25576
3.65069,-21.79997,3.1549,40.569,4,33.84637931034482,12,25577
3.65005,-21.79997,3.16092,40.79258,4,33.742586206896554,12,25578
3.65005,-21.79915,3.167,40.58018,4,33.63775862068965,12,25579
3.65005,-21.79915,3.17307,40.79258,4,33.53310344827586,12,25580
3.64941,-21.79997,3.17909,40.7814,4,33.429310344827584,12,25581
3.64941,-21.79997,3.18518,40.7814,4,33.32431034482759,12,25582
3.64876,-21.79915,3.19123,40.79258,4,33.22,12,25583
3.64876,-21.79915,3.19728,40.7814,4,33.11568965517241,12,25584
3.64876,-21.79997,3.20332,40.7814,4,33.011551724137924,12,25585
3.64812,-21.79997,3.20938,40.7814,4,32.90706896551724,12,25586
3.64812,-21.79997,3.21546,40.7814,4,32.80224137931034,12,25587
3.64747,-21.79915,3.22149,40.9938,4,32.69827586206896,12,25588
3.64747,-21.79915,3.2275400000000003,40.9938,4,32.59396551724137,12,25589
3.64747,-21.79915,3.23361,41.00498,4,32.48931034482758,12,25590
3.646830000000001,-21.79997,3.2396700000000003,40.9938,4,32.38482758620689,12,25591
3.646830000000001,-21.79997,3.24573,40.9938,4,32.280344827586205,12,25592
3.646830000000001,-21.79915,3.25178,40.9938,4,32.17603448275862,12,25593
3.64619,-21.79915,3.25783,40.9938,4,32.071724137931035,12,25594
3.64619,-21.79997,3.26388,40.9938,4,31.96741379310345,12,25595
3.64619,-21.79997,3.26994,40.9938,4,31.86293103448276,12,25596
3.64554,-21.79997,3.27598,41.19503,4,31.75879310344827,12,25597
3.64554,-21.79915,3.2820400000000003,40.9938,4,31.65431034482758,12,25598
3.64554,-21.79997,3.2881,41.19503,4,31.54982758620689,12,25599
3.6449,-21.79997,3.29414,41.20621,4,31.44568965517241,12,25600
3.6449,-21.79997,3.3002300000000004,41.21739,4,31.3406896551724,12,25601
3.6449,-21.79915,3.30629,41.20621,4,31.23620689655172,12,25602
3.64426,-21.79915,3.31233,41.20621,4,31.13206896551724,12,25603
3.64426,-21.79915,3.3183800000000003,41.20621,4,31.02775862068965,12,25604
3.64361,-21.79997,3.3244300000000004,41.41861,4,30.92344827586206,12,25605
3.64361,-21.79997,3.3305,41.41861,4,30.818793103448275,12,25606
3.64361,-21.79997,3.33653,41.41861,4,30.71482758620689,12,25607
3.64297,-21.79915,3.34262,41.41861,4,30.60982758620689,12,25608
3.64297,-21.79915,3.34866,41.41861,4,30.505689655172407,12,25609
3.64297,-21.79997,3.35471,41.41861,4,30.40137931034483,12,25610
3.64233,-21.79997,3.36075,41.41861,4,30.297241379310343,12,25611
3.64233,-21.79997,3.36683,41.61983,4,30.19241379310344,12,25612
3.641680000000001,-21.79915,3.3728800000000003,41.40743,4,30.08810344827585,12,25613
3.641680000000001,-21.79915,3.37895,41.61983,4,29.983448275862063,12,25614
3.641680000000001,-21.79915,3.38497,41.61983,4,29.879655172413788,12,25615
3.64104,-21.79997,3.39105,41.61983,4,29.774827586206897,12,25616
3.64104,-21.79997,3.3970800000000003,41.61983,4,29.67086206896551,12,25617
3.64039,-21.79997,3.40314,41.61983,4,29.566379310344825,12,25618
3.64039,-21.79915,3.4092300000000004,41.61983,4,29.46137931034482,12,25619
3.63975,-21.79997,3.41526,41.61983,4,29.357413793103447,12,25620
3.63975,-21.79997,3.42132,41.84342,4,29.25293103448276,12,25621
3.63975,-21.79997,3.42739,41.832240000000006,4,29.148275862068967,12,25622
3.63911,-21.79997,3.4334300000000004,41.832240000000006,4,29.04413793103448,12,25623
3.63911,-21.79915,3.4395,41.832240000000006,4,28.939482758620688,12,25624
3.63846,-21.79915,3.44555,41.84342,4,28.835172413793103,12,25625
3.63782,-21.79915,3.4516,41.84342,4,28.730862068965514,12,25626
3.63782,-21.79997,3.45767,41.832240000000006,4,28.626206896551725,12,25627
3.63782,-21.79997,3.46371,41.832240000000006,4,28.52206896551724,12,25628
3.63718,-21.79997,3.46978,42.03346,4,28.41741379310344,12,25629
3.63718,-21.79915,3.47581,42.04464,4,28.31344827586206,12,25630
3.636530000000001,-21.79915,3.48189,42.04464,4,28.20862068965517,12,25631
3.636530000000001,-21.79915,3.4879300000000004,42.04464,4,28.10448275862068,12,25632
3.636530000000001,-21.79997,3.49399,42.04464,4,28.0,12,25633
3.63589,-21.79997,3.50003,42.04464,4,27.89586206896552,12,25634
3.63589,-21.79997,3.50611,42.04464,4,27.79103448275862,12,25635
3.63525,-21.79915,3.51217,42.25704,4,27.68655172413793,12,25636
3.63525,-21.79915,3.51819,42.24586,4,27.58275862068965,12,25637
3.6346,-21.79997,3.52427,42.25704,4,27.47793103448276,12,25638
3.6346,-21.79997,3.53033,42.25704,4,27.373448275862064,12,25639
3.6346,-21.79997,3.53637,42.25704,4,27.269310344827588,12,25640
3.63396,-21.79915,3.54242,42.25704,4,27.165,12,25641
3.63396,-21.79915,3.54849,42.24586,4,27.0603448275862,12,25642
3.63331,-21.79915,3.55456,42.45827,4,26.955689655172414,12,25643
3.63331,-21.79997,3.5606,42.45827,4,26.851551724137927,12,25644
3.63267,-21.79997,3.56664,42.46945,4,26.747413793103448,12,25645
3.63267,-21.79915,3.57272,42.45827,4,26.64258620689655,12,25646
3.63203,-21.79915,3.57878,42.45827,4,26.53810344827585,12,25647
3.63203,-21.79915,3.58481,42.46945,4,26.43413793103448,12,25648
3.631380000000001,-21.79915,3.59087,42.45827,4,26.32965517241379,12,25649
3.631380000000001,-21.79997,3.5969300000000004,42.45827,4,26.225172413793093,12,25650
3.63074,-21.79997,3.60298,42.67067,4,26.120862068965515,12,25651
3.63074,-21.79915,3.60904,42.659490000000005,4,26.01637931034483,12,25652
3.63074,-21.79997,3.61509,42.659490000000005,4,25.91206896551724,12,25653
3.6301,-21.79997,3.62117,42.67067,4,25.807241379310337,12,25654
3.62945,-21.79997,3.62722,42.67067,4,25.70293103448276,12,25655
3.62945,-21.79997,3.63325,42.67067,4,25.59896551724138,12,25656
3.62881,-21.79915,3.63934,42.67067,4,25.49396551724138,12,25657
3.62881,-21.79915,3.64538,42.88307,4,25.38982758620689,12,25658
