Repository: uw-mad-dash/Battery-SoC-Estimation

## Data
The [LiPo 5450 mAh cell](https://maxamps.com/products/lipo-5450-1s-3-7v-battery) data can be found in <em>data</em> directory 👀. We collected 48 discharging-charging cycles for CRates 1, 2, 3, and 4. The measurements were recorded at 1 second rate. To understand data better, we provided a [Jupyter](https://jupyter.org/) notebook <em>data_visualization.ipynb</em> in <em>notebooks</em> directory. We used [Jupyter Dash](https://github.com/plotly/jupyter-dash) library which allows to create interactive plots. Names of the columns in the csv files containing data should be self-explanatory, except column 'AhStep [Ah]'. This column represents the cell capacity in Ah.

File: data/CRate4_Cycle14.csv (part 1 of 4)
Voltage [V],Current [A],AhStep [Ah],TempBottom [C],CRate [-],SOC [%],Cycle [-],Time [s]
4.0098400000000005,21.79997,0.00602,31.98344,4,88.0348275862069,14,29576
4.0034,21.79997,0.0114799999999999,31.98344,4,87.94068965517242,14,29577
3.99761,21.79997,0.0181199999999999,31.98344,4,87.82620689655174,14,29578
3.99311,21.79915,0.0236,31.78222,4,87.73172413793104,14,29579
3.9886,21.79915,0.0302399999999999,31.98344,4,87.61724137931034,14,29580
3.98538,21.79915,0.0362899999999999,31.98344,4,87.51293103448278,14,29581
3.98216,21.79915,0.04175,31.98344,4,87.41879310344828,14,29582
3.97895,21.79915,0.04841,31.98344,4,87.3039655172414,14,29583
3.97637,21.79997,0.05386,31.98344,4,87.21,14,29584
3.97315,21.79997,0.06052,31.98344,4,87.09517241379311,14,29585
3.97122,21.79997,0.066,31.98344,4,87.00068965517242,14,29586
3.96865,21.79997,0.07203,31.98344,4,86.89672413793105,14,29587
3.96607,21.79997,0.07868,31.98344,4,86.78206896551724,14,29588
3.96479,21.79915,0.08416,32.20702,4,86.68758620689657,14,29589
3.96286,21.79915,0.0902,32.195840000000004,4,86.58344827586208,14,29590
3.96092,21.79915,0.09626,32.195840000000004,4,86.47896551724139,14,29591
3.95899,21.79915,0.1029,32.195840000000004,4,86.3644827586207,14,29592
3.95642,21.79915,0.10839,32.20702,4,86.2698275862069,14,29593
3.955130000000001,21.79997,0.11502,32.195840000000004,4,86.15551724137931,14,29594
3.9532,21.79997,0.12107,32.195840000000004,4,86.05120689655175,14,29595
3.95127,21.79997,0.12712,32.20702,4,85.94689655172415,14,29596
3.949980000000001,21.79997,0.13259,32.40825,4,85.85258620689655,14,29597
3.94805,21.79997,0.13864,32.40825,4,85.74827586206898,14,29598
3.94612,21.79915,0.1447,32.40825,4,85.64379310344829,14,29599
3.944830000000001,21.79915,0.15136,32.40825,4,85.52896551724137,14,29600
3.94355,21.79915,0.1574,32.40825,4,85.4248275862069,14,29601
3.94226,21.79997,0.16287,32.40825,4,85.33051724137931,14,29602
3.94097,21.79997,0.16892,32.41943,4,85.22620689655173,14,29603
3.93904,21.79997,0.17498,32.62065,4,85.12172413793105,14,29604
3.93775,21.79997,0.1816299999999999,32.62065,4,85.00706896551725,14,29605
3.93647,21.79997,0.1876799999999999,32.62065,4,84.90275862068967,14,29606
3.93454,21.79997,0.19316,32.62065,4,84.80827586206897,14,29607
3.93325,21.79915,0.19979,32.62065,4,84.69396551724138,14,29608
3.93196,21.79915,0.20585,32.83305,4,84.58948275862069,14,29609
3.93067,21.79915,0.2113199999999999,32.83305,4,84.49517241379311,14,29610
3.92939,21.79915,0.21736,32.83305,4,84.39103448275863,14,29611
3.9281,21.79915,0.2234,32.83305,4,84.28689655172414,14,29612
3.92681,21.79997,0.2295,32.83305,4,84.18172413793106,14,29613
3.92552,21.79997,0.2355199999999999,33.034279999999995,4,84.07793103448277,14,29614
3.92424,21.79997,0.24218,33.04546,4,83.96310344827586,14,29615
3.92295,21.79915,0.24764,33.034279999999995,4,83.86896551724139,14,29616
3.92166,21.79915,0.25429,33.034279999999995,4,83.7543103448276,14,29617
3.92038,21.79915,0.26035,33.04546,4,83.64982758620691,14,29618
3.91909,21.79915,0.26581,33.034279999999995,4,83.55568965517243,14,29619
3.9178,21.79997,0.27245,33.034279999999995,4,83.44120689655173,14,29620
3.91587,21.79997,0.2779,33.04546,4,83.34724137931036,14,29621
3.91458,21.79997,0.28398,33.04546,4,83.24241379310345,14,29622
3.9133,21.79997,0.29004,33.24668,4,83.13793103448276,14,29623
3.91201,21.79997,0.29608,33.24668,4,83.03379310344829,14,29624
3.91072,21.79915,0.30214,33.24668,4,82.9293103448276,14,29625
3.90943,21.79915,0.30818,33.24668,4,82.82517241379311,14,29626
3.90815,21.79915,0.31425,33.24668,4,82.72051724137931,14,29627
3.90622,21.79997,0.3209,33.24668,4,82.60586206896552,14,29628
3.90493,21.79997,0.32635,33.4479,4,82.51189655172415,14,29629
3.90364,21.79997,0.33242,33.45908,4,82.40724137931035,14,29630
3.90235,21.79997,0.33846,33.45908,4,82.30310344827586,14,29631
3.90107,21.79997,0.34452,33.45908,4,82.19862068965517,14,29632
3.89978,21.79915,0.35118,33.45908,4,82.08379310344829,14,29633
3.89849,21.79915,0.35665,33.45908,4,81.9894827586207,14,29634
3.8972,21.79915,0.3627,33.45908,4,81.88517241379311,14,29635
3.89527,21.79997,0.36873,33.45908,4,81.78120689655172,14,29636
3.89399,21.79997,0.3754,33.45908,4,81.66620689655173,14,29637
3.8927,21.79997,0.38088,33.45908,4,81.57172413793103,14,29638
3.89141,21.79997,0.38694,33.45908,4,81.46724137931035,14,29639
3.89012,21.79915,0.39357,33.604409999999994,4,81.35293103448278,14,29640
3.88948,21.79915,0.39902,33.45908,4,81.25896551724138,14,29641
3.88755,21.79915,0.4051,33.45908,4,81.15413793103448,14,29642
3.88691,21.79915,0.41112,33.66031,4,81.0503448275862,14,29643
3.88498,21.79997,0.4172,33.66031,4,80.94551724137932,14,29644
3.88433,21.79997,0.4238399999999999,33.66031,4,80.83103448275862,14,29645
3.88304,21.79997,0.4293,33.66031,4,80.73689655172414,14,29646
3.8824,21.79997,0.43595,33.66031,4,80.62224137931035,14,29647
3.88111,21.79915,0.44141,33.671490000000006,4,80.52810344827586,14,29648
3.87983,21.79915,0.4474899999999999,33.66031,4,80.42327586206898,14,29649
3.87854,21.79915,0.45351,33.671490000000006,4,80.31948275862071,14,29650
3.8779,21.79997,0.4596,33.671490000000006,4,80.21448275862069,14,29651
3.87661,21.79997,0.46562,33.66031,4,80.11068965517242,14,29652
3.87532,21.79997,0.47168,33.66031,4,80.00620689655173,14,29653
3.87403,21.79915,0.47834,33.66031,4,79.89137931034483,14,29654
3.87339,21.79915,0.48439,33.671490000000006,4,79.78706896551724,14,29655
3.8721,21.79915,0.4898399999999999,33.66031,4,79.69310344827586,14,29656
3.87146,21.79997,0.49593,33.66031,4,79.58810344827586,14,29657
3.87017,21.79997,0.50257,33.66031,4,79.47362068965519,14,29658
3.86953,21.79997,0.50863,33.66031,4,79.36913793103449,14,29659
3.86824,21.79997,0.51468,33.66031,4,79.26482758620689,14,29660
3.8676,21.79915,0.52073,33.66031,4,79.16051724137931,14,29661
3.86631,21.79915,0.52618,33.66031,4,79.06655172413794,14,29662
3.86567,21.79915,0.5322399999999999,33.66031,4,78.96206896551726,14,29663
3.86438,21.79997,0.5383100000000001,33.671490000000006,4,78.85741379310346,14,29664
3.86374,21.79997,0.54496,33.671490000000006,4,78.74275862068967,14,29665
3.86245,21.79915,0.5504,33.66031,4,78.6489655172414,14,29666
3.8618,21.79915,0.55648,33.66031,4,78.5441379310345,14,29667
3.86116,21.79915,0.56253,33.66031,4,78.43982758620692,14,29668
3.86052,21.79997,0.56917,33.66031,4,78.32534482758622,14,29669
3.85923,21.79997,0.57523,33.671490000000006,4,78.22086206896552,14,29670
3.85859,21.79997,0.58129,33.671490000000006,4,78.11637931034484,14,29671
3.85794,21.79915,0.58675,33.66031,4,78.02224137931034,14,29672
3.8573,21.79915,0.5934,33.66031,4,77.90758620689655,14,29673
3.85666,21.79915,0.5988399999999999,33.66031,4,77.81379310344829,14,29674
3.85537,21.79915,0.60492,33.66031,4,77.7089655172414,14,29675
3.85472,21.79997,0.61095,33.671490000000006,4,77.605,14,29676
3.85408,21.79997,0.61761,33.66031,4,77.49017241379312,14,29677
3.85279,21.79997,0.62367,33.671490000000006,4,77.38568965517243,14,29678
3.85215,21.79915,0.6291399999999999,33.66031,4,77.29137931034484,14,29679
3.85151,21.79915,0.6351899999999999,33.66031,4,77.18706896551726,14,29680
3.85086,21.79915,0.64183,33.66031,4,77.07258620689656,14,29681
3.85022,21.79997,0.64731,33.66031,4,76.97810344827586,14,29682
3.84958,21.79997,0.6533399999999999,33.66031,4,76.87413793103448,14,29683
3.84893,21.79915,0.6594,33.66031,4,76.7696551724138,14,29684
3.84829,21.79915,0.66547,33.66031,4,76.665,14,29685
3.847,21.79997,0.67152,33.66031,4,76.56068965517242,14,29686
3.84636,21.79997,0.6775800000000001,33.66031,4,76.45620689655173,14,29687
3.84571,21.79997,0.68423,33.66031,4,76.34155172413793,14,29688
3.84507,21.79915,0.6896800000000001,33.66031,4,76.24758620689656,14,29689
3.84378,21.79915,0.6957300000000001,33.66031,4,76.14327586206898,14,29690
3.84314,21.79997,0.70181,33.66031,4,76.03844827586208,14,29691
3.8425,21.79997,0.7078399999999999,33.671490000000006,4,75.93448275862069,14,29692
3.84185,21.79997,0.71391,33.66031,4,75.8298275862069,14,29693
3.84121,21.79915,0.71999,33.66031,4,75.72500000000001,14,29694
3.84056,21.79997,0.72601,33.66031,4,75.62120689655174,14,29695
3.83992,21.79915,0.7320800000000001,33.66031,4,75.51655172413794,14,29696
3.839280000000001,21.79997,0.73812,33.66031,4,75.41241379310345,14,29697
3.83799,21.79915,0.74479,33.66031,4,75.29741379310346,14,29698
3.83735,21.79915,0.75084,33.66031,4,75.19310344827586,14,29699
3.8367,21.79915,0.75629,33.66031,4,75.09913793103449,14,29700
3.83606,21.79997,0.76234,33.671490000000006,4,74.99482758620691,14,29701
3.83542,21.79997,0.76842,33.66031,4,74.89,14,29702
3.83477,21.79915,0.77447,33.66031,4,74.78568965517243,14,29703
3.83348,21.79915,0.78112,33.66031,4,74.67103448275861,14,29704
3.83284,21.79915,0.78657,33.66031,4,74.57706896551724,14,29705
3.8322,21.79997,0.7926300000000001,33.671490000000006,4,74.47258620689657,14,29706
3.83155,21.79997,0.79928,33.66031,4,74.35793103448276,14,29707
3.83091,21.79997,0.80474,33.66031,4,74.2637931034483,14,29708
3.83027,21.79915,0.81081,33.66031,4,74.1591379310345,14,29709
3.82962,21.79915,0.81684,33.66031,4,74.05517241379312,14,29710
3.828980000000001,21.79997,0.8229,33.66031,4,73.95068965517243,14,29711
3.82834,21.79997,0.8289700000000001,33.66031,4,73.84603448275863,14,29712
3.82769,21.79997,0.8356100000000001,33.66031,4,73.73155172413794,14,29713
3.82705,21.79997,0.8416600000000001,33.66031,4,73.62724137931035,14,29714
3.82576,21.79915,0.8471299999999999,33.66031,4,73.53293103448277,14,29715
3.82512,21.79915,0.8531799999999999,33.671490000000006,4,73.42862068965518,14,29716
3.82447,21.79915,0.85924,33.66031,4,73.3241379310345,14,29717
3.823830000000001,21.79997,0.8658899999999999,33.66031,4,73.2094827586207,14,29718
3.82319,21.79997,0.87195,33.87271,4,73.105,14,29719
3.8219,21.79997,0.878,33.66031,4,73.00068965517242,14,29720
3.82126,21.79997,0.8840600000000001,33.66031,4,72.89620689655173,14,29721
3.82126,21.79915,0.8901100000000001,33.87271,4,72.79189655172415,14,29722
3.82061,21.79915,0.8955799999999999,33.87271,4,72.69758620689656,14,29723
3.81997,21.79915,0.90164,33.87271,4,72.59310344827588,14,29724
3.81868,21.79997,0.90829,33.66031,4,72.47844827586208,14,29725
3.81804,21.79997,0.91372,33.87271,4,72.38482758620691,14,29726
3.81739,21.79997,0.91979,33.66031,4,72.28017241379311,14,29727
3.81675,21.79915,0.92585,33.88389,4,72.17568965517243,14,29728
3.81611,21.79915,0.9325,33.88389,4,72.06103448275863,14,29729
3.81546,21.79997,0.93798,33.87271,4,71.96655172413793,14,29730
3.81482,21.79997,0.94402,33.87271,4,71.86241379310346,14,29731
3.81418,21.79997,0.9501,33.88389,4,71.75758620689656,14,29732
3.81353,21.79997,0.95672,33.88389,4,71.64344827586208,14,29733
3.81289,21.79997,0.96219,33.88389,4,71.5491379310345,14,29734
3.81225,21.79915,0.96822,33.87271,4,71.44517241379312,14,29735
3.81096,21.79915,0.97428,33.87271,4,71.34068965517241,14,29736
3.81096,21.79997,0.98094,34.07393,4,71.22586206896553,14,29737
3.81031,21.79997,0.98643,33.87271,4,71.13120689655172,14,29738
3.80967,21.79997,0.99247,34.07393,4,71.02706896551726,14,29739
3.80903,21.79997,0.99851,34.08511,4,70.92293103448276,14,29740
3.80838,21.79915,1.00457,34.08511,4,70.81844827586207,14,29741
3.80774,21.79915,1.01122,34.08511,4,70.70379310344829,14,29742
3.8071,21.79915,1.01728,34.08511,4,70.59931034482759,14,29743
3.80645,21.79915,1.02333,34.08511,4,70.495,14,29744
3.80517,21.79997,1.02938,34.08511,4,70.39068965517242,14,29745
3.80452,21.79997,1.03544,34.09629,4,70.28620689655173,14,29746
3.80388,21.79997,1.04091,34.08511,4,70.19189655172414,14,29747
3.80323,21.79915,1.0469700000000002,34.08511,4,70.08741379310347,14,29748
3.80259,21.79915,1.053,34.08511,4,69.98344827586207,14,29749
3.80195,21.79915,1.0590700000000002,34.08511,4,69.87879310344829,14,29750
3.8013,21.79915,1.06515,34.29752,4,69.77396551724138,14,29751
3.80066,21.79997,1.07178,34.29752,4,69.6596551724138,14,29752
3.80002,21.79997,1.07723,34.29752,4,69.56568965517242,14,29753
3.79937,21.79997,1.08328,34.29752,4,69.46137931034484,14,29754
3.79873,21.79915,1.08936,34.29752,4,69.35655172413794,14,29755
3.79809,21.79915,1.096,34.29752,4,69.24206896551725,14,29756
3.79744,21.79997,1.10205,34.29752,4,69.13775862068967,14,29757
3.7968,21.79915,1.1075,34.29752,4,69.0437931034483,14,29758
3.79615,21.79997,1.11358,34.28634,4,68.93896551724139,14,29759
3.79551,21.79997,1.11961,34.3087,4,68.83500000000001,14,29760
3.79487,21.79997,1.12569,34.50992,4,68.73017241379311,14,29761
3.79422,21.79915,1.13173,34.498740000000005,4,68.62603448275863,14,29762
3.79358,21.79915,1.13779,34.3087,4,68.52155172413795,14,29763
3.79294,21.79915,1.14444,34.50992,4,68.40689655172415,14,29764
3.79229,21.79915,1.15049,34.498740000000005,4,68.30258620689655,14,29765
3.79165,21.79997,1.15656,34.50992,4,68.19793103448276,14,29766
3.79101,21.79997,1.16261,34.498740000000005,4,68.09362068965518,14,29767
3.79036,21.79997,1.16808,34.498740000000005,4,67.9993103448276,14,29768
3.78972,21.79915,1.17412,34.498740000000005,4,67.8951724137931,14,29769
3.78907,21.79915,1.18077,34.498740000000005,4,67.78051724137933,14,29770
3.78843,21.79915,1.18622,34.50992,4,67.68655172413794,14,29771
3.78714,21.79997,1.19228,34.72232,4,67.58206896551724,14,29772
3.7865,21.79915,1.19895,34.72232,4,67.46706896551724,14,29773
3.78586,21.79997,1.205,34.72232,4,67.36275862068966,14,29774
3.78521,21.79997,1.21046,34.72232,4,67.26862068965518,14,29775
3.78457,21.79915,1.2171,34.72232,4,67.15413793103448,14,29776
3.78393,21.79915,1.22258,34.71114,4,67.05965517241381,14,29777
3.78328,21.79915,1.22861,34.72232,4,66.95568965517243,14,29778
3.78264,21.79915,1.2346700000000002,34.71114,4,66.85120689655173,14,29779
3.78199,21.79997,1.2413299999999998,34.72232,4,66.73637931034484,14,29780
3.78135,21.79997,1.2467700000000002,34.92355,4,66.64258620689655,14,29781
3.78071,21.79997,1.25286,34.72232,4,66.53758620689655,14,29782
3.78006,21.79915,1.25891,34.72232,4,66.43327586206897,14,29783
3.77942,21.79915,1.26556,34.92355,4,66.31862068965519,14,29784
3.77878,21.79915,1.27161,34.93473,4,66.2143103448276,14,29785
3.77813,21.79997,1.27706,34.93473,4,66.12034482758622,14,29786
3.77749,21.79997,1.28311,34.92355,4,66.01603448275864,14,29787
3.77685,21.79997,1.28977,34.92355,4,65.90120689655173,14,29788
3.7762,21.79997,1.29582,34.92355,4,65.79689655172415,14,29789
3.7762,21.79997,1.30128,35.13595,4,65.70275862068966,14,29790
3.77556,21.79915,1.30736,34.92355,4,65.59793103448277,14,29791
3.77491,21.79915,1.31341,34.93473,4,65.49362068965517,14,29792
3.77427,21.79915,1.31944,35.13595,4,65.3896551724138,14,29793
3.77298,21.79997,1.3261,35.13595,4,65.2748275862069,14,29794
3.77234,21.79997,1.33156,35.13595,4,65.18068965517242,14,29795
3.7717,21.79997,1.33761,35.13595,4,65.07637931034483,14,29796
3.77105,21.79997,1.34428,35.12477,4,64.96137931034482,14,29797
3.77041,21.79997,1.34972,35.13595,4,64.86758620689655,14,29798
3.76977,21.79915,1.35638,35.13595,4,64.75275862068968,14,29799
3.76977,21.79915,1.36183,35.34835,4,64.65879310344828,14,29800
3.76912,21.79997,1.36788,35.33717,4,64.5544827586207,14,29801
3.76848,21.79997,1.37454,35.34835,4,64.4396551724138,14,29802
3.767830000000001,21.79997,1.38003,35.33717,4,64.345,14,29803
3.76719,21.79997,1.38607,35.33717,4,64.24086206896553,14,29804
3.76655,21.79997,1.39271,35.33717,4,64.12637931034484,14,29805
3.7659,21.79997,1.39876,35.34835,4,64.02206896551725,14,29806
3.76526,21.79997,1.40422,35.33717,4,63.927931034482775,14,29807
3.76462,21.79915,1.4103,35.33717,4,63.82310344827586,14,29808
3.76397,21.79915,1.41694,35.33717,4,63.70862068965517,14,29809
3.76333,21.79997,1.42299,35.33717,4,63.6043103448276,14,29810
3.76269,21.79915,1.42847,35.560759999999995,4,63.5098275862069,14,29811
3.76204,21.79997,1.43452,35.54958,4,63.405517241379314,14,29812
3.7614,21.79997,1.44058,35.560759999999995,4,63.30103448275864,14,29813
3.76075,21.79997,1.44663,35.54958,4,63.19672413793104,14,29814
3.76011,21.79997,1.45328,35.560759999999995,4,63.08206896551724,14,29815
3.76011,21.79997,1.45873,35.54958,4,62.988103448275865,14,29816
3.75947,21.79997,1.4648,35.560759999999995,4,62.88344827586207,14,29817
3.75882,21.79997,1.47143,35.54958,4,62.76913793103449,14,29818
3.75818,21.79915,1.4769,35.560759999999995,4,62.67482758620691,14,29819
3.75754,21.79915,1.48355,35.76198,4,62.56017241379311,14,29820
3.75689,21.79915,1.4896,35.77316,4,62.45586206896552,14,29821
3.75625,21.79915,1.49505,35.77316,4,62.36189655172414,14,29822
3.75625,21.79915,1.50171,35.76198,4,62.24706896551725,14,29823
3.75561,21.79915,1.50719,35.76198,4,62.15258620689656,14,29824
3.75496,21.79915,1.5138200000000002,35.77316,4,62.03827586206898,14,29825
3.75432,21.79915,1.51988,35.77316,4,61.93379310344829,14,29826
3.75367,21.79915,1.52593,35.77316,4,61.8294827586207,14,29827
3.75303,21.79915,1.53199,35.76198,4,61.72500000000002,14,29828
3.75239,21.79997,1.53805,35.76198,4,61.62051724137931,14,29829
3.75174,21.79997,1.54351,35.77316,4,61.52637931034483,14,29830
3.7511,21.79997,1.54957,35.77316,4,61.42189655172415,14,29831
3.75046,21.79915,1.5556299999999998,35.9632,4,61.31741379310346,14,29832
3.74981,21.79997,1.56169,35.97438,4,61.21293103448277,14,29833
3.74917,21.79915,1.5677299999999998,35.97438,4,61.108793103448285,14,29834
3.74853,21.79915,1.57438,35.97438,4,60.9941379310345,14,29835
3.74853,21.79997,1.58043,35.97438,4,60.889827586206906,14,29836
3.74788,21.79997,1.5859,35.97438,4,60.79551724137933,14,29837
3.74724,21.79915,1.5919299999999998,35.97438,4,60.691551724137945,14,29838
3.74659,21.79997,1.59859,35.97438,4,60.57672413793105,14,29839
3.74595,21.79915,1.60407,35.97438,4,60.48224137931035,14,29840
3.74531,21.79997,1.61012,35.97438,4,60.37793103448276,14,29841
3.74466,21.79915,1.61617,36.17561,4,60.273620689655175,14,29842
3.74466,21.79915,1.6228200000000002,36.17561,4,60.15896551724138,14,29843
3.74402,21.79997,1.62888,36.16443,4,60.05448275862071,14,29844
3.74338,21.79915,1.63436,36.17561,4,59.96000000000001,14,29845
3.74273,21.79997,1.64038,36.17561,4,59.85620689655175,14,29846
3.74209,21.79997,1.64644,36.17561,4,59.75172413793104,14,29847
3.74145,21.79997,1.6530900000000002,36.17561,4,59.63706896551725,14,29848
3.7408,21.79997,1.6591599999999995,36.17561,4,59.53241379310347,14,29849
3.74016,21.79997,1.6646,36.17561,4,59.43862068965518,14,29850
3.73951,21.79997,1.6712599999999995,36.17561,4,59.323793103448295,14,29851
3.73887,21.79915,1.67733,36.17561,4,59.21913793103449,14,29852
3.73887,21.79915,1.6828,36.38801,4,59.1248275862069,14,29853
3.73823,21.79915,1.68885,36.26504,4,59.02051724137932,14,29854
3.73758,21.79915,1.69548,36.38801,4,58.90620689655174,14,29855
3.73758,21.79915,1.70154,36.38801,4,58.80172413793104,14,29856
3.73694,21.79915,1.7070299999999998,36.38801,4,58.70706896551726,14,29857
3.7363,21.79997,1.71366,36.38801,4,58.59275862068966,14,29858
3.73565,21.79997,1.7191,36.39919,4,58.49896551724139,14,29859
3.73501,21.79997,1.72517,36.38801,4,58.39431034482759,14,29860
3.73437,21.79915,1.7312299999999998,36.38801,4,58.2898275862069,14,29861
3.73372,21.79915,1.73727,36.38801,4,58.18568965517243,14,29862
3.73308,21.79997,1.74332,36.38801,4,58.08137931034484,14,29863
3.73308,21.79915,1.74998,36.38801,4,57.96655172413794,14,29864
3.73243,21.79915,1.7554599999999998,36.60041,4,57.87206896551725,14,29865
3.73179,21.79915,1.7620900000000002,36.60041,4,57.757758620689664,14,29866
3.73115,21.79915,1.76815,36.58923,4,57.653275862068966,14,29867
3.7305,21.79915,1.7736299999999998,36.60041,4,57.55879310344829,14,29868
3.72986,21.79997,1.77967,36.60041,4,57.4546551724138,14,29869
3.72922,21.79915,1.78633,36.60041,4,57.339827586206894,14,29870
3.72922,21.79915,1.79237,36.60041,4,57.23568965517242,14,29871
3.72857,21.79915,1.79785,36.60041,4,57.14120689655174,14,29872
3.72793,21.79997,1.8045,36.60041,4,57.02655172413794,14,29873
3.72793,21.79997,1.80996,36.80164,4,56.93241379310346,14,29874
3.72729,21.79997,1.81599,36.80164,4,56.82844827586207,14,29875
3.72664,21.79997,1.82264,36.80164,4,56.71379310344829,14,29876
3.726,21.79915,1.82809,36.80164,4,56.6198275862069,14,29877
3.72535,21.79915,1.83477,36.80164,4,56.5046551724138,14,29878
3.72535,21.79997,1.84022,36.80164,4,56.41068965517242,14,29879
3.72471,21.79915,1.84627,36.80164,4,56.30637931034484,14,29880
3.72407,21.79997,1.85234,36.80164,4,56.20172413793104,14,29881
3.72342,21.79997,1.85839,36.80164,4,56.09741379310345,14,29882
3.72278,21.79997,1.8650400000000005,36.80164,4,55.98275862068966,14,29883
3.72278,21.79997,1.87111,36.81282,4,55.87810344827588,14,29884
3.72214,21.79915,1.87655,37.01404,4,55.7843103448276,14,29885
3.72149,21.79915,1.88261,37.01404,4,55.67982758620691,14,29886
3.72085,21.79915,1.88925,37.00286,4,55.565344827586216,14,29887
3.72021,21.79997,1.89531,37.01404,4,55.46086206896552,14,29888
3.71956,21.79997,1.90078,37.01404,4,55.36655172413794,14,29889
3.71956,21.79997,1.90685,37.01404,4,55.26189655172415,14,29890
3.71892,21.79915,1.91348,37.01404,4,55.14758620689656,14,29891
3.71827,21.79915,1.91896,37.00286,4,55.05310344827586,14,29892
3.71827,21.79915,1.92498,37.01404,4,54.9493103448276,14,29893
3.71763,21.79915,1.93164,37.01404,4,54.8344827586207,14,29894
3.71699,21.79997,1.93709,37.01404,4,54.74051724137932,14,29895
3.71699,21.79997,1.94316,37.18173,4,54.63586206896552,14,29896
3.71634,21.79997,1.94921,37.22644,4,54.53155172413795,14,29897
3.7157,21.79915,1.95586,37.22644,4,54.41689655172415,14,29898
3.71506,21.79997,1.96131,37.22644,4,54.32293103448277,14,29899
3.71506,21.79997,1.96797,37.22644,4,54.20810344827587,14,29900
3.71441,21.79997,1.97404,37.22644,4,54.10344827586207,14,29901
3.71377,21.79997,1.97949,37.21526,4,54.00948275862069,14,29902
3.71377,21.79997,1.98555,37.22644,4,53.90500000000001,14,29903
3.713130000000001,21.79915,1.99162,37.22644,4,53.800344827586216,14,29904
3.71248,21.79915,1.99826,37.22644,4,53.68586206896553,14,29905
3.71184,21.79997,2.00374,37.23762,4,53.591379310344834,14,29906
3.71184,21.79997,2.00976,37.22644,4,53.487586206896566,14,29907
3.71119,21.79997,2.0158400000000003,37.43885,4,53.38275862068966,14,29908
3.71055,21.79915,2.02188,37.43885,4,53.27862068965518,14,29909
3.70991,21.79915,2.02795,37.43885,4,53.17396551724139,14,29910
3.70926,21.79915,2.03401,37.43885,4,53.0694827586207,14,29911
3.70926,21.79915,2.04065,37.43885,4,52.95500000000001,14,29912
3.70862,21.79915,2.0467,37.43885,4,52.85068965517242,14,29913
3.707980000000001,21.79997,2.05275,37.43885,4,52.74637931034484,14,29914
3.707980000000001,21.79997,2.05821,37.43885,4,52.652241379310354,14,29915
3.70733,21.79997,2.06427,37.43885,4,52.54775862068966,14,29916
3.70733,21.79997,2.07092,37.42767,4,52.433103448275865,14,29917
3.70669,21.79915,2.07698,37.42767,4,52.32862068965518,14,29918
3.70605,21.79915,2.08303,37.43885,4,52.2243103448276,14,29919
3.7054,21.79915,2.08848,37.43885,4,52.13034482758622,14,29920
3.7054,21.79915,2.09514,37.43885,4,52.01551724137932,14,29921
3.70476,21.79997,2.10059,37.43885,4,51.92155172413794,14,29922
3.70411,21.79997,2.10664,37.65125,4,51.81724137931035,14,29923
3.70411,21.79997,2.11271,37.65125,4,51.71258620689656,14,29924
3.70347,21.79997,2.11877,37.66243,4,51.60810344827587,14,29925
3.702830000000001,21.79997,2.12542,37.65125,4,51.49344827586208,14,29926
3.702830000000001,21.79915,2.13148,37.65125,4,51.38896551724139,14,29927
3.70218,21.79915,2.13694,37.65125,4,51.29482758620691,14,29928
3.70154,21.79915,2.14301,37.65125,4,51.19017241379312,14,29929
3.70154,21.79915,2.14964,37.65125,4,51.07586206896552,14,29930
3.7009,21.79915,2.1556900000000003,37.65125,4,50.97155172413793,14,29931
3.70025,21.79997,2.16114,37.86365,4,50.87758620689656,14,29932
3.69961,21.79915,2.16782,37.64007,4,50.762413793103455,14,29933
3.69961,21.79997,2.17387,37.85247,4,50.658103448275874,14,29934
3.69897,21.79997,2.17935,37.85247,4,50.56362068965518,14,29935
3.69832,21.79997,2.18538,37.85247,4,50.45965517241381,14,29936
3.69832,21.79997,2.19203,37.86365,4,50.345000000000006,14,29937
3.69768,21.79997,2.19748,37.86365,4,50.25103448275863,14,29938
3.69768,21.79997,2.20414,37.85247,4,50.13620689655173,14,29939
3.69703,21.79915,2.20961,37.85247,4,50.04189655172415,14,29940
3.69639,21.79915,2.21625,37.86365,4,49.927413793103455,14,29941
3.69639,21.79915,2.22172,37.85247,4,49.83310344827587,14,29942
3.69575,21.79915,2.22777,37.85247,4,49.72879310344828,14,29943
3.6951,21.79915,2.23381,37.85247,4,49.6246551724138,14,29944
3.6951,21.79915,2.24048,38.07606,4,49.50965517241381,14,29945
3.69446,21.79915,2.24596,38.06488,4,49.41517241379311,14,29946
3.69446,21.79915,2.252,38.06488,4,49.31103448275864,14,29947
3.69382,21.79997,2.25805,38.06488,4,49.20672413793105,14,29948
3.69317,21.79997,2.26412,38.07606,4,49.10206896551725,14,29949
3.69317,21.79997,2.27017,38.06488,4,48.99775862068967,14,29950
3.69253,21.79997,2.27623,38.07606,4,48.89327586206897,14,29951
3.69253,21.79915,2.28228,38.07606,4,48.78896551724138,14,29952
3.69189,21.79997,2.2883400000000003,38.07606,4,48.68448275862069,14,29953
3.69124,21.79997,2.29439,38.06488,4,48.58017241379312,14,29954
3.69124,21.79915,2.30044,38.06488,4,48.475862068965526,14,29955
3.6906,21.79915,2.30708,38.28846,4,48.36137931034484,14,29956
3.68995,21.79915,2.31315,38.07606,4,48.256724137931045,14,29957
3.68995,21.79915,2.3192,38.27728,4,48.152413793103456,14,29958
3.68931,21.79915,2.32525,38.27728,4,48.04810344827587,14,29959
3.68867,21.79997,2.33071,38.27728,4,47.953965517241386,14,29960
3.68867,21.79997,2.33736,38.27728,4,47.8393103448276,14,29961
3.68802,21.79997,2.3428400000000003,38.27728,4,47.7448275862069,14,29962
3.68802,21.79997,2.34947,38.27728,4,47.63051724137932,14,29963
3.68738,21.79997,2.35494,38.28846,4,47.53620689655173,14,29964
3.68738,21.79997,2.36158,38.27728,4,47.42172413793104,14,29965
3.68674,21.79997,2.36764,38.28846,4,47.317241379310346,14,29966
3.68674,21.79915,2.3731,38.28846,4,47.22310344827587,14,29967
3.68609,21.79915,2.37916,38.27728,4,47.11862068965517,14,29968
3.68545,21.79915,2.38581,38.27728,4,47.003965517241376,14,29969
3.68545,21.79915,2.39128,38.48968,4,46.9096551724138,14,29970
3.68481,21.79915,2.39734,38.27728,4,46.80517241379311,14,29971
3.68481,21.79915,2.40337,38.48968,4,46.70120689655174,14,29972
3.68416,21.79915,2.40942,38.48968,4,46.59689655172415,14,29973
3.68416,21.79915,2.41548,38.48968,4,46.49241379310345,14,29974
3.68352,21.79997,2.42214,38.48968,4,46.37758620689655,14,29975
3.68352,21.79997,2.42758,38.48968,4,46.28379310344828,14,29976
3.68287,21.79997,2.43364,38.48968,4,46.17931034482759,14,29977
3.68223,21.79915,2.43972,38.48968,4,46.0744827586207,14,29978
3.68223,21.79915,2.44576,38.48968,4,45.97034482758622,14,29979
3.68159,21.79915,2.45243,38.48968,4,45.85534482758621,14,29980
3.68159,21.79997,2.45847,38.48968,4,45.75120689655173,14,29981
3.68094,21.79997,2.46392,38.48968,4,45.65724137931036,14,29982
3.68094,21.79915,2.47058,38.69091,4,45.54241379310345,14,29983
3.6803,21.79997,2.47604,38.69091,4,45.44827586206898,14,29984
3.67966,21.79997,2.4826900000000003,38.702090000000005,4,45.33362068965518,14,29985
3.67966,21.79997,2.48875,38.69091,4,45.22913793103449,14,29986
3.67901,21.79997,2.4942,38.69091,4,45.1351724137931,14,29987
3.67901,21.79915,2.50087,38.702090000000005,4,45.02017241379311,14,29988
3.67837,21.79915,2.50632,38.69091,4,44.926206896551726,14,29989
3.67773,21.79915,2.51296,38.69091,4,44.81172413793104,14,29990
3.67773,21.79915,2.5190200000000003,38.69091,4,44.70724137931035,14,29991
3.67708,21.79915,2.52448,38.69091,4,44.613103448275865,14,29992
3.67708,21.79915,2.53114,38.69091,4,44.49827586206897,14,29993
3.67644,21.79915,2.53658,38.702090000000005,4,44.4044827586207,14,29994
3.67644,21.79997,2.54264,38.702090000000005,4,44.30000000000001,14,29995
3.67644,21.79997,2.5487,38.91449,4,44.195517241379314,14,29996
3.67579,21.79997,2.55475,38.91449,4,44.09120689655173,14,29997
3.67515,21.79997,2.56141,38.91449,4,43.97637931034484,14,29998
3.67515,21.79997,2.5668900000000003,38.91449,4,43.88189655172414,14,29999
3.67451,21.79997,2.57353,38.91449,4,43.76741379310346,14,30000
3.67451,21.79997,2.57898,38.91449,4,43.67344827586208,14,30001
3.67386,21.79997,2.58504,38.91449,4,43.56896551724139,14,30002
3.67386,21.79997,2.5917,38.91449,4,43.454137931034495,14,30003
3.67322,21.79915,2.59715,38.91449,4,43.36017241379311,14,30004
3.67322,21.79915,2.60321,38.91449,4,43.255689655172425,14,30005
3.67258,21.79997,2.60986,38.91449,4,43.14103448275863,14,30006
3.67258,21.79915,2.61591,39.12689,4,43.03672413793104,14,30007
3.67193,21.79915,2.62197,39.12689,4,42.93224137931036,14,30008
3.67193,21.79915,2.62744,39.11571,4,42.83793103448277,14,30009
3.67129,21.79915,2.63408,39.12689,4,42.72344827586208,14,30010
3.67129,21.79915,2.64014,39.11571,4,42.618965517241385,14,30011
3.67065,21.79915,2.6461900000000003,39.12689,4,42.5146551724138,14,30012
3.67065,21.79997,2.65166,39.11571,4,42.42034482758621,14,30013
3.67,21.79997,2.6577,39.11571,4,42.316206896551726,14,30014
3.67,21.79915,2.66436,39.12689,4,42.20137931034484,14,30015
3.66936,21.79915,2.67042,39.31694,4,42.09689655172414,14,30016
3.66936,21.79915,2.67587,39.11571,4,42.00293103448276,14,30017
3.66871,21.79915,2.68252,39.11571,4,41.88827586206897,14,30018
3.66871,21.79997,2.68857,39.32812,4,41.78396551724138,14,30019
3.66807,21.79915,2.69403,39.32812,4,41.6898275862069,14,30020
3.66807,21.79997,2.7001,39.32812,4,41.58517241379311,14,30021
3.66743,21.79997,2.70614,39.31694,4,41.48103448275863,14,30022
3.66743,21.79997,2.7128,39.32812,4,41.36620689655173,14,30023
3.66678,21.79915,2.71885,39.32812,4,41.26189655172414,14,30024
3.66678,21.79915,2.72432,39.32812,4,41.16758620689656,14,30025
3.66678,21.79915,2.73096,39.32812,4,41.05310344827587,14,30026
3.66614,21.79997,2.73641,39.32812,4,40.95913793103449,14,30027
3.66614,21.79915,2.74308,39.31694,4,40.84413793103449,14,30028
3.6655,21.79915,2.74855,39.51816,4,40.749827586206905,14,30029
3.6655,21.79915,2.75458,39.529340000000005,4,40.64586206896553,14,30030
3.6655,21.79915,2.76064,39.529340000000005,4,40.54137931034484,14,30031
3.66485,21.79915,2.76729,39.32812,4,40.42672413793104,14,30032
3.66485,21.79915,2.77276,39.529340000000005,4,40.332413793103456,14,30033
3.66421,21.79915,2.77941,39.529340000000005,4,40.21775862068967,14,30034
3.66421,21.79997,2.78487,39.529340000000005,4,40.123620689655176,14,30035
3.66357,21.79997,2.79151,39.529340000000005,4,40.00913793103449,14,30036
3.66357,21.79915,2.79757,39.529340000000005,4,39.90465517241381,14,30037
3.66357,21.79915,2.80362,39.529340000000005,4,39.800344827586216,14,30038
3.66292,21.79997,2.8090900000000003,39.529340000000005,4,39.70603448275863,14,30039
3.66292,21.79997,2.8157400000000004,39.529340000000005,4,39.59137931034483,14,30040
3.66228,21.79997,2.82119,39.529340000000005,4,39.497413793103455,14,30041
3.66228,21.79997,2.82725,39.529340000000005,4,39.39293103448277,14,30042
3.66228,21.79997,2.83332,39.74174,4,39.28827586206897,14,30043
3.66163,21.79997,2.83996,39.74174,4,39.17379310344828,14,30044
3.66163,21.79915,2.84544,39.74174,4,39.07931034482759,14,30045
3.66099,21.79915,2.8515,39.74174,4,38.97482758620691,14,30046
3.66099,21.79915,2.85812,39.74174,4,38.86068965517242,14,30047
3.66035,21.79915,2.8636,39.74174,4,38.766206896551736,14,30048
3.66035,21.79915,2.86964,39.74174,4,38.66206896551725,14,30049
3.66035,21.79997,2.8757,39.74174,4,38.55758620689655,14,30050
3.6597,21.79997,2.88175,39.74174,4,38.45327586206898,14,30051
3.6597,21.79997,2.8878,39.74174,4,38.34896551724139,14,30052
3.65906,21.79997,2.89386,39.73056,4,38.2444827586207,14,30053
3.65906,21.79997,2.89994,39.94297,4,38.1396551724138,14,30054
3.65842,21.79997,2.90596,39.94297,4,38.03586206896553,14,30055
3.65842,21.79915,2.91262,39.95415,4,37.92103448275863,14,30056
3.65842,21.79915,2.9180900000000003,39.95415,4,37.82672413793104,14,30057
3.65777,21.79915,2.92413,39.94297,4,37.722586206896565,14,30058
3.65777,21.79915,2.93021,39.95415,4,37.61775862068966,14,30059
3.65777,21.79997,2.93628,39.94297,4,37.51310344827586,14,30060
3.65713,21.79997,2.94291,39.94297,4,37.39879310344829,14,30061
3.65713,21.79997,2.94837,39.95415,4,37.3046551724138,14,30062
3.65713,21.79915,2.95444,39.95415,4,37.20000000000001,14,30063
3.65649,21.79997,2.96107,40.16655,4,37.08568965517242,14,30064
3.65649,21.79997,2.96713,40.16655,4,36.98120689655173,14,30065
3.65649,21.79997,2.97318,39.95415,4,36.876896551724144,14,30066
3.65584,21.79997,2.97864,40.15537,4,36.78275862068966,14,30067
3.65584,21.79915,2.98529,40.15537,4,36.66810344827587,14,30068
3.65584,21.79915,2.99074,40.15537,4,36.574137931034485,14,30069
3.6552,21.79915,2.99682,40.16655,4,36.46931034482759,14,30070
3.6552,21.79915,3.00346,40.15537,4,36.3548275862069,14,30071
3.6552,21.79997,3.00952,40.15537,4,36.25034482758621,14,30072
3.6552,21.79997,3.01558,40.15537,4,36.14586206896553,14,30073
3.65455,21.79997,3.02162,40.15537,4,36.04172413793104,14,30074
3.65455,21.79915,3.02708,40.15537,4,35.94758620689655,14,30075
3.65455,21.79915,3.03315,40.36777,4,35.84293103448277,14,30076
3.65391,21.79915,3.03919,40.36777,4,35.73879310344828,14,30077
3.65391,21.79915,3.04524,40.36777,4,35.63448275862069,14,30078
3.65327,21.79997,3.0519,40.35659,4,35.519655172413806,14,30079
3.65327,21.79997,3.05735,40.36777,4,35.42568965517242,14,30080
3.65327,21.79997,3.0634200000000003,40.36777,4,35.32103448275863,14,30081
3.65327,21.79997,3.06947,40.569,4,35.21672413793104,14,30082
3.65262,21.79997,3.07552,40.36777,4,35.11241379310346,14,30083
3.65262,21.79915,3.0815900000000003,40.412490000000005,4,35.00775862068966,14,30084
3.65262,21.79915,3.08764,40.569,4,34.90344827586208,14,30085
3.65198,21.79997,3.0943,40.58018,4,34.788620689655176,14,30086
3.65198,21.79915,3.09977,40.569,4,34.69431034482759,14,30087
3.65198,21.79915,3.1064,40.58018,4,34.58000000000001,14,30088
3.65134,21.79915,3.11246,40.58018,4,34.475517241379315,14,30089
3.65134,21.79997,3.11791,40.58018,4,34.381551724137935,14,30090
3.65134,21.79915,3.12396,40.58018,4,34.277241379310354,14,30091
3.65069,21.79915,3.13062,40.58018,4,34.16241379310346,14,30092
3.65069,21.79997,3.13608,40.569,4,34.068275862068965,14,30093
3.65069,21.79997,3.14273,40.7814,4,33.95362068965518,14,30094
3.65005,21.79915,3.14822,40.7814,4,33.858965517241394,14,30095
3.65005,21.79997,3.15427,40.7814,4,33.7546551724138,14,30096
3.65005,21.79997,3.16032,40.79258,4,33.65034482758621,14,30097
3.64941,21.79997,3.16696,40.79258,4,33.53586206896553,14,30098
3.64941,21.79997,3.17301,40.7814,4,33.43155172413793,14,30099
3.64941,21.79915,3.17849,40.79258,4,33.33706896551725,14,30100
3.64876,21.79915,3.18513,40.79258,4,33.22258620689656,14,30101
3.64876,21.79915,3.19057,40.79258,4,33.12879310344828,14,30102
3.64812,21.79915,3.19665,40.9938,4,33.023965517241386,14,30103
3.64812,21.79915,3.2027,40.79258,4,32.9196551724138,14,30104
3.64812,21.79915,3.20874,40.9938,4,32.81551724137931,14,30105
3.64747,21.79997,3.2148,41.00498,4,32.71103448275863,14,30106
3.64747,21.79997,3.22147,40.9938,4,32.596034482758625,14,30107
3.64747,21.79997,3.22691,40.9938,4,32.50224137931035,14,30108
3.646830000000001,21.79997,3.23356,40.9938,4,32.38758620689656,14,30109
3.646830000000001,21.79915,3.23902,41.16149,4,32.29344827586208,14,30110
3.646830000000001,21.79997,3.24508,41.00498,4,32.188965517241385,14,30111
3.64619,21.79915,3.25113,40.9938,4,32.084655172413804,14,30112
3.64619,21.79997,3.25779,41.20621,4,31.969827586206904,14,30113
3.64619,21.79915,3.26385,41.20621,4,31.86534482758621,14,30114
3.64554,21.79997,3.2693,41.20621,4,31.77137931034484,14,30115
3.64554,21.79997,3.27596,41.20621,4,31.656551724137937,14,30116
3.6449,21.79915,3.2814300000000003,41.20621,4,31.562241379310347,14,30117
3.6449,21.79915,3.28749,41.21739,4,31.457758620689663,14,30118
3.6449,21.79915,3.29351,41.21739,4,31.353965517241388,14,30119
3.6449,21.79915,3.30017,41.20621,4,31.23913793103449,14,30120
3.64426,21.79915,3.30565,41.21739,4,31.1446551724138,14,30121
3.64426,21.79915,3.31229,41.40743,4,31.03017241379312,14,30122
3.64361,21.79915,3.31775,41.41861,4,30.936034482758625,14,30123
3.64361,21.79997,3.32379,41.41861,4,30.831896551724142,14,30124
3.64297,21.79915,3.33045,41.41861,4,30.71706896551725,14,30125
3.64297,21.79997,3.33651,41.42979,4,30.61258620689656,14,30126
3.64297,21.79997,3.34257,41.40743,4,30.50810344827587,14,30127
3.64233,21.79997,3.34802,41.40743,4,30.41413793103449,14,30128
3.64233,21.79997,3.35408,41.40743,4,30.3096551724138,14,30129
3.64233,21.79997,3.36015,41.63101,4,30.20500000000001,14,30130
3.641680000000001,21.79915,3.36619,41.61983,4,30.10086206896553,14,30131
3.641680000000001,21.79915,3.37284,41.61983,4,29.986206896551728,14,30132
3.64104,21.79915,3.3783199999999995,41.61983,4,29.89172413793105,14,30133
3.64104,21.79915,3.3843400000000003,41.61983,4,29.78793103448276,14,30134
3.64039,21.79915,3.391,41.61983,4,29.67310344827587,14,30135
3.64039,21.79915,3.39647,41.78752,4,29.578793103448284,14,30136
3.64039,21.79915,3.40311,41.832240000000006,4,29.4643103448276,14,30137
3.63975,21.79997,3.40918,41.832240000000006,4,29.3596551724138,14,30138
3.63975,21.79997,3.41465,41.832240000000006,4,29.26534482758621,14,30139
3.63975,21.79997,3.4207,41.82106,4,29.161034482758623,14,30140
3.63911,21.79997,3.42734,41.84342,4,29.04655172413793,14,30141
3.63846,21.79997,3.43281,41.832240000000006,4,28.952241379310355,14,30142
3.63846,21.79915,3.43885,41.84342,4,28.84810344827587,14,30143
3.63782,21.79997,3.4455,41.832240000000006,4,28.73344827586208,14,30144
3.63782,21.79915,3.4509800000000004,41.832240000000006,4,28.638965517241378,14,30145
3.63782,21.79997,3.45704,42.03346,4,28.53448275862069,14,30146
3.63718,21.79997,3.46309,42.04464,4,28.43017241379312,14,30147
3.63718,21.79997,3.4691400000000003,42.04464,4,28.32586206896552,14,30148
3.636530000000001,21.79997,3.4752,42.04464,4,28.22137931034484,14,30149
3.636530000000001,21.79915,3.4812300000000005,42.04464,4,28.11741379310345,14,30150
3.63589,21.79915,3.48728,42.04464,4,28.013103448275867,14,30151
3.63589,21.79915,3.49338,42.04464,4,27.90793103448276,14,30152
3.63525,21.79915,3.4994300000000003,42.25704,4,27.803620689655176,14,30153
3.63525,21.79915,3.50606,42.25704,4,27.68931034482759,14,30154
3.6346,21.79915,3.51151,42.24586,4,27.595344827586217,14,30155
3.6346,21.79997,3.51817,42.24586,4,27.48051724137932,14,30156
3.6346,21.79915,3.52423,42.25704,4,27.376034482758623,14,30157
3.63396,21.79997,3.52969,42.25704,4,27.281896551724145,14,30158
3.63396,21.79915,3.53574,42.46945,4,27.17758620689656,14,30159
3.63331,21.79997,3.5418,42.45827,4,27.07310344827588,14,30160
3.63331,21.79915,3.54845,42.45827,4,26.958448275862075,14,30161
3.63267,21.79915,3.5539,42.45827,4,26.864482758620696,14,30162
3.63267,21.79915,3.55996,42.46945,4,26.76000000000001,14,30163
3.63203,21.79915,3.5660199999999995,42.46945,4,26.655517241379325,14,30164
3.63203,21.79915,3.57206,42.46945,4,26.551379310344835,14,30165
3.631380000000001,21.79915,3.57812,42.46945,4,26.446896551724144,14,30166
3.631380000000001,21.79997,3.58417,42.45827,4,26.342586206896563,14,30167
3.631380000000001,21.79915,3.59084,42.67067,4,26.22758620689656,14,30168
3.63074,21.79915,3.59628,42.67067,4,26.13379310344828,14,30169
3.63074,21.79915,3.60235,42.659490000000005,4,26.02913793103449,14,30170
3.6301,21.79915,3.609,42.68185,4,25.914482758620697,14,30171
3.6301,21.79915,3.61506,42.67067,4,25.81,14,30172
3.62945,21.79915,3.62111,42.67067,4,25.70568965517242,14,30173
3.62881,21.79915,3.62659,42.68185,4,25.611206896551728,14,30174
3.62881,21.79915,3.63323,42.88307,4,25.49672413793104,14,30175
3.62817,21.79915,3.63867,42.89425,4,25.40293103448277,14,30176
3.62817,21.79997,3.64475,42.88307,4,25.298103448275864,14,30177
3.62752,21.79915,3.65079,42.88307,4,25.193965517241384,14,30178
3.62752,21.79997,3.65745,42.89425,4,25.07913793103449,14,30179
3.62688,21.79915,3.6629,42.88307,4,24.985172413793112,14,30180
3.62688,21.79997,3.66897,42.87189,4,24.88051724137932,14,30181
3.626230000000001,21.79997,3.67561,43.0843,4,24.76603448275863,14,30182
3.626230000000001,21.79915,3.68106,43.09548,4,24.672068965517248,14,30183
3.62559,21.79915,3.68773,43.09548,4,24.55706896551725,14,30184
3.62559,21.79915,3.6932,43.09548,4,24.462758620689662,14,30185
3.62495,21.79997,3.69984,43.09548,4,24.34827586206897,14,30186
