Repository: uw-mad-dash/Battery-SoC-Estimation

## Data
The [LiPo 5450 mAh cell](https://maxamps.com/products/lipo-5450-1s-3-7v-battery) data can be found in <em>data</em> directory 👀. We collected 48 discharging-charging cycles for CRates 1, 2, 3, and 4. The measurements were recorded at 1 second rate. To understand data better, we provided a [Jupyter](https://jupyter.org/) notebook <em>data_visualization.ipynb</em> in <em>notebooks</em> directory. We used [Jupyter Dash](https://github.com/plotly/jupyter-dash) library which allows to create interactive plots. Names of the columns in the csv files containing data should be self-explanatory, except column 'AhStep [Ah]'. This column represents the cell capacity in Ah.

File: data/CRate4_Cycle16.csv (part 1 of 4)
Voltage [V],Current [A],AhStep [Ah],TempBottom [C],CRate [-],SOC [%],Cycle [-],Time [s]
4.0111300000000005,-21.79997,0.00602,31.98344,4,87.9398275862069,16,34094
4.0034,-21.79997,0.01208,31.99462,4,87.83534482758621,16,34095
3.99761,-21.79997,0.01815,31.99462,4,87.73068965517241,16,34096
3.99246,-21.79997,0.02417,31.99462,4,87.62689655172414,16,34097
3.9886,-21.79915,0.03026,31.99462,4,87.52189655172414,16,34098
3.98538,-21.79915,0.03631,32.0058,4,87.41758620689656,16,34099
3.98216,-21.79915,0.04236,31.99462,4,87.31327586206896,16,34100
3.97959,-21.79915,0.04842,31.99462,4,87.20879310344829,16,34101
3.97702,-21.79915,0.05446,31.98344,4,87.1046551724138,16,34102
3.97444,-21.79915,0.06051,31.99462,4,87.00034482758622,16,34103
3.97187,-21.79997,0.06657,32.20702,4,86.89586206896554,16,34104
3.96994,-21.79997,0.07263,31.98344,4,86.79137931034482,16,34105
3.96736,-21.79997,0.0787,32.20702,4,86.68672413793102,16,34106
3.96479,-21.79997,0.08475,32.20702,4,86.58241379310346,16,34107
3.96286,-21.79997,0.0908,32.20702,4,86.47810344827587,16,34108
3.96092,-21.79997,0.09685,32.20702,4,86.37379310344828,16,34109
3.95899,-21.79997,0.1029,32.20702,4,86.2694827586207,16,34110
3.95706,-21.79997,0.1089599999999999,32.20702,4,86.165,16,34111
3.955130000000001,-21.79915,0.11503,32.195840000000004,4,86.06034482758622,16,34112
3.95384,-21.79915,0.12109,32.41943,4,85.95586206896553,16,34113
3.95191,-21.79915,0.12712,32.41943,4,85.85189655172415,16,34114
3.949980000000001,-21.79915,0.1332,32.41943,4,85.74706896551724,16,34115
3.9487,-21.79915,0.13924,32.41943,4,85.64293103448277,16,34116
3.94676,-21.79915,0.14528,32.40825,4,85.53879310344828,16,34117
3.94548,-21.79915,0.15135,32.41943,4,85.43413793103448,16,34118
3.94419,-21.79997,0.15742,32.40825,4,85.3294827586207,16,34119
3.94226,-21.79997,0.16346,32.45296,4,85.22534482758623,16,34120
3.94097,-21.79915,0.16954,32.63183,4,85.12051724137932,16,34121
3.93968,-21.79997,0.17556,32.62065,4,85.01672413793105,16,34122
3.9384,-21.79997,0.18164,32.63183,4,84.91189655172414,16,34123
3.93711,-21.79915,0.1876799999999999,32.62065,4,84.80775862068965,16,34124
3.93518,-21.79915,0.1937299999999999,32.63183,4,84.70344827586209,16,34125
3.93389,-21.79915,0.19981,32.63183,4,84.59862068965518,16,34126
3.9326,-21.79997,0.20586,32.821870000000004,4,84.4943103448276,16,34127
3.93132,-21.79915,0.2119,32.83305,4,84.39017241379311,16,34128
3.93003,-21.79997,0.21796,32.83305,4,84.28568965517242,16,34129
3.92874,-21.79915,0.224,32.83305,4,84.18155172413793,16,34130
3.92746,-21.79915,0.23008,32.821870000000004,4,84.07672413793104,16,34131
3.92617,-21.79997,0.23613,32.821870000000004,4,83.97241379310346,16,34132
3.92488,-21.79997,0.24218,33.04546,4,83.86810344827586,16,34133
3.92359,-21.79997,0.2482599999999999,33.04546,4,83.76327586206897,16,34134
3.92231,-21.79997,0.25428,33.034279999999995,4,83.65948275862071,16,34135
3.92102,-21.79997,0.26036,33.04546,4,83.55465517241379,16,34136
3.91973,-21.79915,0.26639,33.04546,4,83.45068965517241,16,34137
3.9178,-21.79915,0.27245,33.04546,4,83.34620689655173,16,34138
3.91651,-21.79915,0.27853,33.25786,4,83.24137931034483,16,34139
3.91523,-21.79997,0.28456,33.24668,4,83.13741379310345,16,34140
3.91394,-21.79997,0.29063,33.24668,4,83.03275862068966,16,34141
3.91265,-21.79997,0.29667,33.25786,4,82.92862068965518,16,34142
3.91136,-21.79997,0.30273,33.25786,4,82.82413793103449,16,34143
3.91008,-21.79915,0.30881,33.25786,4,82.71931034482759,16,34144
3.90815,-21.79915,0.31486,33.24668,4,82.615,16,34145
3.90686,-21.79915,0.32092,33.269040000000004,4,82.51051724137932,16,34146
3.90557,-21.79915,0.32694,33.45908,4,82.40672413793105,16,34147
3.90428,-21.79997,0.33303,33.45908,4,82.30172413793105,16,34148
3.903,-21.79915,0.33906,33.45908,4,82.19775862068965,16,34149
3.90171,-21.79997,0.34511,33.45908,4,82.09344827586207,16,34150
3.90042,-21.79997,0.3511599999999999,33.45908,4,81.98913793103449,16,34151
3.89914,-21.79997,0.35722,33.45908,4,81.8846551724138,16,34152
3.89785,-21.79997,0.36328,33.45908,4,81.78017241379311,16,34153
3.89592,-21.79915,0.3693599999999999,33.45908,4,81.67534482758623,16,34154
3.89463,-21.79997,0.37542,33.4479,4,81.57086206896552,16,34155
3.89334,-21.79915,0.38144,33.671490000000006,4,81.46706896551724,16,34156
3.8927,-21.79915,0.38752,33.671490000000006,4,81.36224137931035,16,34157
3.89141,-21.79915,0.39357,33.671490000000006,4,81.25793103448277,16,34158
3.89012,-21.79997,0.39963,33.45908,4,81.15344827586208,16,34159
3.88884,-21.79997,0.40567,33.671490000000006,4,81.0493103448276,16,34160
3.88755,-21.79915,0.41175,33.66031,4,80.94448275862071,16,34161
3.88626,-21.79997,0.4178,33.671490000000006,4,80.84017241379311,16,34162
3.88498,-21.79997,0.42385,33.66031,4,80.73586206896553,16,34163
3.88433,-21.79997,0.42991,33.671490000000006,4,80.63137931034483,16,34164
3.88304,-21.79915,0.43595,33.671490000000006,4,80.52724137931034,16,34165
3.8824,-21.79997,0.4420199999999999,33.671490000000006,4,80.42258620689655,16,34166
3.88111,-21.79997,0.44805,33.671490000000006,4,80.31862068965518,16,34167
3.87983,-21.79915,0.45414,33.671490000000006,4,80.21362068965519,16,34168
3.87854,-21.79997,0.46018,33.671490000000006,4,80.10948275862069,16,34169
3.8779,-21.79997,0.4662199999999999,33.671490000000006,4,80.00534482758621,16,34170
3.87661,-21.79915,0.4723,33.68266,4,79.90051724137932,16,34171
3.87532,-21.79997,0.47834,33.671490000000006,4,79.79637931034483,16,34172
3.87468,-21.79997,0.48439,33.671490000000006,4,79.69206896551724,16,34173
3.87339,-21.79997,0.4904699999999999,33.66031,4,79.58724137931034,16,34174
3.87275,-21.79997,0.4965199999999999,33.66031,4,79.48293103448276,16,34175
3.87146,-21.79915,0.50259,33.66031,4,79.37827586206897,16,34176
3.87082,-21.79915,0.50862,33.66031,4,79.2743103448276,16,34177
3.86953,-21.79997,0.51468,33.671490000000006,4,79.16982758620689,16,34178
3.86888,-21.79915,0.52071,33.66031,4,79.06586206896552,16,34179
3.86824,-21.79915,0.52679,33.88389,4,78.96103448275862,16,34180
3.86695,-21.79915,0.53283,33.671490000000006,4,78.85689655172415,16,34181
3.86631,-21.79915,0.53891,33.87271,4,78.75206896551724,16,34182
3.86502,-21.79915,0.54495,33.88389,4,78.64793103448277,16,34183
3.86438,-21.79915,0.55102,33.671490000000006,4,78.54327586206897,16,34184
3.86309,-21.79915,0.55706,33.88389,4,78.4391379310345,16,34185
3.86245,-21.79915,0.56311,33.88389,4,78.33482758620691,16,34186
3.8618,-21.79915,0.56916,33.88389,4,78.23051724137932,16,34187
3.86116,-21.79915,0.57523,33.66031,4,78.12586206896552,16,34188
3.86052,-21.79997,0.5813,33.66031,4,78.02120689655173,16,34189
3.85923,-21.79997,0.58734,33.88389,4,77.91706896551725,16,34190
3.85859,-21.79915,0.5934,33.671490000000006,4,77.81258620689657,16,34191
3.85794,-21.79915,0.59943,33.87271,4,77.70862068965518,16,34192
3.8573,-21.79997,0.6055,33.88389,4,77.60396551724138,16,34193
3.85666,-21.79915,0.61158,33.88389,4,77.49913793103448,16,34194
3.85537,-21.79915,0.61762,33.671490000000006,4,77.39500000000001,16,34195
3.85472,-21.79915,0.62368,33.671490000000006,4,77.29051724137932,16,34196
3.85408,-21.79915,0.62974,33.671490000000006,4,77.18603448275863,16,34197
3.85279,-21.79997,0.63577,33.87271,4,77.08206896551725,16,34198
3.85215,-21.79915,0.64184,33.671490000000006,4,76.97741379310345,16,34199
3.85151,-21.79997,0.64791,33.88389,4,76.87275862068965,16,34200
3.85086,-21.79997,0.65395,33.66031,4,76.76862068965518,16,34201
3.85022,-21.79997,0.66001,33.671490000000006,4,76.66413793103449,16,34202
3.84958,-21.79915,0.66606,33.88389,4,76.55982758620691,16,34203
3.84893,-21.79915,0.67214,33.88389,4,76.45500000000001,16,34204
3.84829,-21.79915,0.67819,33.88389,4,76.35068965517243,16,34205
3.847,-21.79915,0.68423,33.88389,4,76.24655172413793,16,34206
3.84636,-21.79997,0.6902699999999999,33.88389,4,76.14241379310346,16,34207
3.84571,-21.79997,0.6963199999999999,33.87271,4,76.03810344827586,16,34208
3.84507,-21.79915,0.70238,33.66031,4,75.93362068965517,16,34209
3.84378,-21.79915,0.7084600000000001,33.671490000000006,4,75.82879310344829,16,34210
3.84314,-21.79915,0.7145100000000001,33.671490000000006,4,75.7244827586207,16,34211
3.8425,-21.79997,0.7205699999999999,33.66031,4,75.62000000000002,16,34212
3.84185,-21.79915,0.72664,33.88389,4,75.51534482758622,16,34213
3.84121,-21.79997,0.73268,33.66031,4,75.41120689655172,16,34214
3.84056,-21.79997,0.73873,33.88389,4,75.30689655172414,16,34215
3.83992,-21.79915,0.74478,33.88389,4,75.20258620689657,16,34216
3.83863,-21.79915,0.75084,33.88389,4,75.09810344827586,16,34217
3.83799,-21.79915,0.75689,33.88389,4,74.99379310344828,16,34218
3.83735,-21.79915,0.76295,33.88389,4,74.88931034482759,16,34219
3.8367,-21.79915,0.76902,33.88389,4,74.78465517241379,16,34220
3.83606,-21.79997,0.77507,33.88389,4,74.6803448275862,16,34221
3.83542,-21.79915,0.78113,33.66031,4,74.57586206896552,16,34222
3.834130000000001,-21.79915,0.78719,33.671490000000006,4,74.47137931034483,16,34223
3.83348,-21.79915,0.79323,33.671490000000006,4,74.36724137931034,16,34224
3.83284,-21.79915,0.79927,33.671490000000006,4,74.26310344827587,16,34225
3.8322,-21.79915,0.80532,33.671490000000006,4,74.15879310344829,16,34226
3.83155,-21.79997,0.8114100000000001,33.895070000000004,4,74.05379310344829,16,34227
3.83091,-21.79997,0.8174600000000001,33.88389,4,73.9494827586207,16,34228
3.83027,-21.79915,0.82352,33.88389,4,73.845,16,34229
3.82962,-21.79915,0.82957,33.671490000000006,4,73.74068965517242,16,34230
3.828980000000001,-21.79915,0.8356,33.88389,4,73.63672413793103,16,34231
3.82834,-21.79997,0.8416799999999999,33.66031,4,73.53189655172415,16,34232
3.82705,-21.79997,0.8477100000000001,33.88389,4,73.42793103448277,16,34233
3.8264,-21.79915,0.85377,33.88389,4,73.32344827586208,16,34234
3.82576,-21.79997,0.8598399999999999,33.68266,4,73.21879310344828,16,34235
3.82512,-21.79915,0.8659,33.88389,4,73.1143103448276,16,34236
3.82447,-21.79915,0.8719600000000001,33.88389,4,73.0098275862069,16,34237
3.823830000000001,-21.79915,0.8779899999999999,33.88389,4,72.90586206896553,16,34238
3.82254,-21.79915,0.88407,33.895070000000004,4,72.80103448275862,16,34239
3.8219,-21.79915,0.8901,33.88389,4,72.69706896551723,16,34240
3.82126,-21.79997,0.89617,33.87271,4,72.59241379310346,16,34241
3.82061,-21.79915,0.90221,33.88389,4,72.48827586206897,16,34242
3.81997,-21.79997,0.90827,33.88389,4,72.38379310344828,16,34243
3.81932,-21.79997,0.91433,33.88389,4,72.2793103448276,16,34244
3.81868,-21.79915,0.92039,33.88389,4,72.17482758620689,16,34245
3.81804,-21.79915,0.92643,33.895070000000004,4,72.07068965517243,16,34246
3.81739,-21.79915,0.93251,33.87271,4,71.96586206896552,16,34247
3.81675,-21.79915,0.93857,33.88389,4,71.86137931034483,16,34248
3.81611,-21.79915,0.94462,33.88389,4,71.75706896551726,16,34249
3.81546,-21.79915,0.95066,33.88389,4,71.65293103448276,16,34250
3.81482,-21.79915,0.95671,33.88389,4,71.54862068965518,16,34251
3.81418,-21.79915,0.96277,33.87271,4,71.44413793103449,16,34252
3.81353,-21.79997,0.96884,33.88389,4,71.33948275862069,16,34253
3.81289,-21.79997,0.97488,33.88389,4,71.23534482758622,16,34254
3.81225,-21.79915,0.98094,34.08511,4,71.13086206896551,16,34255
3.8116,-21.79915,0.98701,33.91743,4,71.02620689655174,16,34256
3.81096,-21.79915,0.99305,33.88389,4,70.92206896551724,16,34257
3.81031,-21.79915,0.9991,34.08511,4,70.81775862068966,16,34258
3.80967,-21.79915,1.00518,34.09629,4,70.71293103448276,16,34259
3.80903,-21.79915,1.01123,34.09629,4,70.60862068965517,16,34260
3.80838,-21.79915,1.01728,34.09629,4,70.50431034482759,16,34261
3.80774,-21.79915,1.02332,34.09629,4,70.40017241379311,16,34262
3.8071,-21.79915,1.02938,34.09629,4,70.29568965517242,16,34263
3.80581,-21.79997,1.03544,34.08511,4,70.19120689655172,16,34264
3.80517,-21.79997,1.04148,34.09629,4,70.08706896551725,16,34265
3.80452,-21.79997,1.04754,34.08511,4,69.98258620689657,16,34266
3.80388,-21.79997,1.0536,34.08511,4,69.87810344827587,16,34267
3.80323,-21.79997,1.05965,34.3087,4,69.77379310344827,16,34268
3.80259,-21.79915,1.0657,34.29752,4,69.66948275862069,16,34269
3.80195,-21.79997,1.07176,34.3087,4,69.565,16,34270
3.8013,-21.79997,1.07784,34.3087,4,69.46017241379312,16,34271
3.80066,-21.79997,1.0839,34.3087,4,69.35568965517243,16,34272
3.80002,-21.79915,1.08994,34.29752,4,69.25155172413795,16,34273
3.79937,-21.79915,1.09598,34.3087,4,69.14741379310345,16,34274
3.79873,-21.79997,1.10204,34.3087,4,69.04293103448278,16,34275
3.79809,-21.79997,1.10811,34.3087,4,68.93827586206898,16,34276
3.79744,-21.79915,1.11416,34.50992,4,68.83396551724138,16,34277
3.7968,-21.79915,1.12022,34.498740000000005,4,68.72948275862069,16,34278
3.79615,-21.79915,1.12628,34.50992,4,68.625,16,34279
3.79551,-21.79997,1.13231,34.50992,4,68.52103448275864,16,34280
3.79422,-21.79997,1.1384,34.50992,4,68.41603448275863,16,34281
3.79358,-21.79997,1.1444299999999998,34.498740000000005,4,68.31206896551726,16,34282
3.79294,-21.79997,1.15048,34.50992,4,68.20775862068966,16,34283
3.79229,-21.79915,1.15655,34.50992,4,68.10310344827586,16,34284
3.79165,-21.79915,1.16262,34.50992,4,67.99844827586209,16,34285
3.79101,-21.79915,1.16866,34.50992,4,67.89431034482759,16,34286
3.79036,-21.79997,1.17472,34.50992,4,67.78982758620691,16,34287
3.78972,-21.79997,1.18079,34.72232,4,67.68517241379311,16,34288
3.78907,-21.79915,1.18684,34.72232,4,67.58086206896552,16,34289
3.78843,-21.79997,1.1929,34.72232,4,67.47637931034484,16,34290
3.78779,-21.79997,1.1989299999999998,34.72232,4,67.37241379310346,16,34291
3.78714,-21.79915,1.20499,34.7335,4,67.26793103448277,16,34292
3.7865,-21.79915,1.21106,34.72232,4,67.16327586206897,16,34293
3.78586,-21.79997,1.21712,34.72232,4,67.05879310344827,16,34294
3.78521,-21.79915,1.22315,34.72232,4,66.95482758620692,16,34295
3.78457,-21.79915,1.22921,34.7335,4,66.85034482758621,16,34296
3.78393,-21.79915,1.23528,34.93473,4,66.74568965517241,16,34297
3.78328,-21.79915,1.24131,34.93473,4,66.64172413793105,16,34298
3.78264,-21.79915,1.24737,34.93473,4,66.53724137931034,16,34299
3.78199,-21.79915,1.2534299999999998,34.93473,4,66.43275862068967,16,34300
3.78135,-21.79997,1.25948,34.93473,4,66.32844827586207,16,34301
3.78071,-21.79915,1.26555,34.93473,4,66.22379310344829,16,34302
3.78006,-21.79915,1.27162,34.92355,4,66.1191379310345,16,34303
3.77942,-21.79997,1.27768,34.93473,4,66.0146551724138,16,34304
3.77878,-21.79915,1.28373,34.93473,4,65.9103448275862,16,34305
3.77813,-21.79915,1.28975,34.92355,4,65.80655172413795,16,34306
3.77749,-21.79915,1.29582,35.13595,4,65.70189655172415,16,34307
3.77685,-21.79915,1.30186,35.14713,4,65.59775862068966,16,34308
3.77685,-21.79915,1.30795,35.13595,4,65.49275862068966,16,34309
3.7762,-21.79915,1.314,35.13595,4,65.38844827586207,16,34310
3.77556,-21.79915,1.32005,35.13595,4,65.2841379310345,16,34311
3.77491,-21.79915,1.32609,35.14713,4,65.18,16,34312
3.77427,-21.79997,1.33217,35.13595,4,65.0751724137931,16,34313
3.77363,-21.79997,1.33823,35.14713,4,64.97068965517241,16,34314
3.77298,-21.79997,1.34425,35.13595,4,64.86689655172415,16,34315
3.77234,-21.79997,1.35032,35.14713,4,64.76224137931035,16,34316
3.7717,-21.79997,1.35639,35.34835,4,64.65758620689655,16,34317
3.77105,-21.79915,1.36244,35.34835,4,64.55327586206897,16,34318
3.77041,-21.79997,1.36849,35.34835,4,64.44896551724138,16,34319
3.76977,-21.79915,1.37455,35.35953,4,64.34448275862069,16,34320
3.76912,-21.79915,1.38058,35.34835,4,64.24051724137932,16,34321
3.76848,-21.79915,1.38667,35.34835,4,64.13551724137932,16,34322
3.767830000000001,-21.79997,1.39269,35.34835,4,64.03172413793104,16,34323
3.76719,-21.79997,1.39876,35.34835,4,63.92706896551724,16,34324
3.76655,-21.79915,1.4048200000000002,35.34835,4,63.82258620689656,16,34325
3.7659,-21.79915,1.41088,35.560759999999995,4,63.71810344827588,16,34326
3.7659,-21.79997,1.4169200000000002,35.560759999999995,4,63.61396551724138,16,34327
3.76526,-21.79997,1.42298,35.57193,4,63.50948275862069,16,34328
3.76462,-21.79997,1.42905,35.560759999999995,4,63.4048275862069,16,34329
3.76397,-21.79997,1.43509,35.560759999999995,4,63.30068965517243,16,34330
3.76333,-21.79915,1.44114,35.560759999999995,4,63.19637931034484,16,34331
3.76269,-21.79997,1.4472200000000002,35.57193,4,63.09155172413793,16,34332
3.76204,-21.79997,1.45328,35.560759999999995,4,62.98706896551724,16,34333
3.7614,-21.79915,1.4593200000000002,35.57193,4,62.88293103448276,16,34334
3.76075,-21.79997,1.46539,35.560759999999995,4,62.77827586206897,16,34335
3.76011,-21.79997,1.47144,35.77316,4,62.673965517241385,16,34336
3.75947,-21.79915,1.47749,35.65019,4,62.5696551724138,16,34337
3.75882,-21.79997,1.48353,35.77316,4,62.46551724137932,16,34338
3.75818,-21.79915,1.48959,35.76198,4,62.36103448275863,16,34339
3.75754,-21.79997,1.49565,35.77316,4,62.25655172413793,16,34340
3.75689,-21.79915,1.5017,35.77316,4,62.15224137931034,16,34341
3.75689,-21.79997,1.50777,35.77316,4,62.04758620689656,16,34342
3.75625,-21.79915,1.51383,35.77316,4,61.94310344827588,16,34343
3.75561,-21.79997,1.51987,35.77316,4,61.83896551724138,16,34344
3.75496,-21.79915,1.52595,35.77316,4,61.734137931034496,16,34345
3.75432,-21.79997,1.532,35.77316,4,61.6298275862069,16,34346
3.75367,-21.79997,1.53804,35.77316,4,61.52568965517242,16,34347
3.75303,-21.79997,1.5441,35.97438,4,61.42120689655172,16,34348
3.75239,-21.79997,1.55015,35.97438,4,61.31689655172416,16,34349
3.75174,-21.79915,1.5562200000000002,35.97438,4,61.212241379310335,16,34350
3.7511,-21.79997,1.56227,35.97438,4,61.10793103448277,16,34351
3.75046,-21.79915,1.56833,35.98556,4,61.00344827586207,16,34352
3.74981,-21.79915,1.57437,35.97438,4,60.89931034482759,16,34353
3.74981,-21.79915,1.58043,35.98556,4,60.794827586206914,16,34354
3.74917,-21.79915,1.5865,35.97438,4,60.69017241379312,16,34355
3.74853,-21.79915,1.59256,35.97438,4,60.58568965517242,16,34356
3.74788,-21.79997,1.5986200000000002,35.97438,4,60.481206896551726,16,34357
3.74724,-21.79997,1.60465,36.18679,4,60.37724137931035,16,34358
3.74724,-21.79997,1.61071,36.18679,4,60.27275862068966,16,34359
3.74659,-21.79997,1.61675,36.18679,4,60.16862068965519,16,34360
3.74595,-21.79997,1.62284,36.17561,4,60.06362068965518,16,34361
3.74531,-21.79915,1.62886,36.19797,4,59.9598275862069,16,34362
3.74466,-21.79915,1.6349200000000002,36.18679,4,59.85534482758621,16,34363
3.74402,-21.79915,1.641,36.18679,4,59.75051724137931,16,34364
3.74338,-21.79915,1.64703,36.18679,4,59.64655172413794,16,34365
3.74273,-21.79915,1.65312,36.18679,4,59.54155172413793,16,34366
3.74273,-21.79915,1.65915,36.18679,4,59.43758620689656,16,34367
3.74209,-21.79997,1.66522,36.18679,4,59.33293103448276,16,34368
3.74145,-21.79997,1.67124,36.39919,4,59.22913793103449,16,34369
3.7408,-21.79997,1.67731,36.39919,4,59.12448275862069,16,34370
3.74016,-21.79997,1.6833900000000002,36.39919,4,59.0196551724138,16,34371
3.73951,-21.79997,1.68942,36.39919,4,58.915689655172415,16,34372
3.73887,-21.79915,1.69548,36.39919,4,58.81120689655173,16,34373
3.73887,-21.79915,1.70155,36.39919,4,58.70655172413793,16,34374
3.73823,-21.79997,1.70761,36.39919,4,58.602068965517255,16,34375
3.73758,-21.79997,1.71364,36.39919,4,58.49810344827587,16,34376
3.73694,-21.79997,1.71972,36.39919,4,58.393275862068975,16,34377
3.7363,-21.79997,1.72576,36.39919,4,58.28913793103448,16,34378
3.7363,-21.79997,1.7318099999999998,36.60041,4,58.18482758620689,16,34379
3.73565,-21.79997,1.7378900000000002,36.39919,4,58.080000000000005,16,34380
3.73501,-21.79915,1.74393,36.60041,4,57.975862068965526,16,34381
3.73437,-21.79915,1.7499900000000002,36.60041,4,57.87137931034483,16,34382
3.73372,-21.79915,1.75605,36.60041,4,57.76689655172414,16,34383
3.73308,-21.79915,1.7620900000000002,36.60041,4,57.66275862068967,16,34384
3.73308,-21.79915,1.76814,36.61159,4,57.55844827586208,16,34385
3.73243,-21.79915,1.7742,36.61159,4,57.45396551724139,16,34386
3.73179,-21.79915,1.78026,36.61159,4,57.349482758620695,16,34387
3.73115,-21.79915,1.78633,36.60041,4,57.244827586206895,16,34388
3.7305,-21.79997,1.79238,36.81282,4,57.14051724137931,16,34389
3.72986,-21.79997,1.79843,36.81282,4,57.03620689655174,16,34390
3.72922,-21.79915,1.80448,36.81282,4,56.931896551724144,16,34391
3.72922,-21.79997,1.81053,36.81282,4,56.82758620689656,16,34392
3.72857,-21.79997,1.81659,36.81282,4,56.72310344827587,16,34393
3.72793,-21.79997,1.82266,36.824,4,56.61844827586208,16,34394
3.72729,-21.79915,1.82869,36.81282,4,56.5144827586207,16,34395
3.72729,-21.79915,1.83475,36.81282,4,56.41,16,34396
3.72664,-21.79915,1.8408,36.81282,4,56.30568965517242,16,34397
3.726,-21.79997,1.84688,36.81282,4,56.20086206896553,16,34398
3.72535,-21.79997,1.85291,36.81282,4,56.09689655172414,16,34399
3.72535,-21.79997,1.85899,37.01404,4,55.99206896551725,16,34400
3.72471,-21.79997,1.8650400000000005,36.81282,4,55.88775862068966,16,34401
3.72407,-21.79997,1.8711,37.02522,4,55.78327586206897,16,34402
3.72342,-21.79997,1.87715,37.01404,4,55.67896551724138,16,34403
3.72342,-21.79997,1.88318,37.01404,4,55.575,16,34404
3.72278,-21.79997,1.88925,37.01404,4,55.47034482758621,16,34405
3.72214,-21.79997,1.89531,37.02522,4,55.36586206896552,16,34406
3.72149,-21.79915,1.90138,37.01404,4,55.26120689655173,16,34407
3.72085,-21.79915,1.90742,37.01404,4,55.15706896551724,16,34408
3.72021,-21.79915,1.91349,37.02522,4,55.052413793103455,16,34409
3.72021,-21.79997,1.91954,37.01404,4,54.948103448275866,16,34410
3.71956,-21.79997,1.9256,37.02522,4,54.843620689655175,16,34411
3.71892,-21.79997,1.93163,37.02522,4,54.7396551724138,16,34412
3.71827,-21.79997,1.93769,37.01404,4,54.63517241379311,16,34413
3.71827,-21.79997,1.94375,37.23762,4,54.53068965517242,16,34414
3.71763,-21.79915,1.94983,37.23762,4,54.42586206896552,16,34415
3.71763,-21.79915,1.95587,37.23762,4,54.32172413793104,16,34416
3.71699,-21.79915,1.96193,37.23762,4,54.21724137931035,16,34417
3.71634,-21.79915,1.96797,37.23762,4,54.113103448275865,16,34418
3.7157,-21.79915,1.97402,37.23762,4,54.00879310344828,16,34419
3.7157,-21.79915,1.98009,37.23762,4,53.9041379310345,16,34420
3.71506,-21.79997,1.98614,37.22644,4,53.79982758620691,16,34421
3.71441,-21.79997,1.9922,37.23762,4,53.69534482758622,16,34422
3.71377,-21.79997,1.99826,37.23762,4,53.59086206896552,16,34423
3.71377,-21.79997,2.00432,37.43885,4,53.48637931034484,16,34424
3.713130000000001,-21.79915,2.01037,37.45003,4,53.38206896551725,16,34425
3.71248,-21.79915,2.01644,37.45003,4,53.27741379310346,16,34426
3.71248,-21.79915,2.02246,37.45003,4,53.17362068965517,16,34427
3.71184,-21.79915,2.02852,37.45003,4,53.06913793103449,16,34428
3.71119,-21.79915,2.03458,37.45003,4,52.96465517241379,16,34429
3.71055,-21.79997,2.04065,37.45003,4,52.86000000000001,16,34430
3.70991,-21.79997,2.0466900000000003,37.45003,4,52.75586206896551,16,34431
3.70991,-21.79997,2.05274,37.45003,4,52.65155172413794,16,34432
3.70926,-21.79997,2.05882,37.45003,4,52.54672413793104,16,34433
3.70862,-21.79915,2.06489,37.45003,4,52.44206896551725,16,34434
3.70862,-21.79997,2.07092,37.45003,4,52.33810344827587,16,34435
3.707980000000001,-21.79997,2.0769900000000003,37.45003,4,52.23344827586208,16,34436
3.70733,-21.79997,2.08304,37.43885,4,52.12913793103449,16,34437
3.70733,-21.79915,2.08907,37.65125,4,52.02517241379312,16,34438
3.70669,-21.79915,2.09513,37.65125,4,51.92068965517241,16,34439
3.70605,-21.79915,2.1012,37.65125,4,51.816034482758624,16,34440
3.70605,-21.79915,2.10724,37.65125,4,51.71189655172415,16,34441
3.7054,-21.79915,2.11329,37.66243,4,51.60758620689656,16,34442
3.70476,-21.79997,2.11935,37.65125,4,51.503103448275866,16,34443
3.70476,-21.79915,2.12541,37.65125,4,51.398620689655175,16,34444
3.70411,-21.79915,2.13148,37.65125,4,51.29396551724139,16,34445
3.70347,-21.79997,2.13754,37.65125,4,51.18948275862069,16,34446
3.70347,-21.79915,2.14359,37.65125,4,51.08517241379311,16,34447
3.702830000000001,-21.79915,2.14962,37.66243,4,50.98120689655173,16,34448
3.70218,-21.79997,2.15571,37.86365,4,50.87620689655172,16,34449
3.70218,-21.79997,2.16174,37.86365,4,50.77224137931035,16,34450
3.70154,-21.79997,2.1678,37.86365,4,50.66775862068965,16,34451
3.7009,-21.79997,2.17385,37.86365,4,50.56344827586207,16,34452
3.70025,-21.79997,2.17991,37.86365,4,50.45896551724139,16,34453
3.70025,-21.79997,2.18598,37.86365,4,50.3543103448276,16,34454
3.69961,-21.79997,2.19204,37.86365,4,50.2498275862069,16,34455
3.69897,-21.79997,2.19809,37.85247,4,50.14551724137931,16,34456
3.69897,-21.79915,2.20414,37.86365,4,50.04120689655172,16,34457
3.69832,-21.79915,2.2102,37.86365,4,49.93672413793104,16,34458
3.69832,-21.79915,2.21627,37.86365,4,49.83206896551725,16,34459
3.69768,-21.79915,2.2223,37.86365,4,49.72810344827587,16,34460
3.69703,-21.79997,2.22837,38.07606,4,49.62344827586208,16,34461
3.69703,-21.79915,2.23441,38.08723,4,49.5193103448276,16,34462
3.69639,-21.79997,2.24047,37.86365,4,49.4148275862069,16,34463
3.69639,-21.79997,2.24653,38.07606,4,49.31034482758622,16,34464
3.69575,-21.79997,2.25258,38.08723,4,49.20603448275863,16,34465
3.6951,-21.79915,2.25864,38.06488,4,49.10155172413793,16,34466
3.6951,-21.79915,2.26468,38.07606,4,48.99741379310346,16,34467
3.69446,-21.79915,2.27074,38.07606,4,48.89293103448277,16,34468
3.69446,-21.79915,2.2768200000000003,38.07606,4,48.78810344827586,16,34469
3.69382,-21.79997,2.28284,38.07606,4,48.6843103448276,16,34470
3.69317,-21.79915,2.2889,38.06488,4,48.5798275862069,16,34471
3.69317,-21.79997,2.29495,38.07606,4,48.47551724137932,16,34472
3.69253,-21.79997,2.3010200000000003,38.08723,4,48.37086206896552,16,34473
3.69189,-21.79997,2.30708,38.07606,4,48.26637931034484,16,34474
3.69189,-21.79997,2.31312,38.07606,4,48.162241379310345,16,34475
3.69124,-21.79997,2.3191900000000003,38.28846,4,48.05758620689655,16,34476
3.69124,-21.79997,2.32525,38.28846,4,47.95310344827587,16,34477
3.6906,-21.79997,2.3313200000000003,38.28846,4,47.84844827586208,16,34478
3.68995,-21.79997,2.33736,38.28846,4,47.7443103448276,16,34479
3.68995,-21.79915,2.3434,38.28846,4,47.64017241379311,16,34480
3.68931,-21.79915,2.34948,38.27728,4,47.535344827586215,16,34481
3.68867,-21.79915,2.3555200000000003,38.28846,4,47.43120689655173,16,34482
3.68867,-21.79915,2.36159,38.28846,4,47.326551724137936,16,34483
3.68802,-21.79915,2.36764,38.27728,4,47.22224137931035,16,34484
3.68802,-21.79997,2.3736900000000003,38.48968,4,47.11793103448276,16,34485
3.68738,-21.79997,2.37975,38.48968,4,47.01344827586207,16,34486
3.68738,-21.79997,2.3858,38.28846,4,46.90913793103449,16,34487
3.68674,-21.79915,2.39185,38.48968,4,46.8048275862069,16,34488
3.68674,-21.79997,2.39791,38.48968,4,46.70034482758621,16,34489
3.68609,-21.79997,2.40398,38.50086,4,46.59568965517242,16,34490
3.68609,-21.79997,2.4100200000000003,38.50086,4,46.491551724137935,16,34491
3.68545,-21.79915,2.41608,38.48968,4,46.38706896551725,16,34492
3.68481,-21.79915,2.42215,38.48968,4,46.28241379310346,16,34493
3.68481,-21.79915,2.42818,38.50086,4,46.17844827586208,16,34494
3.68416,-21.79915,2.43424,38.50086,4,46.07396551724139,16,34495
3.68416,-21.79915,2.44031,38.48968,4,45.96931034482759,16,34496
3.68352,-21.79915,2.44634,38.48968,4,45.865344827586206,16,34497
3.68352,-21.79915,2.4524,38.702090000000005,4,45.76086206896552,16,34498
3.68287,-21.79997,2.45848,38.5344,4,45.65603448275862,16,34499
3.68223,-21.79997,2.46451,38.48968,4,45.55206896551724,16,34500
3.68223,-21.79997,2.47056,38.702090000000005,4,45.44775862068966,16,34501
3.68159,-21.79915,2.47662,38.702090000000005,4,45.34327586206897,16,34502
3.68159,-21.79997,2.4826900000000003,38.702090000000005,4,45.23862068965518,16,34503
3.68094,-21.79915,2.48873,38.702090000000005,4,45.1344827586207,16,34504
3.68094,-21.79915,2.4948,38.702090000000005,4,45.0298275862069,16,34505
3.6803,-21.79997,2.50085,38.71327,4,44.92551724137932,16,34506
3.67966,-21.79997,2.50691,38.69091,4,44.82103448275863,16,34507
3.67966,-21.79915,2.51296,38.702090000000005,4,44.71672413793104,16,34508
3.67901,-21.79915,2.51904,38.702090000000005,4,44.61189655172414,16,34509
3.67901,-21.79915,2.52507,38.702090000000005,4,44.507931034482766,16,34510
3.67837,-21.79915,2.53115,38.91449,4,44.40310344827588,16,34511
3.67773,-21.79997,2.53717,38.86977,4,44.2993103448276,16,34512
3.67773,-21.79915,2.54325,38.92567,4,44.19448275862069,16,34513
3.67773,-21.79997,2.54928,38.91449,4,44.09051724137932,16,34514
3.67708,-21.79997,2.55536,38.91449,4,43.98568965517242,16,34515
3.67708,-21.79915,2.5614,38.91449,4,43.881551724137935,16,34516
3.67644,-21.79915,2.56745,38.92567,4,43.77724137931035,16,34517
3.67644,-21.79915,2.5735200000000003,38.92567,4,43.67258620689656,16,34518
3.67579,-21.79915,2.57956,38.91449,4,43.56844827586208,16,34519
3.67579,-21.79915,2.58563,38.91449,4,43.46379310344828,16,34520
3.67515,-21.79915,2.59168,38.91449,4,43.35948275862069,16,34521
3.67515,-21.79915,2.59775,39.11571,4,43.2548275862069,16,34522
3.67451,-21.79915,2.60381,38.91449,4,43.15034482758621,16,34523
3.67451,-21.79997,2.60984,39.12689,4,43.04637931034483,16,34524
3.67386,-21.79915,2.6158900000000003,39.12689,4,42.94206896551725,16,34525
3.67386,-21.79997,2.62197,39.12689,4,42.83724137931035,16,34526
3.67322,-21.79997,2.62803,39.12689,4,42.73275862068966,16,34527
3.67322,-21.79997,2.63407,39.13807,4,42.62862068965518,16,34528
3.67258,-21.79915,2.64012,39.12689,4,42.52431034482759,16,34529
3.67258,-21.79997,2.64618,39.12689,4,42.4198275862069,16,34530
3.67193,-21.79915,2.65224,39.12689,4,42.315344827586216,16,34531
3.67193,-21.79997,2.65832,39.12689,4,42.21051724137932,16,34532
3.67129,-21.79997,2.66436,39.12689,4,42.10637931034484,16,34533
3.67129,-21.79915,2.67042,39.12689,4,42.001896551724144,16,34534
3.67065,-21.79915,2.67647,39.31694,4,41.89758620689656,16,34535
3.67065,-21.79915,2.68252,39.12689,4,41.793275862068974,16,34536
3.67065,-21.79915,2.68857,39.32812,4,41.688965517241385,16,34537
3.67,-21.79915,2.69462,39.32812,4,41.5846551724138,16,34538
3.66936,-21.79915,2.70068,39.32812,4,41.48017241379311,16,34539
3.66936,-21.79997,2.70674,39.32812,4,41.37568965517242,16,34540
3.66871,-21.79997,2.71278,39.32812,4,41.271551724137936,16,34541
3.66871,-21.79997,2.71885,39.32812,4,41.166896551724136,16,34542
3.66807,-21.79997,2.72491,39.31694,4,41.06241379310345,16,34543
3.66807,-21.79915,2.73098,39.32812,4,40.95775862068966,16,34544
3.66743,-21.79915,2.73703,39.32812,4,40.85344827586208,16,34545
3.66807,-21.79915,2.74306,39.32812,4,40.74948275862069,16,34546
3.66678,-21.79915,2.74912,39.32812,4,40.645,16,34547
3.66678,-21.79997,2.75517,39.54052,4,40.54068965517242,16,34548
3.66678,-21.79915,2.76125,39.529340000000005,4,40.43586206896552,16,34549
3.6655,-21.79997,2.76731,39.529340000000005,4,40.33137931034483,16,34550
3.66614,-21.79997,2.77334,39.54052,4,40.22741379310345,16,34551
3.66614,-21.79997,2.7794,39.529340000000005,4,40.12293103448276,16,34552
3.66614,-21.79997,2.78545,39.54052,4,40.01862068965518,16,34553
3.6655,-21.79915,2.79153,39.529340000000005,4,39.913793103448285,16,34554
3.6655,-21.79915,2.79756,39.54052,4,39.80982758620691,16,34555
3.66485,-21.79915,2.80363,39.54052,4,39.70517241379311,16,34556
3.66421,-21.79915,2.80967,39.54052,4,39.60103448275862,16,34557
3.66485,-21.79915,2.81572,39.74174,4,39.49672413793105,16,34558
3.66421,-21.79997,2.82181,39.75292,4,39.39172413793104,16,34559
3.66357,-21.79997,2.82785,39.74174,4,39.28758620689655,16,34560
3.66357,-21.79997,2.83389,39.74174,4,39.18344827586208,16,34561
3.66292,-21.79915,2.83996,39.74174,4,39.07879310344828,16,34562
3.66292,-21.79997,2.84601,39.74174,4,38.974482758620695,16,34563
3.66292,-21.79997,2.85205,39.74174,4,38.87034482758621,16,34564
3.66228,-21.79915,2.85814,39.74174,4,38.765344827586205,16,34565
3.66228,-21.79915,2.86419,39.75292,4,38.66103448275863,16,34566
3.66228,-21.79915,2.87023,39.75292,4,38.55689655172415,16,34567
3.66163,-21.79997,2.8763,39.95415,4,38.45224137931035,16,34568
3.66163,-21.79997,2.88236,39.75292,4,38.34775862068966,16,34569
3.66099,-21.79997,2.88842,39.74174,4,38.24327586206897,16,34570
3.66099,-21.79997,2.89445,39.95415,4,38.13931034482759,16,34571
3.66099,-21.79997,2.90051,39.96533,4,38.0348275862069,16,34572
3.66035,-21.79997,2.90657,39.96533,4,37.93034482758622,16,34573
3.6597,-21.79997,2.91263,39.96533,4,37.82586206896552,16,34574
3.6597,-21.79915,2.91869,39.96533,4,37.72137931034484,16,34575
3.6597,-21.79915,2.9247400000000003,39.95415,4,37.61706896551724,16,34576
3.6597,-21.79915,2.9308,39.95415,4,37.51258620689656,16,34577
3.65906,-21.79915,2.93686,39.95415,4,37.408103448275874,16,34578
3.65906,-21.79915,2.94292,39.96533,4,37.303620689655176,16,34579
3.65842,-21.79915,2.94898,39.95415,4,37.199137931034485,16,34580
3.65842,-21.79997,2.955,40.16655,4,37.09534482758621,16,34581
3.65842,-21.79997,2.96108,40.16655,4,36.99051724137932,16,34582
3.65777,-21.79997,2.96713,40.15537,4,36.88620689655173,16,34583
3.65777,-21.79997,2.97318,40.16655,4,36.78189655172414,16,34584
3.65713,-21.79915,2.97926,40.16655,4,36.67706896551725,16,34585
3.65713,-21.79915,2.98527,40.16655,4,36.57344827586208,16,34586
3.65713,-21.79915,2.99135,40.16655,4,36.468620689655175,16,34587
3.65649,-21.79915,2.99741,40.16655,4,36.36413793103449,16,34588
3.65649,-21.79997,3.00347,40.37895,4,36.259655172413794,16,34589
3.65649,-21.79915,3.0095,40.16655,4,36.15568965517242,16,34590
3.65649,-21.79997,3.01556,40.36777,4,36.05120689655173,16,34591
3.65584,-21.79915,3.02162,40.36777,4,35.946724137931035,16,34592
3.65584,-21.79997,3.02769,40.37895,4,35.84206896551724,16,34593
3.65584,-21.79997,3.0337400000000003,40.36777,4,35.737758620689654,16,34594
3.6552,-21.79915,3.03978,40.37895,4,35.63362068965518,16,34595
3.6552,-21.79915,3.04586,40.36777,4,35.52879310344828,16,34596
3.6552,-21.79915,3.05191,40.36777,4,35.4244827586207,16,34597
3.65455,-21.79915,3.05795,40.37895,4,35.32034482758621,16,34598
3.65455,-21.79997,3.06399,40.58018,4,35.216206896551725,16,34599
3.65455,-21.79997,3.07007,40.37895,4,35.11137931034484,16,34600
3.65391,-21.79997,3.07613,40.58018,4,35.00689655172414,16,34601
3.65391,-21.79997,3.08217,40.58018,4,34.90275862068966,16,34602
3.65391,-21.79997,3.08823,40.58018,4,34.79827586206898,16,34603
3.65327,-21.79997,3.09429,40.58018,4,34.69379310344828,16,34604
3.65327,-21.79997,3.10035,40.58018,4,34.58931034482759,16,34605
3.65327,-21.79997,3.10639,40.58018,4,34.48517241379311,16,34606
3.65262,-21.79997,3.11246,40.59136,4,34.38051724137932,16,34607
3.65262,-21.79997,3.11852,40.59136,4,34.276034482758625,16,34608
3.65262,-21.79915,3.12458,40.58018,4,34.171551724137935,16,34609
3.65262,-21.79915,3.13063,40.79258,4,34.06724137931035,16,34610
3.65198,-21.79915,3.13666,40.59136,4,33.96327586206897,16,34611
3.65198,-21.79915,3.14273,40.79258,4,33.85862068965518,16,34612
3.65134,-21.79915,3.14879,40.79258,4,33.75413793103449,16,34613
3.65134,-21.79915,3.15484,40.79258,4,33.6498275862069,16,34614
3.65134,-21.79997,3.16091,40.79258,4,33.54517241379311,16,34615
3.65069,-21.79997,3.16697,40.79258,4,33.44068965517242,16,34616
3.65069,-21.79915,3.173,40.79258,4,33.33672413793104,16,34617
3.65069,-21.79915,3.1790700000000003,40.7814,4,33.23206896551724,16,34618
3.65005,-21.79997,3.18514,40.84848,4,33.12741379310345,16,34619
3.65005,-21.79997,3.19119,41.00498,4,33.02310344827586,16,34620
3.64941,-21.79997,3.1972400000000003,41.00498,4,32.91879310344828,16,34621
3.64941,-21.79997,3.20328,41.00498,4,32.8146551724138,16,34622
3.64941,-21.79997,3.20934,41.00498,4,32.71017241379311,16,34623
3.64876,-21.79915,3.21538,40.9938,4,32.60603448275862,16,34624
3.64876,-21.79915,3.22147,41.00498,4,32.50103448275863,16,34625
3.64876,-21.79915,3.2275,41.20621,4,32.39706896551725,16,34626
3.64812,-21.79915,3.23355,41.20621,4,32.29275862068965,16,34627
3.64812,-21.79915,3.23963,40.9938,4,32.187931034482766,16,34628
3.64747,-21.79915,3.24569,41.00498,4,32.08344827586207,16,34629
3.64747,-21.79915,3.25176,41.19503,4,31.97879310344828,16,34630
3.64747,-21.79915,3.2577700000000003,41.21739,4,31.875172413793106,16,34631
3.646830000000001,-21.79915,3.26384,41.20621,4,31.77051724137932,16,34632
3.646830000000001,-21.79915,3.2699,41.20621,4,31.66603448275863,16,34633
3.646830000000001,-21.79997,3.27595,41.20621,4,31.56172413793104,16,34634
3.64619,-21.79997,3.282,41.20621,4,31.457413793103456,16,34635
3.64619,-21.79997,3.28807,41.21739,4,31.352758620689663,16,34636
3.64619,-21.79997,3.29411,41.41861,4,31.24862068965518,16,34637
3.64554,-21.79997,3.30019,41.41861,4,31.14379310344828,16,34638
3.64554,-21.79997,3.30622,41.42979,4,31.039827586206897,16,34639
3.6449,-21.79997,3.31227,41.41861,4,30.93551724137932,16,34640
3.6449,-21.79997,3.31835,41.41861,4,30.830689655172417,16,34641
3.6449,-21.79915,3.3244,41.41861,4,30.72637931034484,16,34642
3.6449,-21.79997,3.33047,41.41861,4,30.62172413793104,16,34643
3.64426,-21.79915,3.33649,41.41861,4,30.517931034482764,16,34644
3.64426,-21.79915,3.34256,41.63101,4,30.413275862068964,16,34645
3.64361,-21.79997,3.34864,41.63101,4,30.30844827586208,16,34646
3.64361,-21.79915,3.35469,41.61983,4,30.204137931034484,16,34647
3.64297,-21.79997,3.3607400000000003,41.63101,4,30.0998275862069,16,34648
3.64297,-21.79997,3.3668,41.63101,4,29.99534482758621,16,34649
3.64233,-21.79915,3.37284,41.64219,4,29.89120689655173,16,34650
3.64233,-21.79997,3.37889,41.63101,4,29.78689655172414,16,34651
3.64233,-21.79915,3.3849400000000003,41.63101,4,29.682586206896552,16,34652
3.641680000000001,-21.79997,3.391,41.832240000000006,4,29.57810344827587,16,34653
3.641680000000001,-21.79915,3.39707,41.84342,4,29.47344827586208,16,34654
3.64104,-21.79915,3.40312,41.84342,4,29.36913793103449,16,34655
3.64104,-21.79997,3.40918,41.832240000000006,4,29.2646551724138,16,34656
3.64039,-21.79997,3.41523,41.84342,4,29.160344827586208,16,34657
3.64039,-21.79997,3.4212800000000003,41.832240000000006,4,29.05603448275862,16,34658
3.64039,-21.79997,3.4273300000000004,41.84342,4,28.95172413793104,16,34659
3.63975,-21.79997,3.43341,41.84342,4,28.846896551724143,16,34660
3.63975,-21.79997,3.43946,42.05582,4,28.74258620689656,16,34661
3.63911,-21.79997,3.44549,41.84342,4,28.63862068965518,16,34662
3.63911,-21.79915,3.4515800000000003,42.04464,4,28.533620689655173,16,34663
3.63846,-21.79915,3.45761,42.04464,4,28.429655172413803,16,34664
3.63846,-21.79915,3.46367,42.04464,4,28.32517241379311,16,34665
3.63782,-21.79997,3.46973,42.05582,4,28.22068965517241,16,34666
3.63782,-21.79997,3.4757800000000003,42.04464,4,28.116379310344826,16,34667
3.63718,-21.79997,3.48184,42.25704,4,28.011896551724146,16,34668
3.63718,-21.79997,3.4879,42.25704,4,27.90741379310346,16,34669
3.636530000000001,-21.79997,3.49395,42.25704,4,27.80310344827587,16,34670
3.636530000000001,-21.79915,3.49999,42.25704,4,27.698965517241383,16,34671
3.636530000000001,-21.79915,3.50605,42.25704,4,27.59448275862069,16,34672
3.63589,-21.79915,3.5121300000000004,42.25704,4,27.489655172413787,16,34673
3.63589,-21.79915,3.51817,42.26822,4,27.385517241379315,16,34674
3.63525,-21.79997,3.52422,42.25704,4,27.28120689655173,16,34675
3.63525,-21.79997,3.53029,42.45827,4,27.176551724137937,16,34676
3.6346,-21.79997,3.53634,42.25704,4,27.072241379310345,16,34677
3.6346,-21.79997,3.5424,42.45827,4,26.96775862068965,16,34678
3.6346,-21.79997,3.54843,42.46945,4,26.86379310344828,16,34679
3.63396,-21.79997,3.5545,42.46945,4,26.759137931034488,16,34680
3.63396,-21.79915,3.56056,42.46945,4,26.6546551724138,16,34681
3.63331,-21.79915,3.56659,42.46945,4,26.550689655172416,16,34682
3.63331,-21.79915,3.57268,42.46945,4,26.44568965517242,16,34683
3.63267,-21.79997,3.57872,42.68185,4,26.341551724137933,16,34684
3.63267,-21.79997,3.5847900000000004,42.67067,4,26.236896551724136,16,34685
3.63203,-21.79997,3.59084,42.67067,4,26.132586206896555,16,34686
3.63203,-21.79915,3.59688,42.67067,4,26.028448275862072,16,34687
3.631380000000001,-21.79915,3.60294,42.68185,4,25.923965517241385,16,34688
3.631380000000001,-21.79997,3.60901,42.67067,4,25.81931034482759,16,34689
3.63074,-21.79997,3.61506,42.88307,4,25.715000000000003,16,34690
3.63074,-21.79997,3.62111,42.88307,4,25.61068965517242,16,34691
3.6301,-21.79997,3.62717,42.88307,4,25.50620689655173,16,34692
3.6301,-21.79915,3.63321,42.88307,4,25.402068965517245,16,34693
3.62945,-21.79915,3.63927,42.88307,4,25.29758620689656,16,34694
3.62945,-21.79915,3.64535,42.88307,4,25.19275862068966,16,34695
3.62881,-21.79915,3.65137,43.09548,4,25.088965517241384,16,34696
