Repository: uw-mad-dash/Battery-SoC-Estimation

## Data
The [LiPo 5450 mAh cell](https://maxamps.com/products/lipo-5450-1s-3-7v-battery) data can be found in <em>data</em> directory 👀. We collected 48 discharging-charging cycles for CRates 1, 2, 3, and 4. The measurements were recorded at 1 second rate. To understand data better, we provided a [Jupyter](https://jupyter.org/) notebook <em>data_visualization.ipynb</em> in <em>notebooks</em> directory. We used [Jupyter Dash](https://github.com/plotly/jupyter-dash) library which allows to create interactive plots. Names of the columns in the csv files containing data should be self-explanatory, except column 'AhStep [Ah]'. This column represents the cell capacity in Ah.

File: data/CRate4_Cycle2.csv (part 1 of 4)
Voltage [V],Current [A],AhStep [Ah],TempBottom [C],CRate [-],SOC [%],Cycle [-],Time [s]
4.01048,21.79915,0.00605,30.51898,4,88.6148275862069,2,2298
4.0034,21.79997,0.01211,30.51898,4,88.51034482758621,2,2299
3.99761,21.79997,0.01818,30.51898,4,88.40568965517242,2,2300
3.99246,21.79997,0.02423,30.5078,4,88.30137931034483,2,2301
3.98796,21.79915,0.03027,30.51898,4,88.19724137931036,2,2302
3.9841,21.79997,0.03633,30.51898,4,88.09275862068965,2,2303
3.98088,21.79997,0.04237,30.5078,4,87.98862068965518,2,2304
3.97766,21.79915,0.04845,30.51898,4,87.88379310344828,2,2305
3.97444,21.79915,0.05452,30.51898,4,87.77913793103448,2,2306
3.97251,21.79915,0.06054,30.51898,4,87.67534482758622,2,2307
3.96929,21.79915,0.0666,30.5078,4,87.57086206896552,2,2308
3.96672,21.79997,0.07265,30.51898,4,87.46655172413793,2,2309
3.96479,21.79997,0.07872,30.73138,4,87.36189655172416,2,2310
3.96221,21.79997,0.08479,30.73138,4,87.25724137931036,2,2311
3.960280000000001,21.79997,0.09082,30.7202,4,87.15327586206898,2,2312
3.95771,21.79997,0.09691,30.7202,4,87.04827586206896,2,2313
3.95578,21.79915,0.10296,30.73138,4,86.94396551724138,2,2314
3.95449,21.79915,0.10902,30.9326,4,86.83948275862069,2,2315
3.95256,21.79915,0.11507,30.9326,4,86.73517241379311,2,2316
3.95063,21.79915,0.12112,30.7202,4,86.63086206896553,2,2317
3.9487,21.79997,0.12717,30.9326,4,86.52655172413793,2,2318
3.94741,21.79997,0.13323,30.9326,4,86.42206896551724,2,2319
3.94548,21.79997,0.13929,30.94378,4,86.31758620689656,2,2320
3.94419,21.79997,0.14533,30.9326,4,86.21344827586208,2,2321
3.94226,21.79997,0.1514,31.14501,4,86.10879310344829,2,2322
3.94097,21.79915,0.15742,31.13383,4,86.00500000000001,2,2323
3.93968,21.79915,0.16352,31.14501,4,85.8998275862069,2,2324
3.93775,21.79915,0.16956,31.14501,4,85.79568965517242,2,2325
3.93647,21.79915,0.17561,31.14501,4,85.69137931034484,2,2326
3.93454,21.79997,0.18165,31.14501,4,85.58724137931034,2,2327
3.93389,21.79997,0.18773,31.35741,4,85.48241379310345,2,2328
3.93196,21.79997,0.19376,31.35741,4,85.37844827586207,2,2329
3.93067,21.79997,0.19984,31.35741,4,85.27362068965519,2,2330
3.92939,21.79915,0.2058699999999999,31.35741,4,85.1696551724138,2,2331
3.9281,21.79915,0.21193,31.36859,4,85.0651724137931,2,2332
3.92681,21.79915,0.21798,31.35741,4,84.96086206896553,2,2333
3.92488,21.79997,0.22404,31.55863,4,84.85637931034485,2,2334
3.92359,21.79997,0.2301,31.56981,4,84.75189655172413,2,2335
3.92231,21.79997,0.23617,31.56981,4,84.64724137931034,2,2336
3.92102,21.79997,0.2422099999999999,31.56981,4,84.54310344827587,2,2337
3.91973,21.79997,0.24828,31.56981,4,84.43844827586207,2,2338
3.91844,21.79997,0.25433,31.580990000000003,4,84.33413793103448,2,2339
3.91651,21.79915,0.26037,31.771040000000003,4,84.23,2,2340
3.91523,21.79915,0.26642,31.771040000000003,4,84.12568965517242,2,2341
3.91394,21.79915,0.2725,31.78222,4,84.02086206896553,2,2342
3.91265,21.79997,0.27856,31.771040000000003,4,83.91637931034484,2,2343
3.91136,21.79997,0.28462,31.78222,4,83.81189655172413,2,2344
3.91008,21.79997,0.29068,31.78222,4,83.70741379310346,2,2345
3.90879,21.79997,0.29671,31.99462,4,83.60344827586208,2,2346
3.9075,21.79915,0.30278,31.98344,4,83.49879310344828,2,2347
3.90557,21.79915,0.30881,31.98344,4,83.3948275862069,2,2348
3.90428,21.79915,0.31489,31.98344,4,83.29,2,2349
3.903,21.79915,0.32093,31.98344,4,83.18586206896553,2,2350
3.90171,21.79915,0.32699,31.98344,4,83.08137931034483,2,2351
3.90042,21.79915,0.33304,31.98344,4,82.97706896551725,2,2352
3.89914,21.79997,0.33912,31.98344,4,82.87224137931035,2,2353
3.89785,21.79997,0.34518,31.98344,4,82.76775862068966,2,2354
3.89592,21.79997,0.3512,32.20702,4,82.66396551724138,2,2355
3.89463,21.79915,0.35725,32.195840000000004,4,82.55965517241381,2,2356
3.89334,21.79915,0.36333,32.195840000000004,4,82.4548275862069,2,2357
3.89206,21.79915,0.36938,32.195840000000004,4,82.35051724137932,2,2358
3.89077,21.79997,0.37545,32.195840000000004,4,82.24586206896554,2,2359
3.88948,21.79997,0.3815,32.195840000000004,4,82.14155172413794,2,2360
3.88884,21.79997,0.38754,32.195840000000004,4,82.03741379310345,2,2361
3.88755,21.79997,0.3936,32.195840000000004,4,81.93293103448276,2,2362
3.88626,21.79915,0.3996699999999999,32.195840000000004,4,81.82827586206898,2,2363
3.88498,21.79915,0.40571,32.195840000000004,4,81.72413793103449,2,2364
3.88369,21.79915,0.41175,32.195840000000004,4,81.62000000000002,2,2365
3.8824,21.79915,0.4178199999999999,32.40825,4,81.51534482758622,2,2366
3.88111,21.79997,0.42386,32.195840000000004,4,81.41120689655173,2,2367
3.88047,21.79997,0.4299199999999999,32.195840000000004,4,81.30672413793104,2,2368
3.87918,21.79997,0.436,32.195840000000004,4,81.20189655172415,2,2369
3.8779,21.79997,0.44205,32.40825,4,81.09758620689657,2,2370
3.87661,21.79915,0.4481,32.40825,4,80.99327586206897,2,2371
3.87532,21.79915,0.45416,32.195840000000004,4,80.88879310344828,2,2372
3.87468,21.79915,0.46023,32.40825,4,80.78413793103448,2,2373
3.87339,21.79997,0.46628,32.40825,4,80.6798275862069,2,2374
3.8721,21.79997,0.47233,32.40825,4,80.5755172413793,2,2375
3.87146,21.79997,0.4783699999999999,32.40825,4,80.47137931034483,2,2376
3.87017,21.79997,0.48444,32.40825,4,80.36672413793104,2,2377
3.86953,21.79915,0.49049,32.39707,4,80.26241379310345,2,2378
3.86824,21.79915,0.49655,32.40825,4,80.15793103448276,2,2379
3.8676,21.79915,0.5026,32.40825,4,80.05362068965518,2,2380
3.86631,21.79997,0.50867,32.40825,4,79.94896551724139,2,2381
3.86567,21.79915,0.51469,32.40825,4,79.84517241379311,2,2382
3.86438,21.79997,0.52079,32.40825,4,79.74000000000001,2,2383
3.86309,21.79997,0.52681,32.41943,4,79.63620689655173,2,2384
3.86245,21.79997,0.53289,32.40825,4,79.53137931034483,2,2385
3.8618,21.79915,0.53895,32.39707,4,79.42689655172414,2,2386
3.86116,21.79915,0.54498,32.40825,4,79.32293103448276,2,2387
3.85987,21.79915,0.55103,32.40825,4,79.21862068965518,2,2388
3.85923,21.79915,0.55709,32.40825,4,79.1141379310345,2,2389
3.85859,21.79915,0.56316,32.40825,4,79.0094827586207,2,2390
3.8573,21.79997,0.56921,32.40825,4,78.90517241379311,2,2391
3.85666,21.79997,0.57525,32.40825,4,78.80103448275864,2,2392
3.85601,21.79997,0.5813,32.40825,4,78.69672413793104,2,2393
3.85472,21.79997,0.58738,32.39707,4,78.59189655172413,2,2394
3.85408,21.79915,0.59344,32.40825,4,78.48741379310344,2,2395
3.85344,21.79915,0.59947,32.40825,4,78.38344827586208,2,2396
3.85279,21.79915,0.60553,32.40825,4,78.27896551724139,2,2397
3.85215,21.79997,0.6116,32.40825,4,78.17431034482759,2,2398
3.85151,21.79997,0.61764,32.39707,4,78.07017241379312,2,2399
3.85022,21.79997,0.6237,32.39707,4,77.96568965517241,2,2400
3.84958,21.79915,0.6297699999999999,32.40825,4,77.86103448275863,2,2401
3.84893,21.79915,0.6358199999999999,32.40825,4,77.75672413793104,2,2402
3.84829,21.79997,0.64186,32.40825,4,77.65258620689656,2,2403
3.84764,21.79997,0.64794,32.40825,4,77.54775862068965,2,2404
3.84636,21.79915,0.65398,32.62065,4,77.44362068965519,2,2405
3.84571,21.79997,0.66005,32.39707,4,77.33896551724139,2,2406
3.84507,21.79997,0.6661,32.40825,4,77.2346551724138,2,2407
3.844430000000001,21.79997,0.67215,32.39707,4,77.13034482758621,2,2408
3.84314,21.79997,0.67819,32.40825,4,77.02620689655174,2,2409
3.8425,21.79997,0.68428,32.40825,4,76.92120689655174,2,2410
3.84185,21.79997,0.69034,32.39707,4,76.81672413793105,2,2411
3.84121,21.79915,0.69639,32.40825,4,76.71241379310345,2,2412
3.84056,21.79915,0.70244,32.40825,4,76.60810344827587,2,2413
3.83992,21.79915,0.7085,32.40825,4,76.50362068965518,2,2414
3.839280000000001,21.79915,0.71453,32.40825,4,76.3996551724138,2,2415
3.83863,21.79997,0.72059,32.40825,4,76.29517241379311,2,2416
3.83799,21.79915,0.72665,32.40825,4,76.19068965517242,2,2417
3.8367,21.79997,0.7327,32.40825,4,76.08637931034482,2,2418
3.83606,21.79997,0.73878,32.40825,4,75.98155172413793,2,2419
3.83542,21.79915,0.74483,32.40825,4,75.87724137931035,2,2420
3.83477,21.79915,0.75089,32.40825,4,75.77275862068966,2,2421
3.834130000000001,21.79915,0.75694,32.40825,4,75.66844827586208,2,2422
3.83284,21.79915,0.763,32.40825,4,75.56396551724139,2,2423
3.8322,21.79915,0.76902,32.40825,4,75.4601724137931,2,2424
3.83155,21.79915,0.7751100000000001,32.40825,4,75.35517241379311,2,2425
3.83091,21.79997,0.78117,32.40825,4,75.25068965517242,2,2426
3.83027,21.79997,0.7872100000000001,32.40825,4,75.14655172413794,2,2427
3.82962,21.79997,0.7932600000000001,32.39707,4,75.04224137931035,2,2428
3.828980000000001,21.79997,0.7993100000000001,32.40825,4,74.93793103448276,2,2429
3.82834,21.79997,0.8053600000000001,32.40825,4,74.83362068965516,2,2430
3.82769,21.79915,0.81142,32.40825,4,74.72913793103449,2,2431
3.82705,21.79915,0.8174899999999999,32.40825,4,74.62448275862069,2,2432
3.8264,21.79915,0.8235600000000001,32.40825,4,74.5198275862069,2,2433
3.82576,21.79915,0.8296,32.40825,4,74.41568965517241,2,2434
3.82447,21.79997,0.83565,32.40825,4,74.31137931034482,2,2435
3.823830000000001,21.79997,0.84173,32.41943,4,74.20655172413794,2,2436
3.82319,21.79997,0.8477600000000001,32.39707,4,74.10258620689656,2,2437
3.82254,21.79997,0.85382,32.62065,4,73.99810344827587,2,2438
3.8219,21.79915,0.8598899999999999,32.62065,4,73.89344827586207,2,2439
3.82126,21.79915,0.8659399999999999,32.62065,4,73.78913793103449,2,2440
3.82061,21.79915,0.87198,32.62065,4,73.68500000000002,2,2441
3.81997,21.79997,0.8780399999999999,32.62065,4,73.58051724137933,2,2442
3.81932,21.79997,0.8841,32.40825,4,73.47603448275862,2,2443
3.81868,21.79915,0.8901600000000001,32.62065,4,73.37155172413794,2,2444
3.81739,21.79997,0.8962200000000001,32.60947,4,73.26706896551724,2,2445
3.81739,21.79997,0.90227,32.62065,4,73.16275862068967,2,2446
3.81611,21.79915,0.9083,32.62065,4,73.05879310344828,2,2447
3.81546,21.79915,0.91438,32.62065,4,72.95396551724137,2,2448
3.81482,21.79915,0.92042,32.60947,4,72.8498275862069,2,2449
3.81418,21.79997,0.92648,32.62065,4,72.74534482758622,2,2450
3.81353,21.79997,0.93254,32.62065,4,72.64086206896552,2,2451
3.81289,21.79997,0.93861,32.60947,4,72.53620689655173,2,2452
3.81225,21.79915,0.94466,32.60947,4,72.43189655172414,2,2453
3.8116,21.79915,0.95069,32.60947,4,72.32793103448277,2,2454
3.81096,21.79915,0.95676,32.62065,4,72.22327586206897,2,2455
3.81031,21.79997,0.96282,32.62065,4,72.11879310344828,2,2456
3.80967,21.79997,0.96889,32.60947,4,72.01413793103448,2,2457
3.80903,21.79997,0.97493,32.60947,4,71.91000000000001,2,2458
3.80838,21.79997,0.98097,32.62065,4,71.80586206896552,2,2459
3.80774,21.79997,0.98706,32.60947,4,71.7008620689655,2,2460
3.8071,21.79915,0.99309,32.821870000000004,4,71.59689655172414,2,2461
3.80645,21.79915,0.99917,32.821870000000004,4,71.49206896551725,2,2462
3.80581,21.79915,1.00519,32.83305,4,71.38827586206897,2,2463
3.80517,21.79997,1.01127,32.83305,4,71.28344827586209,2,2464
3.80452,21.79997,1.0173,32.81069,4,71.17948275862071,2,2465
3.80388,21.79997,1.02338,32.821870000000004,4,71.0746551724138,2,2466
3.80259,21.79997,1.02944,32.821870000000004,4,70.97017241379311,2,2467
3.80195,21.79997,1.03549,32.821870000000004,4,70.86586206896551,2,2468
3.8013,21.79915,1.04155,32.821870000000004,4,70.76137931034484,2,2469
3.80066,21.79915,1.04761,32.83305,4,70.65689655172415,2,2470
3.80002,21.79915,1.05364,33.034279999999995,4,70.55293103448277,2,2471
3.79937,21.79915,1.0597,32.821870000000004,4,70.44844827586208,2,2472
3.79937,21.79915,1.06574,33.034279999999995,4,70.34431034482759,2,2473
3.79809,21.79997,1.0718299999999998,33.034279999999995,4,70.2393103448276,2,2474
3.79744,21.79997,1.07786,33.034279999999995,4,70.13534482758621,2,2475
3.79744,21.79997,1.08394,33.034279999999995,4,70.03051724137931,2,2476
3.7968,21.79997,1.08999,33.034279999999995,4,69.92620689655173,2,2477
3.79615,21.79915,1.09602,33.034279999999995,4,69.82224137931034,2,2478
3.79551,21.79915,1.10208,33.0231,4,69.71775862068966,2,2479
3.79487,21.79915,1.1081299999999998,33.034279999999995,4,69.61344827586208,2,2480
3.79422,21.79997,1.11421,33.034279999999995,4,69.50862068965517,2,2481
3.79294,21.79997,1.12027,33.034279999999995,4,69.40413793103448,2,2482
3.79229,21.79997,1.12632,33.2355,4,69.2998275862069,2,2483
3.79165,21.79997,1.13238,33.24668,4,69.1953448275862,2,2484
3.79101,21.79997,1.13842,33.24668,4,69.09120689655174,2,2485
3.79036,21.79997,1.14449,33.2355,4,68.98655172413794,2,2486
3.79036,21.79997,1.15052,33.2355,4,68.88258620689655,2,2487
3.78972,21.79997,1.15657,33.24668,4,68.77827586206897,2,2488
3.78907,21.79997,1.16265,33.24668,4,68.67344827586207,2,2489
3.78843,21.79915,1.1687,33.2355,4,68.56913793103449,2,2490
3.78714,21.79915,1.17475,33.24668,4,68.4648275862069,2,2491
3.78714,21.79915,1.18079,33.4479,4,68.36068965517242,2,2492
3.7865,21.79915,1.18687,33.4479,4,68.25586206896553,2,2493
3.78586,21.79915,1.19291,33.43672,4,68.15172413793103,2,2494
3.78521,21.79915,1.19899,33.4479,4,68.04689655172415,2,2495
3.78457,21.79915,1.20504,33.4479,4,67.94258620689656,2,2496
3.78393,21.79915,1.21107,33.4479,4,67.83862068965517,2,2497
3.78328,21.79915,1.21714,33.45908,4,67.7339655172414,2,2498
3.78264,21.79915,1.22319,33.64913,4,67.6296551724138,2,2499
3.78199,21.79915,1.22926,33.4479,4,67.525,2,2500
3.78135,21.79915,1.2353,33.66031,4,67.42086206896553,2,2501
3.78071,21.79915,1.24137,33.66031,4,67.31620689655173,2,2502
3.78006,21.79915,1.24741,33.66031,4,67.21206896551726,2,2503
3.77942,21.79915,1.25346,33.64913,4,67.10775862068967,2,2504
3.77878,21.79915,1.25951,33.66031,4,67.00344827586208,2,2505
3.77813,21.79915,1.2656,33.66031,4,66.89844827586208,2,2506
3.77749,21.79915,1.27163,33.66031,4,66.79448275862069,2,2507
3.77685,21.79915,1.2777,33.66031,4,66.6898275862069,2,2508
3.7762,21.79915,1.28376,33.66031,4,66.58534482758621,2,2509
3.7762,21.79915,1.28983,33.64913,4,66.48068965517243,2,2510
3.77491,21.79997,1.29588,33.87271,4,66.37637931034484,2,2511
3.77491,21.79997,1.30192,33.87271,4,66.27224137931034,2,2512
3.77427,21.79915,1.30799,33.87271,4,66.16758620689656,2,2513
3.77363,21.79997,1.31404,33.87271,4,66.06327586206896,2,2514
3.77298,21.79915,1.3201,33.87271,4,65.95879310344829,2,2515
3.7717,21.79915,1.32615,33.87271,4,65.85448275862069,2,2516
3.77105,21.79915,1.33221,33.87271,4,65.75,2,2517
3.77105,21.79915,1.33823,33.87271,4,65.64620689655172,2,2518
3.77041,21.79915,1.3443200000000002,33.87271,4,65.54120689655171,2,2519
3.76977,21.79915,1.35037,34.08511,4,65.43689655172415,2,2520
3.76912,21.79915,1.3564200000000002,33.87271,4,65.33258620689656,2,2521
3.76848,21.79915,1.36248,34.08511,4,65.22810344827587,2,2522
3.767830000000001,21.79997,1.36855,34.07393,4,65.12344827586207,2,2523
3.76719,21.79915,1.37457,34.08511,4,65.01965517241379,2,2524
3.76655,21.79997,1.38065,34.08511,4,64.9148275862069,2,2525
3.7659,21.79915,1.38668,34.09629,4,64.81086206896552,2,2526
3.76526,21.79915,1.39276,34.08511,4,64.70603448275862,2,2527
3.76526,21.79997,1.3988200000000002,34.08511,4,64.60155172413795,2,2528
3.76397,21.79997,1.40488,34.08511,4,64.49706896551726,2,2529
3.76397,21.79997,1.41093,34.28634,4,64.39275862068966,2,2530
3.76333,21.79997,1.41696,34.29752,4,64.28879310344828,2,2531
3.76269,21.79997,1.4230200000000002,34.28634,4,64.1843103448276,2,2532
3.76204,21.79915,1.4291,34.28634,4,64.07948275862068,2,2533
3.7614,21.79997,1.4351200000000002,34.29752,4,63.97568965517241,2,2534
3.76075,21.79915,1.44119,34.28634,4,63.87103448275863,2,2535
3.76011,21.79997,1.44726,34.29752,4,63.76637931034483,2,2536
3.75947,21.79915,1.4533200000000002,34.29752,4,63.66189655172413,2,2537
3.75882,21.79997,1.45937,34.28634,4,63.55758620689656,2,2538
3.75818,21.79997,1.4654200000000002,34.29752,4,63.45327586206898,2,2539
3.75818,21.79915,1.47147,34.487559999999995,4,63.34896551724139,2,2540
3.75754,21.79997,1.47753,34.487559999999995,4,63.2444827586207,2,2541
3.75689,21.79915,1.48358,34.498740000000005,4,63.14017241379311,2,2542
3.75625,21.79915,1.48964,34.498740000000005,4,63.03568965517241,2,2543
3.75561,21.79997,1.4957,34.498740000000005,4,62.93120689655172,2,2544
3.75496,21.79997,1.50175,34.487559999999995,4,62.82689655172413,2,2545
3.75432,21.79997,1.5078200000000002,34.498740000000005,4,62.722241379310354,2,2546
3.75367,21.79997,1.51385,34.498740000000005,4,62.61827586206898,2,2547
3.75303,21.79997,1.5199,34.71114,4,62.51396551724138,2,2548
3.75239,21.79997,1.52596,34.71114,4,62.40948275862068,2,2549
3.75174,21.79915,1.53201,34.71114,4,62.305172413793095,2,2550
3.7511,21.79997,1.53809,34.71114,4,62.20034482758622,2,2551
3.75046,21.79915,1.54414,34.72232,4,62.09603448275863,2,2552
3.75046,21.79997,1.55019,34.72232,4,61.99172413793104,2,2553
3.74981,21.79997,1.55624,34.71114,4,61.88741379310346,2,2554
3.74917,21.79915,1.5623,34.72232,4,61.78293103448277,2,2555
3.74853,21.79997,1.56837,34.71114,4,61.67827586206897,2,2556
3.74853,21.79915,1.57441,34.92355,4,61.574137931034485,2,2557
3.74788,21.79997,1.58047,34.71114,4,61.4696551724138,2,2558
3.74724,21.79915,1.58654,34.92355,4,61.365,2,2559
3.74659,21.79997,1.5926,34.92355,4,61.26051724137932,2,2560
3.74595,21.79997,1.59864,34.92355,4,61.15637931034483,2,2561
3.74531,21.79997,1.60469,34.92355,4,61.05206896551725,2,2562
3.74466,21.79997,1.61075,34.92355,4,60.94758620689655,2,2563
3.74402,21.79915,1.61682,34.92355,4,60.84293103448277,2,2564
3.74338,21.79915,1.62286,34.92355,4,60.73879310344828,2,2565
3.74338,21.79915,1.62892,35.13595,4,60.6343103448276,2,2566
3.74273,21.79915,1.63497,34.92355,4,60.53,2,2567
3.74209,21.79997,1.64102,35.12477,4,60.42568965517241,2,2568
3.74145,21.79997,1.64707,35.13595,4,60.32137931034482,2,2569
3.7408,21.79997,1.65314,34.92355,4,60.216724137931045,2,2570
3.74016,21.79915,1.65917,35.12477,4,60.11275862068965,2,2571
3.73951,21.79915,1.66526,35.12477,4,60.00775862068966,2,2572
3.73887,21.79915,1.6713,35.13595,4,59.90362068965519,2,2573
3.73887,21.79997,1.67736,35.12477,4,59.79913793103448,2,2574
3.73823,21.79997,1.68342,35.12477,4,59.6946551724138,2,2575
3.73758,21.79997,1.68945,35.12477,4,59.59068965517242,2,2576
3.73694,21.79915,1.69551,35.12477,4,59.486206896551735,2,2577
3.73694,21.79915,1.7015900000000002,35.33717,4,59.381379310344826,2,2578
3.7363,21.79915,1.70762,35.12477,4,59.27741379310346,2,2579
3.73565,21.79915,1.71368,35.33717,4,59.172931034482765,2,2580
3.73501,21.79997,1.71975,35.33717,4,59.068275862068965,2,2581
3.73437,21.79997,1.7258099999999998,35.33717,4,58.96379310344828,2,2582
3.73372,21.79915,1.73184,35.33717,4,58.8598275862069,2,2583
3.73372,21.79915,1.73792,35.33717,4,58.75500000000001,2,2584
3.73308,21.79915,1.74397,35.33717,4,58.65068965517242,2,2585
3.73243,21.79915,1.75,35.325990000000004,4,58.54672413793104,2,2586
3.73179,21.79997,1.75607,35.325990000000004,4,58.44206896551725,2,2587
3.73115,21.79997,1.76213,35.54958,4,58.33758620689655,2,2588
3.7305,21.79915,1.76818,35.54958,4,58.23327586206897,2,2589
3.72986,21.79915,1.77423,35.54958,4,58.12896551724138,2,2590
3.72986,21.79997,1.7802900000000002,35.54958,4,58.0244827586207,2,2591
3.72922,21.79915,1.78637,35.54958,4,57.9196551724138,2,2592
3.72857,21.79997,1.79242,35.54958,4,57.81534482758621,2,2593
3.72857,21.79997,1.79847,35.54958,4,57.71103448275863,2,2594
3.72793,21.79997,1.8045,35.54958,4,57.60706896551725,2,2595
3.72729,21.79915,1.81058,35.54958,4,57.50224137931036,2,2596
3.72664,21.79997,1.81663,35.54958,4,57.39793103448276,2,2597
3.72664,21.79997,1.82267,35.54958,4,57.29379310344828,2,2598
3.726,21.79997,1.8287400000000005,35.7508,4,57.18913793103447,2,2599
3.72535,21.79915,1.8348,35.54958,4,57.0846551724138,2,2600
3.72471,21.79915,1.84085,35.76198,4,56.98034482758621,2,2601
3.72407,21.79915,1.84692,35.76198,4,56.875689655172415,2,2602
3.72407,21.79997,1.85295,35.76198,4,56.77172413793104,2,2603
3.72342,21.79997,1.85903,35.7508,4,56.66689655172415,2,2604
3.72278,21.79997,1.86506,35.76198,4,56.56293103448277,2,2605
3.72214,21.79915,1.87111,35.76198,4,56.45862068965518,2,2606
3.72149,21.79915,1.87718,35.76198,4,56.35396551724138,2,2607
3.72149,21.79915,1.88323,35.76198,4,56.2496551724138,2,2608
3.72085,21.79915,1.88928,35.76198,4,56.14534482758621,2,2609
3.72021,21.79997,1.89536,35.9632,4,56.04051724137932,2,2610
3.71956,21.79997,1.90143,35.77316,4,55.93586206896553,2,2611
3.71892,21.79915,1.90747,35.76198,4,55.83172413793104,2,2612
3.71892,21.79915,1.91352,35.9632,4,55.72741379310345,2,2613
3.71827,21.79915,1.91957,35.9632,4,55.62310344827586,2,2614
3.71763,21.79915,1.92563,35.9632,4,55.51862068965518,2,2615
3.71763,21.79997,1.9317,35.9632,4,55.41396551724138,2,2616
3.71699,21.79997,1.93775,35.9632,4,55.30965517241379,2,2617
3.71634,21.79915,1.94379,35.9632,4,55.20551724137931,2,2618
3.71634,21.79915,1.94986,35.97438,4,55.100862068965526,2,2619
3.7157,21.79915,1.95589,35.9632,4,54.99689655172414,2,2620
3.71506,21.79915,1.96194,36.17561,4,54.89258620689655,2,2621
3.71441,21.79997,1.96801,36.17561,4,54.78793103448277,2,2622
3.71441,21.79997,1.97408,36.17561,4,54.68327586206897,2,2623
3.71377,21.79915,1.98013,36.16443,4,54.57896551724139,2,2624
3.713130000000001,21.79915,1.98619,36.16443,4,54.4744827586207,2,2625
3.71248,21.79915,1.99223,36.16443,4,54.37034482758621,2,2626
3.71248,21.79997,1.99829,36.16443,4,54.265862068965525,2,2627
3.71184,21.79997,2.00434,36.16443,4,54.16155172413793,2,2628
3.71119,21.79997,2.0104,36.17561,4,54.057068965517246,2,2629
3.71055,21.79997,2.01647,36.17561,4,53.95241379310345,2,2630
3.70991,21.79997,2.02253,36.17561,4,53.84793103448276,2,2631
3.70991,21.79997,2.02858,36.38801,4,53.74362068965518,2,2632
3.70926,21.79915,2.03463,36.16443,4,53.63931034482759,2,2633
3.70862,21.79915,2.04069,36.38801,4,53.5348275862069,2,2634
3.70862,21.79915,2.04672,36.38801,4,53.43086206896552,2,2635
3.707980000000001,21.79915,2.0528,36.16443,4,53.32603448275863,2,2636
3.707980000000001,21.79997,2.05885,36.38801,4,53.22172413793104,2,2637
3.70733,21.79997,2.0649,36.38801,4,53.11741379310345,2,2638
3.70669,21.79997,2.07095,36.38801,4,53.01310344827587,2,2639
3.70605,21.79997,2.07702,36.37683,4,52.90844827586208,2,2640
3.70605,21.79915,2.08306,36.38801,4,52.804310344827584,2,2641
3.7054,21.79915,2.08913,36.38801,4,52.6996551724138,2,2642
3.70476,21.79997,2.09519,36.38801,4,52.59517241379311,2,2643
3.70476,21.79915,2.10122,36.58923,4,52.49120689655173,2,2644
3.70411,21.79915,2.10728,36.58923,4,52.38672413793104,2,2645
3.70411,21.79997,2.11335,36.58923,4,52.28206896551724,2,2646
3.70347,21.79997,2.1194,36.58923,4,52.17775862068966,2,2647
3.702830000000001,21.79915,2.12544,36.58923,4,52.07362068965517,2,2648
3.70218,21.79915,2.13152,36.60041,4,51.96879310344829,2,2649
3.70218,21.79915,2.13758,36.60041,4,51.8643103448276,2,2650
3.70154,21.79997,2.14361,36.58923,4,51.760344827586216,2,2651
3.7009,21.79915,2.14966,36.58923,4,51.65603448275863,2,2652
3.7009,21.79997,2.15573,36.58923,4,51.55137931034483,2,2653
3.70025,21.79997,2.1618,36.58923,4,51.44672413793104,2,2654
3.69961,21.79997,2.16785,36.60041,4,51.34241379310345,2,2655
3.69897,21.79997,2.1739,36.80164,4,51.23810344827586,2,2656
3.69897,21.79915,2.17994,36.80164,4,51.13396551724138,2,2657
3.69832,21.79915,2.18603,36.80164,4,51.02896551724138,2,2658
3.69832,21.79915,2.19206,36.80164,4,50.925,2,2659
3.69768,21.79915,2.19814,36.80164,4,50.8201724137931,2,2660
3.69703,21.79915,2.20418,36.80164,4,50.71603448275862,2,2661
3.69703,21.79997,2.21023,36.79046,4,50.61172413793104,2,2662
3.69639,21.79997,2.21628,36.80164,4,50.50741379310346,2,2663
3.69639,21.79997,2.22234,36.79046,4,50.40293103448277,2,2664
3.69575,21.79997,2.2284,36.80164,4,50.29844827586207,2,2665
3.6951,21.79915,2.23446,36.80164,4,50.19396551724139,2,2666
3.6951,21.79915,2.24052,36.80164,4,50.08948275862069,2,2667
3.69446,21.79915,2.24655,37.00286,4,49.98551724137931,2,2668
3.69382,21.79997,2.2526,37.00286,4,49.88120689655173,2,2669
3.69382,21.79915,2.25866,37.00286,4,49.77672413793104,2,2670
3.69317,21.79997,2.26474,37.01404,4,49.67189655172414,2,2671
3.69253,21.79997,2.27078,37.01404,4,49.56775862068967,2,2672
3.69253,21.79997,2.27686,37.00286,4,49.46293103448276,2,2673
3.69189,21.79997,2.28291,37.00286,4,49.35862068965517,2,2674
3.69189,21.79915,2.28895,37.00286,4,49.254482758620696,2,2675
3.69124,21.79915,2.295,37.01404,4,49.15017241379311,2,2676
3.69124,21.79915,2.30107,37.21526,4,49.04551724137932,2,2677
3.6906,21.79915,2.3071,37.00286,4,48.94155172413793,2,2678
3.68995,21.79915,2.31318,37.18173,4,48.83672413793104,2,2679
3.68931,21.79915,2.31923,37.00286,4,48.732413793103454,2,2680
3.68931,21.79997,2.3252900000000003,37.21526,4,48.62793103448276,2,2681
3.68867,21.79997,2.3313200000000003,37.22644,4,48.523965517241386,2,2682
3.68867,21.79997,2.33741,37.22644,4,48.418965517241375,2,2683
3.68802,21.79915,2.34344,37.21526,4,48.315,2,2684
3.68802,21.79997,2.34951,37.21526,4,48.21034482758621,2,2685
3.68738,21.79915,2.35555,37.21526,4,48.106206896551726,2,2686
3.68674,21.79915,2.3616,37.22644,4,48.00189655172414,2,2687
3.68674,21.79997,2.36768,37.22644,4,47.89706896551724,2,2688
3.68609,21.79997,2.37372,37.22644,4,47.79293103448276,2,2689
3.68609,21.79915,2.37978,37.22644,4,47.68844827586207,2,2690
3.68545,21.79915,2.38585,37.42767,4,47.583793103448286,2,2691
3.68545,21.79997,2.39191,37.2488,4,47.47931034482759,2,2692
3.68481,21.79997,2.39793,37.42767,4,47.37551724137931,2,2693
3.68416,21.79915,2.404,37.43885,4,47.27086206896553,2,2694
3.68416,21.79997,2.41005,37.42767,4,47.16655172413794,2,2695
3.68352,21.79997,2.4161,37.42767,4,47.06224137931035,2,2696
3.68352,21.79915,2.42216,37.42767,4,46.95775862068966,2,2697
3.68287,21.79997,2.42823,37.42767,4,46.85310344827586,2,2698
3.68287,21.79997,2.43427,37.42767,4,46.74896551724138,2,2699
3.68223,21.79997,2.4403200000000003,37.42767,4,46.64465517241379,2,2700
3.68223,21.79915,2.4464,37.43885,4,46.5398275862069,2,2701
3.68159,21.79997,2.45244,37.42767,4,46.43568965517242,2,2702
3.68159,21.79915,2.45851,37.42767,4,46.33103448275863,2,2703
3.68094,21.79997,2.46456,37.42767,4,46.22672413793104,2,2704
3.6803,21.79915,2.47063,37.65125,4,46.12206896551725,2,2705
3.6803,21.79915,2.47667,37.64007,4,46.01793103448277,2,2706
3.67966,21.79997,2.48274,37.64007,4,45.91327586206897,2,2707
3.67901,21.79997,2.48878,37.64007,4,45.809137931034485,2,2708
3.67901,21.79997,2.49485,37.64007,4,45.70448275862069,2,2709
3.67837,21.79997,2.50091,37.64007,4,45.6,2,2710
3.67837,21.79915,2.50696,37.65125,4,45.49568965517243,2,2711
3.67773,21.79915,2.5129900000000003,37.64007,4,45.39172413793104,2,2712
3.67773,21.79915,2.51906,37.65125,4,45.28706896551725,2,2713
3.67708,21.79997,2.52511,37.64007,4,45.18275862068965,2,2714
3.67708,21.79915,2.53117,37.85247,4,45.07827586206897,2,2715
3.67644,21.79997,2.53723,37.85247,4,44.97379310344828,2,2716
3.67644,21.79915,2.54328,37.85247,4,44.86948275862069,2,2717
3.67579,21.79915,2.54934,37.85247,4,44.765000000000015,2,2718
3.67579,21.79997,2.55538,37.85247,4,44.66086206896552,2,2719
3.67515,21.79915,2.56144,37.85247,4,44.55637931034483,2,2720
3.67515,21.79997,2.56752,37.85247,4,44.451551724137936,2,2721
3.67451,21.79997,2.57357,37.85247,4,44.34724137931035,2,2722
3.67451,21.79997,2.57961,37.85247,4,44.24310344827587,2,2723
3.67386,21.79915,2.58568,37.85247,4,44.13844827586208,2,2724
3.67386,21.79915,2.59171,37.84129,4,44.0344827586207,2,2725
3.67322,21.79915,2.59778,37.85247,4,43.9298275862069,2,2726
3.67322,21.79997,2.60384,37.85247,4,43.82534482758621,2,2727
3.67258,21.79915,2.60989,38.07606,4,43.72103448275863,2,2728
3.67258,21.79997,2.61595,38.06488,4,43.616551724137935,2,2729
3.67193,21.79997,2.62202,38.06488,4,43.51189655172414,2,2730
3.67193,21.79997,2.62807,38.06488,4,43.40758620689655,2,2731
3.67129,21.79997,2.63413,38.06488,4,43.30310344827587,2,2732
3.67129,21.79997,2.64017,38.06488,4,43.19896551724138,2,2733
3.67065,21.79997,2.64624,38.06488,4,43.09431034482759,2,2734
3.67065,21.79915,2.65226,38.06488,4,42.99051724137932,2,2735
3.67,21.79915,2.65833,38.06488,4,42.88586206896552,2,2736
3.67,21.79915,2.66438,38.0537,4,42.78155172413794,2,2737
3.66936,21.79997,2.67046,38.06488,4,42.67672413793104,2,2738
3.66936,21.79997,2.6764900000000003,38.06488,4,42.572758620689655,2,2739
3.66871,21.79997,2.68256,38.2661,4,42.46810344827587,2,2740
3.66871,21.79997,2.68861,38.27728,4,42.36379310344828,2,2741
3.66807,21.79997,2.69467,38.27728,4,42.2593103448276,2,2742
3.66807,21.79915,2.70071,38.2661,4,42.15517241379311,2,2743
3.66743,21.79915,2.70678,38.2661,4,42.05051724137931,2,2744
3.66743,21.79915,2.71285,38.27728,4,41.945862068965525,2,2745
3.66743,21.79997,2.71888,38.2661,4,41.84189655172414,2,2746
3.66678,21.79997,2.72495,38.27728,4,41.73724137931035,2,2747
3.66678,21.79997,2.73101,38.27728,4,41.632758620689664,2,2748
3.66614,21.79915,2.7370400000000004,38.4785,4,41.52879310344827,2,2749
3.66614,21.79915,2.74311,38.27728,4,41.42413793103449,2,2750
3.66614,21.79915,2.74917,38.2661,4,41.3196551724138,2,2751
3.6655,21.79915,2.75523,38.4785,4,41.21517241379311,2,2752
3.6655,21.79915,2.76128,38.48968,4,41.11086206896552,2,2753
3.66485,21.79997,2.76735,38.4785,4,41.00620689655173,2,2754
3.66485,21.79997,2.7734,38.4785,4,40.90189655172414,2,2755
3.66421,21.79997,2.77944,38.4785,4,40.797758620689656,2,2756
3.66421,21.79997,2.78549,38.4785,4,40.69344827586208,2,2757
3.66421,21.79915,2.79157,38.4785,4,40.58862068965518,2,2758
3.66357,21.79915,2.79761,38.4785,4,40.48448275862069,2,2759
3.66357,21.79915,2.80368,38.4785,4,40.3798275862069,2,2760
3.66292,21.79915,2.8097,38.4785,4,40.27603448275863,2,2761
3.66292,21.79915,2.81577,38.4785,4,40.171379310344825,2,2762
3.66292,21.79997,2.82185,38.4785,4,40.06655172413794,2,2763
3.66228,21.79997,2.82788,38.69091,4,39.96258620689655,2,2764
3.66228,21.79997,2.83393,38.69091,4,39.85827586206897,2,2765
3.66163,21.79997,2.83999,38.69091,4,39.75379310344828,2,2766
3.66163,21.79997,2.8460400000000003,38.69091,4,39.649482758620685,2,2767
3.66163,21.79997,2.8521,38.67973,4,39.545,2,2768
3.66099,21.79915,2.85815,38.67973,4,39.44068965517241,2,2769
3.66099,21.79915,2.86421,38.69091,4,39.33620689655173,2,2770
3.66035,21.79915,2.87028,38.67973,4,39.23155172413794,2,2771
3.66035,21.79997,2.87631,38.69091,4,39.12758620689655,2,2772
3.6597,21.79915,2.88239,38.83624,4,39.02275862068966,2,2773
3.6597,21.79997,2.88844,38.89213,4,38.91844827586207,2,2774
3.6597,21.79997,2.89449,38.90331,4,38.814137931034494,2,2775
3.65906,21.79997,2.90055,38.90331,4,38.7096551724138,2,2776
3.65906,21.79997,2.90662,38.90331,4,38.605,2,2777
3.65842,21.79915,2.91267,38.90331,4,38.50068965517242,2,2778
3.65842,21.79915,2.91872,38.90331,4,38.396379310344834,2,2779
3.65842,21.79915,2.92476,38.90331,4,38.29224137931035,2,2780
3.65777,21.79915,2.93082,38.90331,4,38.18775862068966,2,2781
3.65777,21.79915,2.93689,38.90331,4,38.08310344827587,2,2782
3.65713,21.79997,2.94293,38.90331,4,37.97896551724138,2,2783
3.65713,21.79997,2.949,38.90331,4,37.8743103448276,2,2784
3.65713,21.79997,2.95507,38.90331,4,37.7696551724138,2,2785
3.65713,21.79915,2.96109,39.11571,4,37.66586206896552,2,2786
3.65649,21.79997,2.96715,39.11571,4,37.561379310344826,2,2787
3.65649,21.79915,2.97323,39.11571,4,37.45655172413794,2,2788
3.65649,21.79915,2.97926,39.11571,4,37.35258620689656,2,2789
3.65584,21.79915,2.98531,39.11571,4,37.24827586206897,2,2790
3.65584,21.79915,2.99137,39.11571,4,37.14379310344828,2,2791
3.65584,21.79915,2.99745,39.11571,4,37.03896551724138,2,2792
3.65584,21.79997,3.00348,39.11571,4,36.935,2,2793
3.6552,21.79915,3.00953,39.10453,4,36.83068965517242,2,2794
3.6552,21.79997,3.01559,39.11571,4,36.72620689655173,2,2795
3.6552,21.79997,3.02166,39.11571,4,36.62155172413794,2,2796
3.65455,21.79997,3.02771,39.31694,4,36.51724137931036,2,2797
3.65455,21.79915,3.03376,39.31694,4,36.41293103448276,2,2798
3.65455,21.79915,3.03981,39.30576,4,36.30862068965517,2,2799
3.65391,21.79915,3.04587,39.31694,4,36.20413793103449,2,2800
3.65391,21.79915,3.05193,39.30576,4,36.0996551724138,2,2801
3.65391,21.79997,3.05799,39.31694,4,35.9951724137931,2,2802
3.65327,21.79915,3.0640400000000003,39.31694,4,35.89086206896552,2,2803
3.65327,21.79997,3.07009,39.31694,4,35.78655172413794,2,2804
3.65327,21.79997,3.07618,39.31694,4,35.68155172413794,2,2805
3.65262,21.79997,3.0822,39.48462,4,35.577758620689664,2,2806
3.65262,21.79997,3.08826,39.51816,4,35.473275862068974,2,2807
3.65262,21.79997,3.0943400000000003,39.51816,4,35.36844827586207,2,2808
3.65262,21.79915,3.10038,39.529340000000005,4,35.26431034482759,2,2809
3.65198,21.79915,3.10646,39.529340000000005,4,35.15948275862069,2,2810
3.65198,21.79915,3.11249,39.51816,4,35.05551724137931,2,2811
3.65198,21.79915,3.11853,39.529340000000005,4,34.951379310344834,2,2812
3.65134,21.79915,3.12461,39.51816,4,34.84655172413793,2,2813
3.65134,21.79997,3.13068,39.529340000000005,4,34.741896551724146,2,2814
3.65134,21.79997,3.13672,39.73056,4,34.63775862068966,2,2815
3.65069,21.79997,3.14276,39.51816,4,34.53362068965517,2,2816
3.65069,21.79997,3.14881,39.73056,4,34.429310344827584,2,2817
3.65069,21.79997,3.15489,39.74174,4,34.3244827586207,2,2818
3.65069,21.79997,3.16093,39.73056,4,34.22034482758621,2,2819
3.65005,21.79997,3.167,39.73056,4,34.115689655172424,2,2820
3.65005,21.79915,3.1730400000000003,39.73056,4,34.01155172413793,2,2821
3.65005,21.79915,3.1791,39.73056,4,33.90706896551725,2,2822
3.64941,21.79915,3.18515,39.73056,4,33.80275862068966,2,2823
3.64941,21.79915,3.19121,39.73056,4,33.698275862068975,2,2824
3.64876,21.79915,3.19728,39.94297,4,33.593620689655175,2,2825
3.64876,21.79997,3.2033400000000003,39.94297,4,33.489137931034485,2,2826
3.64876,21.79997,3.2093700000000003,39.94297,4,33.3851724137931,2,2827
3.64812,21.79997,3.21542,39.94297,4,33.280862068965526,2,2828
3.64812,21.79915,3.22147,39.94297,4,33.17655172413793,2,2829
3.64812,21.79997,3.22755,39.94297,4,33.07172413793104,2,2830
3.64747,21.79915,3.23359,39.94297,4,32.96758620689656,2,2831
3.64747,21.79997,3.23965,39.94297,4,32.863103448275865,2,2832
3.64747,21.79997,3.24572,40.14419,4,32.75844827586207,2,2833
3.646830000000001,21.79915,3.25178,39.94297,4,32.65396551724138,2,2834
3.646830000000001,21.79915,3.25781,40.15537,4,32.550000000000004,2,2835
3.646830000000001,21.79997,3.26389,40.15537,4,32.44517241379311,2,2836
3.64619,21.79915,3.26993,40.15537,4,32.34103448275863,2,2837
3.64619,21.79915,3.27599,40.14419,4,32.23655172413793,2,2838
3.64619,21.79997,3.28203,40.15537,4,32.13241379310346,2,2839
3.64554,21.79997,3.28809,40.15537,4,32.02793103448276,2,2840
3.64554,21.79997,3.29414,40.15537,4,31.923620689655174,2,2841
3.64554,21.79997,3.3002199999999995,40.15537,4,31.81879310344829,2,2842
3.64554,21.79997,3.30625,40.35659,4,31.7148275862069,2,2843
3.6449,21.79997,3.3123400000000003,40.35659,4,31.609827586206897,2,2844
3.6449,21.79915,3.31837,40.36777,4,31.505862068965524,2,2845
3.6449,21.79915,3.3244300000000004,40.35659,4,31.401379310344826,2,2846
3.64426,21.79997,3.3305,40.36777,4,31.296724137931044,2,2847
3.64426,21.79915,3.33653,40.36777,4,31.192758620689656,2,2848
3.64426,21.79915,3.3426,40.36777,4,31.08810344827587,2,2849
3.64361,21.79915,3.34865,40.36777,4,30.98379310344828,2,2850
3.64361,21.79915,3.35472,40.35659,4,30.879137931034485,2,2851
3.64297,21.79915,3.36076,40.569,4,30.77500000000001,2,2852
3.64297,21.79997,3.36683,40.569,4,30.67034482758621,2,2853
3.64297,21.79915,3.3728800000000003,40.569,4,30.56603448275862,2,2854
3.64233,21.79997,3.37892,40.569,4,30.461896551724145,2,2855
3.64233,21.79915,3.38498,40.569,4,30.35741379310345,2,2856
3.64233,21.79997,3.39106,40.569,4,30.25258620689656,2,2857
3.641680000000001,21.79915,3.39711,40.7814,4,30.148275862068967,2,2858
3.641680000000001,21.79915,3.40315,40.7814,4,30.044137931034484,2,2859
3.64104,21.79997,3.4092300000000004,40.77022,4,29.939310344827582,2,2860
3.64104,21.79915,3.41526,40.7814,4,29.83534482758621,2,2861
3.64104,21.79915,3.42132,40.7814,4,29.73086206896552,2,2862
3.64039,21.79915,3.42737,40.7814,4,29.626551724137936,2,2863
3.64039,21.79915,3.4334300000000004,40.7814,4,29.52206896551724,2,2864
3.63975,21.79915,3.43949,40.7814,4,29.417586206896555,2,2865
3.63975,21.79915,3.44552,40.9938,4,29.31362068965517,2,2866
3.63911,21.79915,3.45159,40.9938,4,29.208965517241385,2,2867
3.63911,21.79997,3.45764,40.9938,4,29.1046551724138,2,2868
3.63846,21.79915,3.46371,40.98263,4,29.000000000000007,2,2869
3.63846,21.79997,3.46977,40.9938,4,28.89551724137932,2,2870
3.63846,21.79997,3.47582,40.9938,4,28.791206896551724,2,2871
3.63782,21.79997,3.4818800000000003,40.9938,4,28.68672413793104,2,2872
3.63782,21.79997,3.48791,40.9938,4,28.58275862068966,2,2873
3.63718,21.79997,3.49397,41.19503,4,28.478275862068973,2,2874
3.63718,21.79915,3.50003,41.20621,4,28.37379310344828,2,2875
3.636530000000001,21.79915,3.5061,41.20621,4,28.26913793103449,2,2876
3.636530000000001,21.79915,3.51214,41.19503,4,28.165000000000006,2,2877
3.636530000000001,21.79915,3.51822,41.19503,4,28.060172413793108,2,2878
3.63589,21.79997,3.52426,41.20621,4,27.95603448275863,2,2879
3.63589,21.79997,3.53033,41.19503,4,27.85137931034483,2,2880
3.63525,21.79997,3.53637,41.19503,4,27.74724137931036,2,2881
3.63525,21.79997,3.54244,41.19503,4,27.64258620689656,2,2882
3.63525,21.79997,3.54848,41.40743,4,27.53844827586208,2,2883
3.6346,21.79915,3.55453,41.40743,4,27.43413793103448,2,2884
3.6346,21.79915,3.5606,41.40743,4,27.329482758620696,2,2885
3.63396,21.79915,3.56665,41.40743,4,27.225172413793107,2,2886
3.63396,21.79915,3.57271,41.41861,4,27.12068965517242,2,2887
3.63331,21.79997,3.5787400000000003,41.60866,4,27.016724137931035,2,2888
3.63331,21.79997,3.58482,41.61983,4,26.911896551724137,2,2889
3.63267,21.79997,3.59086,41.60866,4,26.807758620689658,2,2890
3.63267,21.79997,3.59694,41.61983,4,26.702931034482763,2,2891
3.63203,21.79997,3.60298,41.60866,4,26.59879310344828,2,2892
3.63203,21.79915,3.60904,41.832240000000006,4,26.4943103448276,2,2893
3.63203,21.79915,3.61508,41.61983,4,26.39017241379312,2,2894
3.631380000000001,21.79915,3.62116,41.61983,4,26.28534482758621,2,2895
3.631380000000001,21.79915,3.6272,41.82106,4,26.181206896551725,2,2896
3.63074,21.79997,3.63327,41.832240000000006,4,26.076551724137936,2,2897
3.63074,21.79997,3.63931,41.832240000000006,4,25.972413793103453,2,2898
3.6301,21.79997,3.64538,41.832240000000006,4,25.867758620689663,2,2899
3.6301,21.79997,3.65142,41.82106,4,25.763620689655177,2,2900
3.62945,21.79997,3.65747,41.82106,4,25.65931034482759,2,2901
3.62945,21.79915,3.66353,42.03346,4,25.5548275862069,2,2902
3.62881,21.79915,3.66961,42.03346,4,25.450000000000003,2,2903
3.62881,21.79915,3.67564,42.04464,4,25.346034482758625,2,2904
3.62817,21.79915,3.68169,42.03346,4,25.24172413793104,2,2905
3.62752,21.79915,3.68775,42.03346,4,25.13724137931036,2,2906
3.62752,21.79915,3.69382,42.24586,4,25.03258620689656,2,2907
3.62688,21.79997,3.69988,42.04464,4,24.928103448275863,2,2908
3.62688,21.79997,3.70592,42.24586,4,24.823965517241387,2,2909
3.626230000000001,21.79997,3.71197,42.24586,4,24.7196551724138,2,2910
3.626230000000001,21.79997,3.71803,42.25704,4,24.615172413793104,2,2911
3.62559,21.79997,3.7241,42.24586,4,24.510517241379315,2,2912
3.62559,21.79997,3.73016,42.25704,4,24.406034482758624,2,2913
3.62495,21.79997,3.73622,42.45827,4,24.301551724137937,2,2914
3.62495,21.79997,3.74227,42.45827,4,24.19724137931035,2,2915
3.6243,21.79997,3.74832,42.45827,4,24.09293103448276,2,2916
3.6243,21.79915,3.75438,42.44709,4,23.98844827586208,2,2917
3.62366,21.79915,3.76041,42.45827,4,23.88448275862069,2,2918
3.62366,21.79915,3.766480000000001,42.45827,4,23.77982758620688,2,2919
3.62302,21.79915,3.77254,42.45827,4,23.675344827586216,2,2920
3.62302,21.79915,3.7786,42.44709,4,23.57086206896552,2,2921
3.62237,21.79915,3.78464,42.659490000000005,4,23.46672413793104,2,2922
3.62237,21.79915,3.79069,42.67067,4,23.36241379310345,2,2923
3.62173,21.79915,3.79675,42.67067,4,23.25793103448277,2,2924
3.62173,21.79915,3.8028,42.659490000000005,4,23.153620689655178,2,2925
3.62109,21.79915,3.80887,42.659490000000005,4,23.04896551724138,2,2926
3.62109,21.79997,3.81492,42.87189,4,22.9446551724138,2,2927
3.62044,21.79997,3.821,42.87189,4,22.83982758620689,2,2928
3.62044,21.79997,3.82705,42.67067,4,22.73551724137932,2,2929
3.6198,21.79997,3.83311,42.87189,4,22.631034482758626,2,2930
3.61915,21.79915,3.83913,42.87189,4,22.527241379310347,2,2931
3.61915,21.79915,3.84521,42.87189,4,22.422413793103456,2,2932
3.61851,21.79997,3.85126,42.87189,4,22.318103448275867,2,2933
