Repository: uw-mad-dash/Battery-SoC-Estimation

## Data
The [LiPo 5450 mAh cell](https://maxamps.com/products/lipo-5450-1s-3-7v-battery) data can be found in <em>data</em> directory 👀. We collected 48 discharging-charging cycles for CRates 1, 2, 3, and 4. The measurements were recorded at 1 second rate. To understand data better, we provided a [Jupyter](https://jupyter.org/) notebook <em>data_visualization.ipynb</em> in <em>notebooks</em> directory. We used [Jupyter Dash](https://github.com/plotly/jupyter-dash) library which allows to create interactive plots. Names of the columns in the csv files containing data should be self-explanatory, except column 'AhStep [Ah]'. This column represents the cell capacity in Ah.

File: data/CRate4_Cycle20.csv (part 1 of 4)
Voltage [V],Current [A],AhStep [Ah],TempBottom [C],CRate [-],SOC [%],Cycle [-],Time [s]
4.00855,21.79915,0.00607,31.98344,4,87.75827586206897,20,43117
4.0008300000000006,21.79915,0.01212,31.98344,4,87.65396551724137,20,43118
3.99632,21.79915,0.01817,31.99462,4,87.5496551724138,20,43119
3.99246,21.79997,0.02422,31.98344,4,87.44534482758621,20,43120
3.98796,21.79997,0.0303,31.99462,4,87.3405172413793,20,43121
3.9841,21.79997,0.03636,31.98344,4,87.23603448275863,20,43122
3.98088,21.79915,0.04241,31.98344,4,87.13172413793103,20,43123
3.97766,21.79915,0.04845,31.99462,4,87.02758620689656,20,43124
3.97508,21.79915,0.05449,31.99462,4,86.92344827586206,20,43125
3.97251,21.79997,0.06057,32.20702,4,86.81862068965518,20,43126
3.96994,21.79997,0.06663,32.20702,4,86.71413793103449,20,43127
3.96736,21.79997,0.07268,32.20702,4,86.60982758620689,20,43128
3.965430000000001,21.79915,0.07873,32.20702,4,86.50551724137931,20,43129
3.96286,21.79915,0.08479,32.20702,4,86.40103448275862,20,43130
3.96092,21.79915,0.09086,32.20702,4,86.29637931034483,20,43131
3.95835,21.79997,0.09691,32.20702,4,86.19206896551724,20,43132
3.95642,21.79997,0.10294,32.2182,4,86.08810344827586,20,43133
3.95449,21.79997,0.109,32.41943,4,85.98362068965517,20,43134
3.95256,21.79997,0.11507,32.40825,4,85.87896551724137,20,43135
3.95127,21.79915,0.12113,32.20702,4,85.77448275862069,20,43136
3.94934,21.79915,0.12718,32.41943,4,85.67017241379311,20,43137
3.94741,21.79915,0.13321,32.41943,4,85.56620689655172,20,43138
3.94612,21.79915,0.1393,32.41943,4,85.46120689655172,20,43139
3.94419,21.79915,0.14533,32.41943,4,85.35724137931034,20,43140
3.9429,21.79997,0.1514,32.41943,4,85.25258620689657,20,43141
3.94162,21.79997,0.15746,32.62065,4,85.14810344827586,20,43142
3.93968,21.79997,0.1635,32.62065,4,85.04396551724138,20,43143
3.9384,21.79997,0.16955,32.63183,4,84.9396551724138,20,43144
3.93711,21.79915,0.17563,32.62065,4,84.8348275862069,20,43145
3.93582,21.79915,0.18168,32.63183,4,84.73051724137932,20,43146
3.93454,21.79915,0.18772,32.63183,4,84.62637931034483,20,43147
3.93325,21.79915,0.19379,32.83305,4,84.52172413793103,20,43148
3.93196,21.79915,0.19984,32.83305,4,84.41741379310345,20,43149
3.93067,21.79997,0.20588,32.821870000000004,4,84.31327586206898,20,43150
3.92939,21.79997,0.2119599999999999,32.83305,4,84.20844827586208,20,43151
3.9281,21.79997,0.21799,32.83305,4,84.10448275862069,20,43152
3.92681,21.79997,0.2240599999999999,32.83305,4,83.9998275862069,20,43153
3.92488,21.79997,0.2301,32.84423,4,83.8956896551724,20,43154
3.92424,21.79915,0.23617,33.04546,4,83.79103448275862,20,43155
3.92295,21.79997,0.2422099999999999,33.04546,4,83.68689655172415,20,43156
3.92166,21.79915,0.24827,33.04546,4,83.58241379310346,20,43157
3.91973,21.79915,0.25436,33.04546,4,83.47741379310345,20,43158
3.91844,21.79997,0.26038,33.04546,4,83.37362068965517,20,43159
3.91716,21.79997,0.26644,33.25786,4,83.26913793103448,20,43160
3.91523,21.79997,0.27251,33.24668,4,83.1644827586207,20,43161
3.91458,21.79997,0.27856,33.24668,4,83.06017241379311,20,43162
3.9133,21.79997,0.28462,33.25786,4,82.9556896551724,20,43163
3.91201,21.79915,0.29069,33.25786,4,82.85103448275864,20,43164
3.91008,21.79915,0.29671,33.25786,4,82.74724137931034,20,43165
3.90879,21.79915,0.30277,33.25786,4,82.64275862068966,20,43166
3.9075,21.79915,0.30884,33.25786,4,82.53810344827586,20,43167
3.90622,21.79915,0.3149099999999999,33.45908,4,82.43344827586206,20,43168
3.90493,21.79915,0.32097,33.45908,4,82.32896551724137,20,43169
3.90364,21.79915,0.32699,33.45908,4,82.2251724137931,20,43170
3.90171,21.79997,0.33307,33.45908,4,82.12034482758621,20,43171
3.90042,21.79997,0.3391099999999999,33.45908,4,82.01620689655174,20,43172
3.89914,21.79915,0.34515,33.45908,4,81.91206896551724,20,43173
3.89785,21.79997,0.35124,33.45908,4,81.80706896551725,20,43174
3.89656,21.79997,0.35727,33.66031,4,81.70310344827587,20,43175
3.89527,21.79915,0.36334,33.47026,4,81.59844827586207,20,43176
3.89399,21.79997,0.36939,33.671490000000006,4,81.49413793103449,20,43177
3.8927,21.79915,0.37545,33.68266,4,81.3896551724138,20,43178
3.89141,21.79915,0.38151,33.51498,4,81.28517241379312,20,43179
3.89012,21.79997,0.3875699999999999,33.671490000000006,4,81.18068965517242,20,43180
3.88884,21.79915,0.39361,33.671490000000006,4,81.07655172413794,20,43181
3.88755,21.79915,0.39968,33.671490000000006,4,80.97189655172414,20,43182
3.88626,21.79915,0.40573,33.671490000000006,4,80.86758620689655,20,43183
3.88498,21.79915,0.4117699999999999,33.671490000000006,4,80.76344827586207,20,43184
3.88369,21.79997,0.41783,33.671490000000006,4,80.65896551724137,20,43185
3.88304,21.79997,0.4239,33.66031,4,80.5543103448276,20,43186
3.88176,21.79915,0.42994,33.671490000000006,4,80.4501724137931,20,43187
3.88047,21.79997,0.4360199999999999,33.671490000000006,4,80.3453448275862,20,43188
3.87918,21.79997,0.44206,33.671490000000006,4,80.24120689655173,20,43189
3.87854,21.79997,0.4481,33.671490000000006,4,80.13706896551723,20,43190
3.87725,21.79997,0.45418,33.671490000000006,4,80.03224137931035,20,43191
3.87596,21.79915,0.46024,33.671490000000006,4,79.92775862068966,20,43192
3.87468,21.79915,0.4662699999999999,33.671490000000006,4,79.82379310344828,20,43193
3.87403,21.79915,0.47234,33.671490000000006,4,79.71913793103448,20,43194
3.87275,21.79997,0.47839,33.87271,4,79.61482758620689,20,43195
3.8721,21.79997,0.48443,33.671490000000006,4,79.51068965517243,20,43196
3.87082,21.79915,0.4905199999999999,33.88389,4,79.40568965517241,20,43197
3.86953,21.79915,0.4965699999999999,33.671490000000006,4,79.30137931034483,20,43198
3.86888,21.79915,0.50262,33.88389,4,79.19706896551723,20,43199
3.8676,21.79915,0.50865,33.895070000000004,4,79.09310344827585,20,43200
3.86695,21.79915,0.51471,33.88389,4,78.98862068965518,20,43201
3.86567,21.79915,0.52079,33.88389,4,78.88379310344828,20,43202
3.86502,21.79915,0.52683,33.88389,4,78.7796551724138,20,43203
3.86374,21.79997,0.5329,33.88389,4,78.67500000000001,20,43204
3.86309,21.79997,0.53896,33.895070000000004,4,78.5705172413793,20,43205
3.86245,21.79997,0.54501,33.88389,4,78.46620689655171,20,43206
3.86116,21.79915,0.55106,33.88389,4,78.36189655172414,20,43207
3.86052,21.79915,0.55711,33.88389,4,78.25758620689656,20,43208
3.85987,21.79915,0.56315,33.88389,4,78.15344827586206,20,43209
3.85923,21.79915,0.5692,33.88389,4,78.04913793103448,20,43210
3.85794,21.79915,0.57527,33.88389,4,77.9444827586207,20,43211
3.8573,21.79997,0.58132,33.88389,4,77.84017241379311,20,43212
3.85666,21.79997,0.58737,33.88389,4,77.73586206896552,20,43213
3.85537,21.79915,0.59343,33.88389,4,77.63137931034484,20,43214
3.85472,21.79915,0.59951,33.87271,4,77.52655172413795,20,43215
3.85408,21.79997,0.60554,33.88389,4,77.42258620689654,20,43216
3.85344,21.79997,0.6116,33.88389,4,77.31810344827586,20,43217
3.85215,21.79997,0.61765,33.87271,4,77.21379310344827,20,43218
3.85151,21.79997,0.6237199999999999,33.88389,4,77.1091379310345,20,43219
3.85086,21.79997,0.62979,33.88389,4,77.0044827586207,20,43220
3.85022,21.79915,0.63581,33.88389,4,76.90068965517241,20,43221
3.84958,21.79915,0.64188,33.88389,4,76.79603448275863,20,43222
3.84893,21.79915,0.64794,33.88389,4,76.69155172413792,20,43223
3.84829,21.79997,0.6540199999999999,33.88389,4,76.58672413793103,20,43224
3.847,21.79997,0.66004,33.88389,4,76.48293103448277,20,43225
3.84636,21.79997,0.6661100000000001,33.88389,4,76.37827586206897,20,43226
3.84571,21.79997,0.67215,33.88389,4,76.27413793103449,20,43227
3.84507,21.79997,0.6782,33.88389,4,76.16982758620689,20,43228
3.84378,21.79915,0.6842600000000001,33.88389,4,76.0653448275862,20,43229
3.84314,21.79915,0.69035,33.88389,4,75.96034482758621,20,43230
3.8425,21.79915,0.6964,33.88389,4,75.85603448275863,20,43231
3.84185,21.79915,0.70244,33.88389,4,75.75189655172414,20,43232
3.84121,21.79915,0.7085,33.88389,4,75.64741379310345,20,43233
3.84056,21.79915,0.7145600000000001,33.88389,4,75.54293103448278,20,43234
3.83992,21.79997,0.7206100000000001,33.87271,4,75.43862068965518,20,43235
3.839280000000001,21.79997,0.72668,33.671490000000006,4,75.33396551724138,20,43236
3.83863,21.79997,0.7327100000000001,33.88389,4,75.23,20,43237
3.83735,21.79915,0.73878,33.88389,4,75.1253448275862,20,43238
3.8367,21.79915,0.74484,33.88389,4,75.02086206896551,20,43239
3.83606,21.79915,0.75089,33.88389,4,74.91655172413793,20,43240
3.83542,21.79915,0.75693,33.88389,4,74.81241379310346,20,43241
3.83477,21.79915,0.7630100000000001,33.88389,4,74.70758620689655,20,43242
3.83348,21.79915,0.76904,33.88389,4,74.60362068965517,20,43243
3.83284,21.79915,0.77512,33.88389,4,74.49879310344828,20,43244
3.8322,21.79915,0.78115,33.88389,4,74.39482758620689,20,43245
3.83155,21.79997,0.7872,33.87271,4,74.2905172413793,20,43246
3.83091,21.79915,0.79327,33.88389,4,74.18586206896552,20,43247
3.83027,21.79997,0.7993100000000001,33.88389,4,74.08172413793103,20,43248
3.82962,21.79997,0.8054,33.88389,4,73.97672413793104,20,43249
3.828980000000001,21.79997,0.8114399999999999,33.88389,4,73.87258620689654,20,43250
3.82834,21.79997,0.8175100000000001,33.88389,4,73.76793103448274,20,43251
3.82769,21.79915,0.8235399999999999,33.88389,4,73.66396551724138,20,43252
3.82705,21.79915,0.8296100000000001,33.895070000000004,4,73.5593103448276,20,43253
3.8264,21.79915,0.83567,33.88389,4,73.45482758620689,20,43254
3.82512,21.79915,0.84172,33.87271,4,73.35051724137932,20,43255
3.82447,21.79915,0.84775,33.88389,4,73.24655172413792,20,43256
3.823830000000001,21.79997,0.8538399999999999,33.88389,4,73.14155172413794,20,43257
3.82319,21.79997,0.8598899999999999,33.88389,4,73.03724137931034,20,43258
3.82254,21.79997,0.86592,33.88389,4,72.93327586206897,20,43259
3.82126,21.79997,0.8719899999999999,33.88389,4,72.82862068965517,20,43260
3.82126,21.79915,0.8780600000000001,33.88389,4,72.72396551724137,20,43261
3.82061,21.79915,0.8840899999999999,33.895070000000004,4,72.62,20,43262
3.81997,21.79915,0.8901700000000001,33.88389,4,72.5151724137931,20,43263
3.81932,21.79997,0.89623,33.87271,4,72.4106896551724,20,43264
3.81804,21.79997,0.90229,33.88389,4,72.30620689655173,20,43265
3.81739,21.79997,0.90833,33.87271,4,72.20206896551724,20,43266
3.81675,21.79997,0.91439,33.88389,4,72.09758620689655,20,43267
3.81611,21.79915,0.92045,33.88389,4,71.99310344827586,20,43268
3.81546,21.79915,0.92647,33.88389,4,71.88931034482758,20,43269
3.81482,21.79915,0.93255,33.87271,4,71.7844827586207,20,43270
3.81418,21.79915,0.9386,33.88389,4,71.6801724137931,20,43271
3.81353,21.79915,0.94466,34.09629,4,71.57568965517241,20,43272
3.81289,21.79997,0.9507,33.87271,4,71.47155172413792,20,43273
3.81225,21.79997,0.95676,34.09629,4,71.36706896551723,20,43274
3.8116,21.79915,0.96283,34.08511,4,71.26241379310343,20,43275
3.81096,21.79915,0.96889,34.08511,4,71.15793103448276,20,43276
3.81031,21.79915,0.97492,34.09629,4,71.05396551724138,20,43277
3.80967,21.79997,0.98101,34.09629,4,70.94896551724138,20,43278
3.80903,21.79997,0.98704,34.09629,4,70.845,20,43279
3.80838,21.79997,0.99312,34.09629,4,70.74017241379309,20,43280
3.80774,21.79915,0.99915,34.09629,4,70.63620689655173,20,43281
3.8071,21.79915,1.00522,34.09629,4,70.53155172413793,20,43282
3.80645,21.79915,1.01127,34.08511,4,70.42724137931035,20,43283
3.80581,21.79997,1.0173299999999998,34.09629,4,70.32275862068965,20,43284
3.80452,21.79997,1.02338,34.09629,4,70.21844827586206,20,43285
3.80388,21.79915,1.02942,34.08511,4,70.11431034482759,20,43286
3.80323,21.79915,1.0355,34.29752,4,70.00948275862069,20,43287
3.80259,21.79915,1.04155,34.29752,4,69.90517241379311,20,43288
3.80195,21.79997,1.04761,34.3087,4,69.80068965517242,20,43289
3.8013,21.79997,1.05364,34.3087,4,69.69672413793104,20,43290
3.80066,21.79915,1.05972,34.29752,4,69.59189655172415,20,43291
3.80002,21.79915,1.06578,34.3087,4,69.48741379310344,20,43292
3.79937,21.79997,1.07182,34.3087,4,69.38327586206897,20,43293
3.79873,21.79997,1.07789,34.29752,4,69.27862068965517,20,43294
3.79809,21.79997,1.08394,34.29752,4,69.17431034482759,20,43295
3.79744,21.79915,1.08999,34.29752,4,69.07000000000001,20,43296
3.7968,21.79915,1.0960299999999998,34.50992,4,68.96586206896552,20,43297
3.79615,21.79915,1.1021,34.50992,4,68.86120689655172,20,43298
3.79551,21.79997,1.10817,34.50992,4,68.75655172413792,20,43299
3.79487,21.79997,1.11422,34.29752,4,68.65224137931034,20,43300
3.79358,21.79997,1.12027,34.50992,4,68.54793103448274,20,43301
3.79294,21.79915,1.1263299999999998,34.50992,4,68.44344827586207,20,43302
3.79229,21.79915,1.13237,34.5211,4,68.33931034482758,20,43303
3.79165,21.79915,1.13844,34.50992,4,68.2346551724138,20,43304
3.79101,21.79997,1.14447,34.72232,4,68.13068965517242,20,43305
3.79036,21.79997,1.15055,34.50992,4,68.02586206896552,20,43306
3.78972,21.79997,1.15659,34.72232,4,67.92172413793104,20,43307
3.78972,21.79915,1.16265,34.72232,4,67.81724137931035,20,43308
3.78907,21.79915,1.1687,34.5211,4,67.71293103448275,20,43309
3.78843,21.79997,1.17475,34.72232,4,67.60862068965517,20,43310
3.78714,21.79997,1.1808299999999998,34.72232,4,67.50379310344829,20,43311
3.78714,21.79997,1.18688,34.72232,4,67.39948275862069,20,43312
3.7865,21.79997,1.19292,34.72232,4,67.2953448275862,20,43313
3.78586,21.79915,1.19897,34.72232,4,67.19103448275862,20,43314
3.78521,21.79915,1.20505,34.72232,4,67.08620689655173,20,43315
3.78457,21.79997,1.21109,34.72232,4,66.98206896551724,20,43316
3.78393,21.79997,1.21717,34.93473,4,66.87724137931035,20,43317
3.78328,21.79997,1.2232,34.93473,4,66.77327586206896,20,43318
3.78199,21.79915,1.22925,34.93473,4,66.66896551724139,20,43319
3.78135,21.79915,1.23531,34.93473,4,66.56448275862068,20,43320
3.78071,21.79915,1.24137,34.93473,4,66.46000000000001,20,43321
3.78071,21.79997,1.24741,34.93473,4,66.35586206896552,20,43322
3.78006,21.79997,1.25347,34.93473,4,66.25137931034483,20,43323
3.77942,21.79997,1.25952,34.93473,4,66.14706896551724,20,43324
3.77878,21.79915,1.26561,34.93473,4,66.04206896551725,20,43325
3.77813,21.79915,1.27164,34.93473,4,65.93810344827585,20,43326
3.77749,21.79915,1.27772,35.14713,4,65.83327586206897,20,43327
3.77685,21.79997,1.28377,35.13595,4,65.72896551724138,20,43328
3.7762,21.79997,1.2898,35.14713,4,65.62499999999999,20,43329
3.77556,21.79997,1.29586,35.14713,4,65.52051724137931,20,43330
3.77491,21.79915,1.30195,35.13595,4,65.41551724137932,20,43331
3.77427,21.79915,1.30797,35.14713,4,65.31172413793104,20,43332
3.77363,21.79915,1.31402,35.13595,4,65.20741379310344,20,43333
3.77298,21.79915,1.3201,35.14713,4,65.10258620689655,20,43334
3.77234,21.79997,1.32616,35.14713,4,64.99810344827587,20,43335
3.7717,21.79997,1.33219,35.34835,4,64.89413793103449,20,43336
3.77105,21.79997,1.33827,35.34835,4,64.78931034482758,20,43337
3.77041,21.79997,1.34431,35.34835,4,64.6851724137931,20,43338
3.76977,21.79915,1.35036,35.34835,4,64.58086206896552,20,43339
3.76912,21.79915,1.35641,35.34835,4,64.47655172413795,20,43340
3.76848,21.79915,1.3625,35.34835,4,64.37155172413793,20,43341
3.76848,21.79915,1.36855,35.34835,4,64.26724137931035,20,43342
3.767830000000001,21.79997,1.37458,35.34835,4,64.16327586206897,20,43343
3.76719,21.79915,1.38065,35.34835,4,64.05862068965517,20,43344
3.76655,21.79997,1.38671,35.34835,4,63.95413793103449,20,43345
3.7659,21.79997,1.39274,35.34835,4,63.85017241379311,20,43346
3.76526,21.79997,1.39883,35.57193,4,63.7451724137931,20,43347
3.76462,21.79997,1.40486,35.57193,4,63.64120689655172,20,43348
3.76397,21.79997,1.41095,35.57193,4,63.53620689655173,20,43349
3.76333,21.79997,1.41698,35.57193,4,63.43224137931036,20,43350
3.76269,21.79915,1.42303,35.560759999999995,4,63.327931034482766,20,43351
3.76204,21.79915,1.42908,35.560759999999995,4,63.22362068965518,20,43352
3.7614,21.79915,1.43513,35.57193,4,63.11931034482758,20,43353
3.76075,21.79915,1.4412200000000002,35.560759999999995,4,63.01431034482758,20,43354
3.76011,21.79997,1.44727,35.560759999999995,4,62.90999999999999,20,43355
3.75947,21.79997,1.45331,35.560759999999995,4,62.80586206896552,20,43356
3.75882,21.79997,1.45936,35.77316,4,62.70155172413793,20,43357
3.75882,21.79915,1.46544,35.77316,4,62.59672413793104,20,43358
3.75818,21.79997,1.47149,35.77316,4,62.492413793103445,20,43359
3.75754,21.79915,1.47753,35.77316,4,62.38827586206897,20,43360
3.75689,21.79915,1.48361,35.77316,4,62.28344827586208,20,43361
3.75625,21.79997,1.48964,35.77316,4,62.179482758620686,20,43362
3.75561,21.79915,1.49571,35.77316,4,62.074827586206894,20,43363
3.75496,21.79997,1.50175,35.78434,4,61.97068965517241,20,43364
3.75432,21.79997,1.5078,35.77316,4,61.86637931034482,20,43365
3.75367,21.79997,1.51386,35.98556,4,61.76189655172414,20,43366
3.75303,21.79915,1.5199200000000002,35.97438,4,61.65741379310345,20,43367
3.75239,21.79997,1.52597,35.97438,4,61.55310344827586,20,43368
3.75174,21.79997,1.53204,35.97438,4,61.44844827586206,20,43369
3.7511,21.79997,1.53809,35.98556,4,61.344137931034496,20,43370
3.75046,21.79997,1.54413,35.97438,4,61.24,20,43371
3.75046,21.79997,1.5502200000000002,35.97438,4,61.135,20,43372
3.74981,21.79997,1.55628,35.97438,4,61.03051724137931,20,43373
3.74917,21.79915,1.5623,35.97438,4,60.926724137931046,20,43374
3.74853,21.79997,1.56839,36.17561,4,60.82172413793104,20,43375
3.74788,21.79997,1.57443,36.18679,4,60.71758620689655,20,43376
3.74788,21.79915,1.58047,36.18679,4,60.61344827586207,20,43377
3.74659,21.79915,1.58653,36.17561,4,60.50896551724138,20,43378
3.74659,21.79997,1.59258,36.17561,4,60.40465517241379,20,43379
3.74595,21.79915,1.59866,36.18679,4,60.2998275862069,20,43380
3.74531,21.79915,1.60471,36.18679,4,60.195517241379314,20,43381
3.74466,21.79997,1.61076,36.18679,4,60.091206896551725,20,43382
3.74402,21.79997,1.61679,36.17561,4,59.98724137931035,20,43383
3.74338,21.79997,1.62286,36.18679,4,59.88258620689655,20,43384
3.74338,21.79997,1.62893,36.18679,4,59.77793103448277,20,43385
3.74273,21.79997,1.63499,36.18679,4,59.67344827586207,20,43386
3.74209,21.79997,1.64103,36.18679,4,59.56931034482759,20,43387
3.74145,21.79915,1.64708,36.18679,4,59.465,20,43388
3.7408,21.79915,1.65313,36.38801,4,59.36068965517241,20,43389
3.74016,21.79915,1.6591900000000002,36.39919,4,59.25620689655173,20,43390
3.73951,21.79997,1.66524,36.39919,4,59.15189655172414,20,43391
3.73887,21.79915,1.67131,36.39919,4,59.04724137931034,20,43392
3.73887,21.79915,1.67737,36.39919,4,58.94275862068966,20,43393
3.73823,21.79997,1.68343,36.39919,4,58.83827586206896,20,43394
3.73758,21.79915,1.6894900000000002,36.38801,4,58.73379310344828,20,43395
3.73694,21.79915,1.69553,36.39919,4,58.6296551724138,20,43396
3.7363,21.79915,1.7015900000000002,36.60041,4,58.5251724137931,20,43397
3.73565,21.79915,1.70763,36.60041,4,58.42103448275862,20,43398
3.73565,21.79915,1.7136900000000002,36.39919,4,58.31655172413792,20,43399
3.73501,21.79915,1.71975,36.60041,4,58.21206896551723,20,43400
3.73437,21.79997,1.7257900000000002,36.60041,4,58.10793103448276,20,43401
3.73372,21.79915,1.73185,36.60041,4,58.00344827586208,20,43402
3.73308,21.79997,1.73793,36.61159,4,57.89862068965519,20,43403
3.73308,21.79997,1.74396,36.60041,4,57.79465517241378,20,43404
3.73243,21.79997,1.75003,36.60041,4,57.690000000000005,20,43405
3.73179,21.79915,1.7560900000000002,36.60041,4,57.58551724137931,20,43406
3.73115,21.79997,1.76214,36.60041,4,57.48120689655173,20,43407
3.7305,21.79997,1.7682,36.60041,4,57.37672413793103,20,43408
3.72986,21.79997,1.77424,36.60041,4,57.27258620689656,20,43409
3.72922,21.79997,1.7803,36.81282,4,57.16810344827587,20,43410
3.72922,21.79915,1.78636,36.81282,4,57.06362068965517,20,43411
3.72857,21.79997,1.7924099999999998,36.81282,4,56.95931034482759,20,43412
3.72793,21.79997,1.79849,36.81282,4,56.85448275862069,20,43413
3.72729,21.79997,1.8045400000000005,36.81282,4,56.750172413793095,20,43414
3.72729,21.79915,1.81059,36.80164,4,56.64586206896552,20,43415
3.72664,21.79915,1.8166400000000005,36.81282,4,56.541551724137925,20,43416
3.726,21.79915,1.82271,36.81282,4,56.43689655172414,20,43417
3.72535,21.79915,1.82873,36.81282,4,56.33310344827586,20,43418
3.72535,21.79915,1.8348,36.81282,4,56.22844827586207,20,43419
3.72471,21.79915,1.84087,36.81282,4,56.123793103448286,20,43420
3.72407,21.79997,1.84693,37.02522,4,56.01931034482758,20,43421
3.72342,21.79997,1.85297,37.01404,4,55.9151724137931,20,43422
3.72342,21.79997,1.85902,37.01404,4,55.81086206896551,20,43423
3.72278,21.79997,1.8651,37.01404,4,55.70603448275863,20,43424
3.72214,21.79997,1.87115,37.01404,4,55.60172413793104,20,43425
3.72149,21.79915,1.8772,37.01404,4,55.49741379310345,20,43426
3.72085,21.79997,1.88326,37.01404,4,55.39293103448276,20,43427
3.72021,21.79915,1.8893,37.02522,4,55.28879310344828,20,43428
3.72021,21.79915,1.89534,37.01404,4,55.18465517241379,20,43429
3.71956,21.79915,1.90142,37.02522,4,55.0798275862069,20,43430
3.71892,21.79915,1.90745,37.02522,4,54.97586206896552,20,43431
3.71827,21.79915,1.91352,37.23762,4,54.871206896551726,20,43432
3.71827,21.79997,1.9196,37.23762,4,54.76637931034482,20,43433
3.71763,21.79997,1.92564,37.23762,4,54.662241379310345,20,43434
3.71763,21.79915,1.93168,37.22644,4,54.558103448275865,20,43435
3.71699,21.79915,1.93776,37.23762,4,54.45327586206897,20,43436
3.71634,21.79915,1.9438,37.22644,4,54.34913793103449,20,43437
3.7157,21.79997,1.94985,37.23762,4,54.2448275862069,20,43438
3.7157,21.79997,1.95593,37.23762,4,54.14,20,43439
3.71506,21.79997,1.96198,37.23762,4,54.03568965517241,20,43440
3.71441,21.79915,1.96804,37.22644,4,53.93120689655172,20,43441
3.71441,21.79915,1.97409,37.23762,4,53.82689655172415,20,43442
3.71377,21.79915,1.98013,37.23762,4,53.72275862068965,20,43443
3.713130000000001,21.79997,1.98619,37.22644,4,53.61827586206898,20,43444
3.71248,21.79997,1.99223,37.45003,4,53.51413793103448,20,43445
3.71248,21.79997,1.99829,37.43885,4,53.4096551724138,20,43446
3.71184,21.79997,2.00435,37.45003,4,53.30517241379311,20,43447
3.71119,21.79915,2.01043,37.45003,4,53.20034482758621,20,43448
3.70991,21.79915,2.01646,37.43885,4,53.09637931034483,20,43449
3.71119,21.79997,2.02253,37.45003,4,52.99172413793103,20,43450
3.70991,21.79997,2.02856,37.43885,4,52.88775862068965,20,43451
3.70926,21.79997,2.03462,37.45003,4,52.78327586206897,20,43452
3.70862,21.79997,2.04071,37.45003,4,52.678275862068965,20,43453
3.70862,21.79915,2.04677,37.45003,4,52.573793103448274,20,43454
3.707980000000001,21.79915,2.0527900000000003,37.43885,4,52.47,20,43455
3.70733,21.79915,2.05885,37.65125,4,52.36551724137931,20,43456
3.70733,21.79997,2.0649,37.65125,4,52.26120689655172,20,43457
3.70669,21.79997,2.07096,37.66243,4,52.15672413793104,20,43458
3.70605,21.79915,2.07702,37.66243,4,52.05224137931034,20,43459
3.7054,21.79915,2.08307,37.65125,4,51.94793103448277,20,43460
3.7054,21.79915,2.08912,37.66243,4,51.84362068965517,20,43461
3.70476,21.79997,2.09518,37.66243,4,51.739137931034485,20,43462
3.70476,21.79997,2.10123,37.66243,4,51.634827586206896,20,43463
3.70411,21.79997,2.1072900000000003,37.65125,4,51.530344827586205,20,43464
3.70347,21.79915,2.11336,37.66243,4,51.42568965517242,20,43465
3.70347,21.79915,2.11943,37.65125,4,51.32103448275862,20,43466
3.702830000000001,21.79997,2.12545,37.66243,4,51.21724137931034,20,43467
3.70218,21.79997,2.13154,37.86365,4,51.11224137931034,20,43468
3.70154,21.79997,2.13758,37.86365,4,51.00810344827587,20,43469
3.70154,21.79915,2.14364,37.86365,4,50.90362068965517,20,43470
3.7009,21.79915,2.14969,37.86365,4,50.79931034482758,20,43471
3.70025,21.79997,2.15575,37.86365,4,50.694827586206905,20,43472
3.70025,21.79997,2.1618,37.86365,4,50.59051724137932,20,43473
3.69961,21.79997,2.16784,37.86365,4,50.48637931034483,20,43474
3.69897,21.79915,2.17391,37.86365,4,50.38172413793104,20,43475
3.69897,21.79915,2.17997,37.86365,4,50.27724137931035,20,43476
3.69832,21.79915,2.186,37.86365,4,50.17327586206897,20,43477
3.69768,21.79997,2.19206,37.86365,4,50.06879310344828,20,43478
3.69768,21.79997,2.19815,37.86365,4,49.96379310344827,20,43479
3.69703,21.79915,2.2042,38.07606,4,49.85948275862069,20,43480
3.69703,21.79915,2.21023,38.07606,4,49.75551724137931,20,43481
3.69639,21.79915,2.2162900000000003,38.07606,4,49.65103448275861,20,43482
3.69575,21.79997,2.22234,38.07606,4,49.54672413793103,20,43483
3.69575,21.79997,2.22841,38.08723,4,49.44206896551725,20,43484
3.6951,21.79997,2.23447,38.07606,4,49.33758620689655,20,43485
3.69446,21.79915,2.24052,38.07606,4,49.233275862068965,20,43486
3.69446,21.79915,2.24657,38.07606,4,49.128965517241376,20,43487
3.69382,21.79915,2.25261,38.07606,4,49.0248275862069,20,43488
3.69382,21.79997,2.25868,38.07606,4,48.9201724137931,20,43489
3.69317,21.79997,2.26473,38.07606,4,48.81586206896552,20,43490
3.69317,21.79915,2.27081,38.07606,4,48.71103448275862,20,43491
3.69253,21.79915,2.27687,38.07606,4,48.60655172413794,20,43492
3.69189,21.79915,2.28291,38.07606,4,48.50241379310344,20,43493
3.69189,21.79915,2.28895,38.28846,4,48.39827586206897,20,43494
3.69124,21.79997,2.29503,38.29964,4,48.29344827586207,20,43495
3.6906,21.79997,2.30106,38.28846,4,48.18948275862069,20,43496
3.6906,21.79997,2.30711,38.29964,4,48.085172413793096,20,43497
3.68995,21.79915,2.3132,38.28846,4,47.9801724137931,20,43498
3.68931,21.79915,2.31926,38.28846,4,47.87568965517242,20,43499
3.68931,21.79915,2.3253,38.28846,4,47.77155172413793,20,43500
3.68867,21.79915,2.33135,38.28846,4,47.66724137931034,20,43501
3.68867,21.79997,2.33741,38.28846,4,47.56275862068965,20,43502
3.68802,21.79997,2.34346,38.28846,4,47.45844827586208,20,43503
3.68802,21.79997,2.34951,38.28846,4,47.35413793103449,20,43504
3.68738,21.79915,2.35556,38.28846,4,47.24982758620689,20,43505
3.68674,21.79915,2.36161,38.27728,4,47.1455172413793,20,43506
3.68674,21.79915,2.3677,38.50086,4,47.040517241379305,20,43507
3.68609,21.79997,2.37375,38.48968,4,46.93620689655173,20,43508
3.68609,21.79997,2.3798,38.50086,4,46.83189655172414,20,43509
3.68545,21.79997,2.38584,38.50086,4,46.727758620689656,20,43510
3.68481,21.79915,2.39193,38.50086,4,46.62275862068967,20,43511
3.68481,21.79915,2.39798,38.48968,4,46.51844827586207,20,43512
3.68416,21.79915,2.40402,38.48968,4,46.414310344827584,20,43513
3.68416,21.79997,2.41007,38.50086,4,46.31,20,43514
3.68352,21.79997,2.41614,38.48968,4,46.2053448275862,20,43515
3.68352,21.79997,2.4222,38.48968,4,46.10086206896552,20,43516
3.68287,21.79997,2.42826,38.702090000000005,4,45.99637931034483,20,43517
3.68287,21.79915,2.4343,38.702090000000005,4,45.89224137931035,20,43518
3.68223,21.79915,2.44036,38.702090000000005,4,45.78775862068965,20,43519
3.68159,21.79915,2.4464200000000003,38.702090000000005,4,45.68327586206896,20,43520
3.68159,21.79997,2.45246,38.702090000000005,4,45.57913793103449,20,43521
3.68094,21.79997,2.45851,38.702090000000005,4,45.4748275862069,20,43522
3.68094,21.79997,2.46456,38.702090000000005,4,45.37051724137931,20,43523
3.6803,21.79915,2.4706200000000003,38.702090000000005,4,45.26603448275861,20,43524
3.67966,21.79915,2.47668,38.702090000000005,4,45.16155172413794,20,43525
3.67966,21.79915,2.48274,38.702090000000005,4,45.05706896551724,20,43526
3.67901,21.79997,2.48881,38.69091,4,44.952413793103446,20,43527
3.67837,21.79997,2.49486,38.702090000000005,4,44.84810344827586,20,43528
3.67837,21.79997,2.5009200000000003,38.702090000000005,4,44.74362068965517,20,43529
3.67837,21.79915,2.50695,38.71327,4,44.6396551724138,20,43530
3.67773,21.79915,2.51301,38.69091,4,44.5351724137931,20,43531
3.67708,21.79997,2.51907,38.91449,4,44.430689655172415,20,43532
3.67708,21.79997,2.52511,38.91449,4,44.32655172413793,20,43533
3.67644,21.79997,2.5312,38.91449,4,44.22155172413793,20,43534
3.67644,21.79915,2.53723,38.92567,4,44.11758620689655,20,43535
3.67644,21.79915,2.5432900000000003,38.91449,4,44.01310344827586,20,43536
3.67579,21.79915,2.54934,38.91449,4,43.90879310344828,20,43537
3.67579,21.79997,2.5554,38.92567,4,43.804310344827584,20,43538
3.67515,21.79997,2.56145,38.92567,4,43.7,20,43539
3.67451,21.79997,2.56751,38.92567,4,43.59551724137931,20,43540
3.67451,21.79915,2.57356,38.92567,4,43.49120689655173,20,43541
3.67386,21.79915,2.57961,38.91449,4,43.386896551724135,20,43542
3.67386,21.79915,2.58569,38.91449,4,43.28206896551724,20,43543
3.67322,21.79997,2.59174,39.12689,4,43.17775862068965,20,43544
3.67322,21.79997,2.59778,39.12689,4,43.073620689655165,20,43545
3.67258,21.79997,2.60385,39.12689,4,42.96896551724138,20,43546
3.67258,21.79915,2.60992,39.12689,4,42.8643103448276,20,43547
3.67193,21.79915,2.61595,39.12689,4,42.7603448275862,20,43548
3.67193,21.79915,2.62201,39.13807,4,42.65586206896552,20,43549
3.67129,21.79997,2.62806,39.12689,4,42.55155172413793,20,43550
3.67129,21.79997,2.63413,39.12689,4,42.44689655172414,20,43551
3.67065,21.79997,2.64019,39.32812,4,42.34241379310345,20,43552
3.67065,21.79915,2.64624,39.11571,4,42.238103448275865,20,43553
3.67,21.79915,2.6523,39.32812,4,42.13362068965517,20,43554
3.67,21.79997,2.65833,39.12689,4,42.0296551724138,20,43555
3.66936,21.79997,2.6644,39.32812,4,41.925,20,43556
3.66936,21.79997,2.67048,39.32812,4,41.8201724137931,20,43557
3.66871,21.79915,2.67651,39.32812,4,41.716206896551725,20,43558
3.66871,21.79915,2.68258,39.32812,4,41.61155172413793,20,43559
3.66807,21.79997,2.68862,39.32812,4,41.50741379310345,20,43560
3.66807,21.79997,2.69467,39.32812,4,41.40310344827586,20,43561
3.66743,21.79997,2.70073,39.32812,4,41.29862068965517,20,43562
3.66743,21.79915,2.7067900000000003,39.32812,4,41.19413793103448,20,43563
3.66678,21.79915,2.71285,39.32812,4,41.08965517241379,20,43564
3.66678,21.79915,2.71891,39.32812,4,40.9851724137931,20,43565
3.66678,21.79997,2.72494,39.32812,4,40.88120689655173,20,43566
3.66614,21.79997,2.73102,39.529340000000005,4,40.77637931034483,20,43567
3.66614,21.79915,2.73708,39.54052,4,40.67189655172414,20,43568
3.66614,21.79915,2.74311,39.54052,4,40.567931034482754,20,43569
3.6655,21.79915,2.74919,39.54052,4,40.46310344827587,20,43570
3.6655,21.79997,2.75524,39.54052,4,40.35879310344828,20,43571
3.66485,21.79997,2.76129,39.54052,4,40.254482758620696,20,43572
3.66485,21.79915,2.76736,39.529340000000005,4,40.1498275862069,20,43573
3.66421,21.79915,2.77338,39.529340000000005,4,40.04603448275862,20,43574
3.66421,21.79915,2.77946,39.54052,4,39.941206896551726,20,43575
3.66357,21.79997,2.78551,39.54052,4,39.83689655172414,20,43576
3.66357,21.79997,2.79155,39.74174,4,39.73275862068965,20,43577
3.66357,21.79997,2.79762,39.54052,4,39.62810344827586,20,43578
3.66292,21.79915,2.80368,39.75292,4,39.523620689655175,20,43579
3.66292,21.79915,2.80973,39.74174,4,39.41931034482759,20,43580
3.66292,21.79915,2.81577,39.74174,4,39.3151724137931,20,43581
3.66228,21.79915,2.82186,39.75292,4,39.2101724137931,20,43582
3.66228,21.79915,2.82791,39.74174,4,39.10586206896552,20,43583
3.66163,21.79997,2.83396,39.74174,4,39.00155172413793,20,43584
3.66163,21.79997,2.83999,39.74174,4,38.89758620689656,20,43585
3.66163,21.79997,2.84607,39.74174,4,38.79275862068965,20,43586
3.66099,21.79915,2.8521,39.74174,4,38.68879310344828,20,43587
3.66035,21.79915,2.85818,39.74174,4,38.58396551724138,20,43588
3.66035,21.79915,2.86423,39.95415,4,38.47965517241379,20,43589
3.66035,21.79997,2.87028,39.95415,4,38.37534482758621,20,43590
3.6597,21.79997,2.8763400000000003,39.94297,4,38.27086206896551,20,43591
3.6597,21.79997,2.88239,39.95415,4,38.16655172413793,20,43592
3.6597,21.79997,2.88847,39.95415,4,38.06172413793104,20,43593
3.65906,21.79915,2.89452,39.95415,4,37.95741379310345,20,43594
3.65906,21.79915,2.90057,39.95415,4,37.85310344827587,20,43595
3.65842,21.79915,2.90661,39.95415,4,37.74896551724138,20,43596
3.65842,21.79997,2.91268,39.95415,4,37.64431034482759,20,43597
3.65777,21.79997,2.91875,39.95415,4,37.5396551724138,20,43598
3.65777,21.79997,2.92477,39.96533,4,37.43586206896551,20,43599
3.65777,21.79997,2.93082,40.16655,4,37.33155172413792,20,43600
3.65713,21.79997,2.93691,40.16655,4,37.22655172413793,20,43601
3.65713,21.79915,2.94296,40.16655,4,37.12224137931035,20,43602
3.65713,21.79915,2.949,40.16655,4,37.018103448275866,20,43603
3.65649,21.79915,2.95507,40.16655,4,36.91344827586207,20,43604
3.65649,21.79915,2.96113,40.16655,4,36.80896551724138,20,43605
3.65649,21.79997,2.96716,40.16655,4,36.705000000000005,20,43606
3.65584,21.79997,2.97323,40.16655,4,36.600344827586206,20,43607
3.65584,21.79915,2.9793,40.16655,4,36.49568965517242,20,43608
3.65584,21.79915,2.98533,40.36777,4,36.39172413793104,20,43609
3.6552,21.79997,2.9914,40.16655,4,36.28706896551724,20,43610
3.6552,21.79997,2.99746,40.37895,4,36.18258620689655,20,43611
3.6552,21.79997,3.00351,40.37895,4,36.07827586206897,20,43612
3.65455,21.79997,3.00955,40.36777,4,35.974137931034484,20,43613
3.65455,21.79997,3.0156,40.37895,4,35.869827586206895,20,43614
3.65455,21.79915,3.02167,40.36777,4,35.76517241379311,20,43615
3.65455,21.79997,3.02774,40.36777,4,35.66051724137931,20,43616
3.65391,21.79915,3.03379,40.36777,4,35.55620689655172,20,43617
3.65391,21.79915,3.03983,40.36777,4,35.45206896551724,20,43618
3.65327,21.79915,3.0459,40.36777,4,35.34741379310345,20,43619
3.65327,21.79915,3.05195,40.37895,4,35.24310344827586,20,43620
3.65327,21.79915,3.05801,40.36777,4,35.13862068965518,20,43621
3.65327,21.79915,3.06407,40.58018,4,35.03413793103448,20,43622
3.65262,21.79915,3.0701,40.59136,4,34.9301724137931,20,43623
3.65262,21.79915,3.0761700000000003,40.58018,4,34.82551724137931,20,43624
3.65198,21.79997,3.08222,40.58018,4,34.72120689655173,20,43625
3.65198,21.79997,3.08828,40.58018,4,34.61672413793103,20,43626
3.65198,21.79997,3.09433,40.58018,4,34.512413793103455,20,43627
3.65134,21.79915,3.1004,40.58018,4,34.407758620689656,20,43628
3.65134,21.79915,3.10646,40.79258,4,34.303275862068965,20,43629
3.65134,21.79915,3.11252,40.58018,4,34.19879310344828,20,43630
3.65069,21.79915,3.11855,40.79258,4,34.0948275862069,20,43631
3.65069,21.79915,3.12461,40.79258,4,33.990344827586206,20,43632
3.65069,21.79997,3.13068,40.79258,4,33.88568965517241,20,43633
3.65005,21.79997,3.13672,40.79258,4,33.781551724137934,20,43634
3.65005,21.79997,3.14277,40.79258,4,33.677241379310345,20,43635
3.65005,21.79997,3.14885,40.80376,4,33.57241379310345,20,43636
3.64941,21.79997,3.15488,40.80376,4,33.46844827586207,20,43637
3.64941,21.79915,3.16095,40.79258,4,33.36379310344827,20,43638
3.64876,21.79915,3.16702,41.00498,4,33.25913793103448,20,43639
3.64876,21.79915,3.1730400000000003,40.79258,4,33.1553448275862,20,43640
3.64876,21.79915,3.17912,41.00498,4,33.05051724137931,20,43641
3.64812,21.79997,3.18518,41.00498,4,32.94603448275863,20,43642
3.64812,21.79997,3.19123,41.00498,4,32.84172413793104,20,43643
3.64812,21.79915,3.19728,41.00498,4,32.73741379310344,20,43644
3.64747,21.79915,3.2033400000000003,41.00498,4,32.63293103448275,20,43645
3.64747,21.79997,3.2093700000000003,41.00498,4,32.528965517241375,20,43646
3.646830000000001,21.79997,3.21543,41.00498,4,32.42448275862069,20,43647
3.646830000000001,21.79915,3.22149,41.00498,4,32.32,20,43648
3.646830000000001,21.79915,3.22755,41.11677,4,32.21551724137931,20,43649
3.64619,21.79997,3.23363,41.21739,4,32.110689655172415,20,43650
3.64619,21.79915,3.2396700000000003,41.20621,4,32.00655172413793,20,43651
3.64619,21.79915,3.24571,41.20621,4,31.90241379310345,20,43652
3.64554,21.79915,3.25178,41.20621,4,31.797758620689656,20,43653
3.64554,21.79915,3.25782,41.21739,4,31.69362068965517,20,43654
3.64554,21.79915,3.26388,41.21739,4,31.58913793103449,20,43655
3.6449,21.79997,3.26994,41.21739,4,31.48465517241379,20,43656
3.6449,21.79997,3.27601,41.20621,4,31.380000000000003,20,43657
3.6449,21.79997,3.28205,41.21739,4,31.27586206896552,20,43658
3.64426,21.79915,3.28812,41.42979,4,31.17120689655172,20,43659
3.64426,21.79997,3.2941800000000003,41.42979,4,31.06672413793103,20,43660
3.64361,21.79997,3.3002300000000004,41.41861,4,30.962413793103444,20,43661
3.64361,21.79915,3.30629,41.42979,4,30.85793103448276,20,43662
3.64361,21.79915,3.3123400000000003,41.41861,4,30.75362068965517,20,43663
3.64297,21.79997,3.31839,41.42979,4,30.649310344827587,20,43664
3.64297,21.79997,3.32446,41.64219,4,30.5446551724138,20,43665
3.64297,21.79915,3.33052,41.63101,4,30.440172413793103,20,43666
3.64233,21.79915,3.3365400000000003,41.63101,4,30.33637931034482,20,43667
3.64233,21.79915,3.34262,41.63101,4,30.23155172413793,20,43668
3.64233,21.79915,3.34867,41.63101,4,30.12724137931035,20,43669
3.641680000000001,21.79915,3.35472,41.63101,4,30.02293103448276,20,43670
3.641680000000001,21.79915,3.36079,41.63101,4,29.918275862068963,20,43671
3.64104,21.79915,3.36685,41.8546,4,29.81379310344828,20,43672
3.64104,21.79997,3.37289,41.63101,4,29.7096551724138,20,43673
3.64039,21.79915,3.37894,41.832240000000006,4,29.605344827586205,20,43674
3.64039,21.79915,3.38499,41.832240000000006,4,29.50103448275862,20,43675
3.63975,21.79997,3.3910400000000003,41.84342,4,29.39672413793103,20,43676
3.63975,21.79997,3.39712,41.84342,4,29.291896551724133,20,43677
3.63911,21.79997,3.40316,41.84342,4,29.187758620689653,20,43678
3.63911,21.79915,3.4092300000000004,41.84342,4,29.083103448275857,20,43679
3.63911,21.79915,3.41528,41.832240000000006,4,28.978793103448275,20,43680
3.63846,21.79997,3.42132,42.04464,4,28.874655172413792,20,43681
3.63782,21.79915,3.4273800000000003,42.05582,4,28.77017241379309,20,43682
3.63782,21.79915,3.43344,42.04464,4,28.66568965517241,20,43683
3.63782,21.79915,3.43951,42.04464,4,28.561034482758625,20,43684
3.63718,21.79915,3.4455400000000003,42.04464,4,28.45706896551724,20,43685
3.63718,21.79915,3.45161,42.04464,4,28.352413793103448,20,43686
3.636530000000001,21.79997,3.4576800000000003,42.05582,4,28.24775862068965,20,43687
3.636530000000001,21.79997,3.46372,42.25704,4,28.14362068965517,20,43688
3.63589,21.79997,3.46976,42.05582,4,28.03948275862069,20,43689
3.63589,21.79997,3.47581,42.26822,4,27.935172413793104,20,43690
3.63589,21.79997,3.48187,42.26822,4,27.830689655172417,20,43691
3.63525,21.79997,3.4879300000000004,42.25704,4,27.72620689655172,20,43692
3.63525,21.79997,3.49398,42.25704,4,27.62189655172413,20,43693
3.6346,21.79915,3.50003,42.25704,4,27.51758620689655,20,43694
3.6346,21.79997,3.5061,42.25704,4,27.41293103448276,20,43695
3.6346,21.79915,3.51217,42.25704,4,27.308275862068967,20,43696
3.63396,21.79915,3.51822,42.46945,4,27.203965517241382,20,43697
3.63396,21.79915,3.52426,42.46945,4,27.0998275862069,20,43698
3.63331,21.79997,3.53032,42.46945,4,26.995344827586205,20,43699
3.63267,21.79997,3.5363800000000003,42.46945,4,26.89086206896551,20,43700
3.63267,21.79997,3.54242,42.48063,4,26.786724137931035,20,43701
3.63267,21.79997,3.54851,42.46945,4,26.68172413793104,20,43702
3.63203,21.79997,3.55455,42.68185,4,26.577586206896555,20,43703
3.63203,21.79915,3.56061,42.68185,4,26.47310344827586,20,43704
3.631380000000001,21.79997,3.56664,42.68185,4,26.369137931034484,20,43705
3.631380000000001,21.79997,3.5727300000000004,42.67067,4,26.26413793103448,20,43706
3.63074,21.79915,3.57877,42.68185,4,26.160000000000004,20,43707
3.63074,21.79915,3.58482,42.67067,4,26.05568965517241,20,43708
3.6301,21.79997,3.5908800000000003,42.67067,4,25.95120689655172,20,43709
3.6301,21.79915,3.59695,42.88307,4,25.84655172413793,20,43710
3.62945,21.79915,3.603,42.67067,4,25.742241379310343,20,43711
3.62945,21.79915,3.60906,42.88307,4,25.63775862068966,20,43712
3.62881,21.79915,3.61511,42.88307,4,25.533448275862067,20,43713
3.62881,21.79915,3.62117,42.88307,4,25.428965517241377,20,43714
3.62817,21.79997,3.62723,42.88307,4,25.32448275862069,20,43715
3.62752,21.79915,3.63327,42.88307,4,25.220344827586207,20,43716
3.62752,21.79997,3.63933,43.09548,4,25.115862068965512,20,43717
3.62688,21.79915,3.64538,42.88307,4,25.01155172413793,20,43718
3.62688,21.79997,3.65143,43.09548,4,24.907241379310346,20,43719
3.626230000000001,21.79915,3.65749,43.09548,4,24.80275862068965,20,43720
3.626230000000001,21.79915,3.66355,43.0843,4,24.698275862068968,20,43721
3.62559,21.79997,3.66961,43.09548,4,24.59379310344828,20,43722
3.62559,21.79997,3.67566,43.09548,4,24.48948275862069,20,43723
3.62495,21.79915,3.68172,43.09548,4,24.385000000000005,20,43724
3.62495,21.79997,3.68777,43.0843,4,24.280689655172417,20,43725
3.6243,21.79915,3.69383,43.30788,4,24.17620689655172,20,43726
3.6243,21.79915,3.69988,43.30788,4,24.07189655172414,20,43727
3.62366,21.79915,3.70594,43.2967,4,23.967413793103447,20,43728
3.62366,21.79915,3.71199,43.30788,4,23.86310344827585,20,43729
3.62302,21.79915,3.71805,43.30788,4,23.75862068965517,20,43730
