Repository: uw-mad-dash/Battery-SoC-Estimation

## Data
The [LiPo 5450 mAh cell](https://maxamps.com/products/lipo-5450-1s-3-7v-battery) data can be found in <em>data</em> directory 👀. We collected 48 discharging-charging cycles for CRates 1, 2, 3, and 4. The measurements were recorded at 1 second rate. To understand data better, we provided a [Jupyter](https://jupyter.org/) notebook <em>data_visualization.ipynb</em> in <em>notebooks</em> directory. We used [Jupyter Dash](https://github.com/plotly/jupyter-dash) library which allows to create interactive plots. Names of the columns in the csv files containing data should be self-explanatory, except column 'AhStep [Ah]'. This column represents the cell capacity in Ah.

File: data/CRate4_Cycle22.csv (part 1 of 4)
Voltage [V],Current [A],AhStep [Ah],TempBottom [C],CRate [-],SOC [%],Cycle [-],Time [s]
4.00727,21.79915,0.00605,31.98344,4,87.66224137931036,22,47631
4.00019,21.79915,0.01211,31.99462,4,87.55775862068967,22,47632
3.99504,21.79997,0.01816,31.99462,4,87.45344827586207,22,47633
3.99053,21.79997,0.0242,31.99462,4,87.3493103448276,22,47634
3.98667,21.79915,0.0302399999999999,31.98344,4,87.2451724137931,22,47635
3.98281,21.79915,0.0363,31.99462,4,87.14068965517242,22,47636
3.97895,21.79915,0.04238,31.99462,4,87.03586206896553,22,47637
3.97637,21.79915,0.04842,31.99462,4,86.93172413793104,22,47638
3.9738,21.79915,0.0544799999999999,31.99462,4,86.82724137931035,22,47639
3.97122,21.79915,0.06055,31.98344,4,86.72258620689655,22,47640
3.96865,21.79915,0.06661,31.98344,4,86.61810344827587,22,47641
3.96607,21.79997,0.07266,32.20702,4,86.51379310344828,22,47642
3.96414,21.79915,0.0787,31.99462,4,86.40965517241379,22,47643
3.96221,21.79997,0.08475,32.20702,4,86.30534482758621,22,47644
3.95964,21.79997,0.09082,32.20702,4,86.20068965517243,22,47645
3.95771,21.79997,0.09687,32.195840000000004,4,86.09637931034483,22,47646
3.95578,21.79997,0.10292,32.20702,4,85.99206896551725,22,47647
3.95384,21.79997,0.10899,32.20702,4,85.88741379310345,22,47648
3.95256,21.79915,0.11504,32.20702,4,85.78310344827588,22,47649
3.95063,21.79997,0.12109,32.195840000000004,4,85.67879310344829,22,47650
3.9487,21.79915,0.12715,32.40825,4,85.5743103448276,22,47651
3.94741,21.79915,0.13319,32.40825,4,85.47017241379311,22,47652
3.94548,21.79915,0.13927,32.41943,4,85.36534482758621,22,47653
3.94419,21.79915,0.14533,32.41943,4,85.26086206896552,22,47654
3.94226,21.79915,0.15138,32.41943,4,85.15655172413794,22,47655
3.94097,21.79915,0.15743,32.41943,4,85.05224137931036,22,47656
3.93904,21.79915,0.16349,32.40825,4,84.94775862068965,22,47657
3.93775,21.79915,0.16954,32.62065,4,84.84344827586207,22,47658
3.93647,21.79915,0.17559,32.62065,4,84.7391379310345,22,47659
3.93518,21.79915,0.1816299999999999,32.62065,4,84.635,22,47660
3.93389,21.79915,0.18771,32.62065,4,84.53017241379311,22,47661
3.9326,21.79915,0.19375,32.62065,4,84.42603448275864,22,47662
3.93067,21.79997,0.19983,32.83305,4,84.32120689655173,22,47663
3.92939,21.79915,0.2058699999999999,32.83305,4,84.21706896551724,22,47664
3.9281,21.79915,0.2119199999999999,32.821870000000004,4,84.11275862068966,22,47665
3.92681,21.79997,0.21799,32.821870000000004,4,84.00810344827586,22,47666
3.92552,21.79997,0.22405,32.83305,4,83.90362068965518,22,47667
3.92424,21.79997,0.2301,32.83305,4,83.79931034482759,22,47668
3.92295,21.79915,0.2361599999999999,33.034279999999995,4,83.6948275862069,22,47669
3.92166,21.79915,0.2422099999999999,33.034279999999995,4,83.59051724137932,22,47670
3.91973,21.79915,0.2482599999999999,33.04546,4,83.48620689655174,22,47671
3.91844,21.79915,0.25431,33.04546,4,83.38189655172414,22,47672
3.91651,21.79997,0.26036,33.04546,4,83.27758620689656,22,47673
3.91523,21.79997,0.26644,33.04546,4,83.17275862068965,22,47674
3.91394,21.79997,0.27246,33.04546,4,83.0689655172414,22,47675
3.91265,21.79997,0.27853,33.25786,4,82.9643103448276,22,47676
3.91136,21.79915,0.2846,33.24668,4,82.8596551724138,22,47677
3.91008,21.79915,0.29066,33.25786,4,82.7551724137931,22,47678
3.90879,21.79915,0.29668,33.24668,4,82.65137931034482,22,47679
3.9075,21.79997,0.30277,33.24668,4,82.54637931034485,22,47680
3.90557,21.79997,0.30882,33.24668,4,82.44206896551725,22,47681
3.90428,21.79997,0.31488,33.24668,4,82.33758620689656,22,47682
3.903,21.79997,0.32092,33.45908,4,82.23344827586207,22,47683
3.90171,21.79997,0.32698,33.45908,4,82.12896551724138,22,47684
3.90042,21.79915,0.33303,33.45908,4,82.0246551724138,22,47685
3.89914,21.79915,0.33908,33.45908,4,81.92034482758622,22,47686
3.89785,21.79915,0.34514,33.45908,4,81.81586206896553,22,47687
3.89592,21.79997,0.35118,33.45908,4,81.71172413793104,22,47688
3.89463,21.79997,0.35727,33.45908,4,81.60672413793105,22,47689
3.89334,21.79997,0.3633,33.45908,4,81.50275862068968,22,47690
3.8927,21.79915,0.36938,33.45908,4,81.39793103448277,22,47691
3.89141,21.79915,0.37543,33.66031,4,81.29362068965519,22,47692
3.89012,21.79915,0.3815,33.45908,4,81.18896551724139,22,47693
3.88884,21.79997,0.3875099999999999,33.45908,4,81.08534482758621,22,47694
3.88755,21.79915,0.39361,33.66031,4,80.98017241379311,22,47695
3.88626,21.79997,0.39963,33.45908,4,80.87637931034483,22,47696
3.88498,21.79915,0.40569,33.671490000000006,4,80.77189655172414,22,47697
3.88369,21.79997,0.41175,33.66031,4,80.66741379310346,22,47698
3.8824,21.79997,0.4178199999999999,33.671490000000006,4,80.56275862068966,22,47699
3.88176,21.79915,0.42388,33.671490000000006,4,80.45827586206899,22,47700
3.88047,21.79915,0.4299199999999999,33.671490000000006,4,80.35413793103449,22,47701
3.87918,21.79915,0.43599,33.671490000000006,4,80.24948275862069,22,47702
3.8779,21.79915,0.44201,33.671490000000006,4,80.14568965517242,22,47703
3.87725,21.79915,0.4480699999999999,33.671490000000006,4,80.04120689655174,22,47704
3.87596,21.79997,0.45414,33.671490000000006,4,79.93655172413794,22,47705
3.87468,21.79915,0.46019,33.671490000000006,4,79.83224137931036,22,47706
3.87339,21.79997,0.46625,33.671490000000006,4,79.72775862068967,22,47707
3.87275,21.79997,0.47231,33.66031,4,79.62327586206897,22,47708
3.87146,21.79997,0.47838,33.671490000000006,4,79.51862068965517,22,47709
3.87082,21.79997,0.48441,33.671490000000006,4,79.4146551724138,22,47710
3.86953,21.79997,0.4904699999999999,33.671490000000006,4,79.31017241379311,22,47711
3.86888,21.79915,0.4965199999999999,33.671490000000006,4,79.20586206896552,22,47712
3.8676,21.79915,0.50257,33.671490000000006,4,79.10155172413793,22,47713
3.86631,21.79915,0.50864,33.671490000000006,4,78.99689655172415,22,47714
3.86567,21.79997,0.5147,33.68266,4,78.89241379310344,22,47715
3.86438,21.79997,0.52077,33.66031,4,78.78775862068967,22,47716
3.86374,21.79997,0.52679,33.87271,4,78.68396551724139,22,47717
3.86245,21.79997,0.53287,33.88389,4,78.57913793103448,22,47718
3.8618,21.79997,0.53892,33.671490000000006,4,78.4748275862069,22,47719
3.86116,21.79915,0.54496,33.671490000000006,4,78.37068965517243,22,47720
3.85987,21.79915,0.55101,33.671490000000006,4,78.26637931034485,22,47721
3.85923,21.79915,0.55707,33.88389,4,78.16189655172414,22,47722
3.85859,21.79915,0.56314,33.68266,4,78.05724137931036,22,47723
3.85794,21.79997,0.5692,33.88389,4,77.95275862068965,22,47724
3.85666,21.79997,0.57526,33.671490000000006,4,77.84827586206896,22,47725
3.85601,21.79997,0.58131,33.66031,4,77.74396551724139,22,47726
3.85537,21.79997,0.58737,33.66031,4,77.6394827586207,22,47727
3.85408,21.79997,0.59343,33.88389,4,77.53500000000001,22,47728
3.85344,21.79997,0.59949,33.88389,4,77.4305172413793,22,47729
3.85279,21.79915,0.60552,33.671490000000006,4,77.32655172413793,22,47730
3.85215,21.79915,0.61157,33.66031,4,77.22224137931036,22,47731
3.85151,21.79997,0.61763,33.88389,4,77.11775862068966,22,47732
3.85086,21.79915,0.62368,33.88389,4,77.01344827586207,22,47733
3.84958,21.79997,0.62975,33.88389,4,76.90879310344828,22,47734
3.84893,21.79997,0.63579,33.66031,4,76.80465517241379,22,47735
3.84829,21.79915,0.6418699999999999,33.87271,4,76.69982758620691,22,47736
3.84764,21.79915,0.64791,33.66031,4,76.59568965517242,22,47737
3.847,21.79915,0.6539699999999999,33.671490000000006,4,76.49120689655173,22,47738
3.84571,21.79915,0.6600199999999999,33.66031,4,76.38689655172413,22,47739
3.84507,21.79915,0.66609,33.68266,4,76.28224137931036,22,47740
3.844430000000001,21.79997,0.6721199999999999,33.88389,4,76.17827586206897,22,47741
3.84378,21.79997,0.67819,33.88389,4,76.07362068965519,22,47742
3.84314,21.79915,0.68424,33.88389,4,75.96931034482759,22,47743
3.84185,21.79915,0.6903,33.671490000000006,4,75.86482758620691,22,47744
3.84185,21.79997,0.6963699999999999,33.66031,4,75.76017241379311,22,47745
3.84056,21.79997,0.7024,33.671490000000006,4,75.65620689655174,22,47746
3.83992,21.79997,0.70848,33.88389,4,75.55137931034484,22,47747
3.839280000000001,21.79915,0.71454,33.88389,4,75.44689655172414,22,47748
3.83863,21.79915,0.72059,33.88389,4,75.34258620689657,22,47749
3.83799,21.79997,0.72665,33.671490000000006,4,75.23810344827587,22,47750
3.83735,21.79997,0.7327,33.88389,4,75.13379310344828,22,47751
3.8367,21.79997,0.73875,33.66031,4,75.02948275862069,22,47752
3.83542,21.79915,0.74479,33.66031,4,74.92534482758622,22,47753
3.83477,21.79915,0.75085,33.671490000000006,4,74.82086206896552,22,47754
3.834130000000001,21.79915,0.7569100000000001,33.671490000000006,4,74.71637931034482,22,47755
3.83348,21.79915,0.7629600000000001,33.671490000000006,4,74.61206896551724,22,47756
3.83284,21.79997,0.76902,33.88389,4,74.50758620689656,22,47757
3.83155,21.79915,0.77508,33.68266,4,74.40310344827587,22,47758
3.83155,21.79915,0.78112,33.671490000000006,4,74.29896551724137,22,47759
3.83027,21.79915,0.78717,33.66031,4,74.1946551724138,22,47760
3.82962,21.79997,0.79327,33.88389,4,74.0894827586207,22,47761
3.828980000000001,21.79915,0.79929,33.88389,4,73.98568965517242,22,47762
3.82834,21.79997,0.80535,33.66031,4,73.88120689655173,22,47763
3.82769,21.79997,0.8114,33.88389,4,73.77689655172414,22,47764
3.82705,21.79915,0.8174600000000001,33.671490000000006,4,73.67241379310346,22,47765
3.8264,21.79915,0.8235100000000001,33.86153,4,73.56810344827588,22,47766
3.82576,21.79915,0.82957,33.671490000000006,4,73.46362068965517,22,47767
3.82512,21.79997,0.8356299999999999,33.88389,4,73.35913793103448,22,47768
3.823830000000001,21.79997,0.8417,33.88389,4,73.25448275862068,22,47769
3.82319,21.79997,0.84775,33.671490000000006,4,73.1501724137931,22,47770
3.82254,21.79997,0.8538,33.68266,4,73.04586206896553,22,47771
3.8219,21.79915,0.8598600000000001,33.88389,4,72.94137931034483,22,47772
3.82126,21.79915,0.8659100000000001,33.671490000000006,4,72.83706896551725,22,47773
3.82061,21.79915,0.8719600000000001,33.88389,4,72.73275862068965,22,47774
3.81997,21.79915,0.87802,33.88389,4,72.62827586206896,22,47775
3.81932,21.79997,0.88408,33.88389,4,72.52379310344828,22,47776
3.81868,21.79997,0.89013,33.88389,4,72.41948275862069,22,47777
3.81804,21.79997,0.89618,33.88389,4,72.3151724137931,22,47778
3.81739,21.79997,0.90225,33.87271,4,72.21051724137932,22,47779
3.81675,21.79915,0.90828,33.88389,4,72.10655172413793,22,47780
3.81546,21.79915,0.91436,33.88389,4,72.00172413793103,22,47781
3.81482,21.79915,0.92042,33.88389,4,71.89724137931034,22,47782
3.81418,21.79997,0.92645,33.87271,4,71.79327586206897,22,47783
3.81353,21.79915,0.93252,33.88389,4,71.68862068965517,22,47784
3.81289,21.79997,0.93859,33.88389,4,71.58396551724137,22,47785
3.81225,21.79997,0.94463,33.87271,4,71.47982758620691,22,47786
3.8116,21.79997,0.9507,33.88389,4,71.37517241379311,22,47787
3.81096,21.79915,0.95676,33.88389,4,71.27068965517242,22,47788
3.81031,21.79915,0.96278,33.88389,4,71.16689655172415,22,47789
3.80967,21.79915,0.96887,33.895070000000004,4,71.06189655172415,22,47790
3.80903,21.79915,0.9749,33.88389,4,70.95793103448277,22,47791
3.80838,21.79997,0.98096,33.88389,4,70.85344827586206,22,47792
3.80774,21.79997,0.987,33.87271,4,70.74931034482759,22,47793
3.8071,21.79997,0.99306,34.08511,4,70.6448275862069,22,47794
3.80645,21.79915,0.99913,34.08511,4,70.54017241379312,22,47795
3.80517,21.79997,1.0052,34.08511,4,70.43551724137932,22,47796
3.80452,21.79997,1.01125,34.08511,4,70.33120689655173,22,47797
3.80388,21.79915,1.01729,34.08511,4,70.22706896551725,22,47798
3.80323,21.79915,1.02337,34.08511,4,70.12224137931035,22,47799
3.80259,21.79915,1.02942,34.08511,4,70.01793103448277,22,47800
3.80195,21.79915,1.03546,34.09629,4,69.91379310344828,22,47801
3.8013,21.79915,1.0415299999999998,34.08511,4,69.80913793103448,22,47802
3.80066,21.79915,1.04757,34.08511,4,69.70500000000001,22,47803
3.80002,21.79915,1.05364,34.3087,4,69.60034482758623,22,47804
3.79937,21.79915,1.05969,34.29752,4,69.49603448275863,22,47805
3.79873,21.79997,1.0657299999999998,34.29752,4,69.39189655172416,22,47806
3.79809,21.79915,1.07181,34.3087,4,69.28706896551725,22,47807
3.79744,21.79915,1.07785,34.3087,4,69.18293103448276,22,47808
3.7968,21.79997,1.08391,34.3087,4,69.07844827586207,22,47809
3.79615,21.79997,1.08996,34.29752,4,68.97413793103448,22,47810
3.79551,21.79915,1.09601,34.3087,4,68.86982758620691,22,47811
3.79487,21.79997,1.10209,34.3087,4,68.76500000000001,22,47812
3.79422,21.79915,1.10814,34.28634,4,68.66068965517242,22,47813
3.79358,21.79997,1.1142,34.50992,4,68.55620689655173,22,47814
3.79229,21.79997,1.12022,34.50992,4,68.45241379310346,22,47815
3.79165,21.79915,1.1263,34.50992,4,68.34758620689657,22,47816
3.79101,21.79997,1.13234,34.50992,4,68.24344827586208,22,47817
3.79036,21.79997,1.13842,34.50992,4,68.13862068965517,22,47818
3.78972,21.79997,1.14446,34.50992,4,68.03448275862071,22,47819
3.78907,21.79997,1.15052,34.498740000000005,4,67.93,22,47820
3.78843,21.79915,1.15658,34.50992,4,67.82551724137932,22,47821
3.78779,21.79997,1.16264,34.50992,4,67.72103448275863,22,47822
3.78714,21.79915,1.16869,34.72232,4,67.61672413793104,22,47823
3.7865,21.79915,1.17475,34.72232,4,67.51224137931034,22,47824
3.78586,21.79915,1.18078,34.71114,4,67.40827586206898,22,47825
3.78521,21.79997,1.18686,34.71114,4,67.30344827586207,22,47826
3.78457,21.79997,1.19289,34.72232,4,67.19948275862069,22,47827
3.78393,21.79997,1.19895,34.71114,4,67.095,22,47828
3.78328,21.79997,1.20502,34.72232,4,66.9903448275862,22,47829
3.78264,21.79997,1.21105,34.7335,4,66.88637931034484,22,47830
3.78199,21.79915,1.21712,34.7335,4,66.78172413793104,22,47831
3.78135,21.79915,1.22318,34.72232,4,66.67724137931035,22,47832
3.78071,21.79997,1.2292299999999998,34.72232,4,66.57293103448276,22,47833
3.78006,21.79997,1.23529,34.7894,4,66.46844827586207,22,47834
3.77942,21.79997,1.24136,34.93473,4,66.36379310344827,22,47835
3.77942,21.79997,1.24739,34.93473,4,66.2598275862069,22,47836
3.77878,21.79915,1.25344,34.93473,4,66.15551724137931,22,47837
3.77813,21.79915,1.2595299999999998,34.93473,4,66.05051724137931,22,47838
3.77749,21.79915,1.26555,34.92355,4,65.94672413793103,22,47839
3.77685,21.79915,1.27161,34.93473,4,65.84224137931035,22,47840
3.7762,21.79997,1.27767,34.93473,4,65.73775862068966,22,47841
3.77556,21.79915,1.28375,35.13595,4,65.63293103448277,22,47842
3.77491,21.79997,1.2898,35.13595,4,65.52862068965517,22,47843
3.77427,21.79997,1.29586,35.13595,4,65.42413793103448,22,47844
3.77363,21.79997,1.30189,35.13595,4,65.3201724137931,22,47845
3.77298,21.79915,1.30794,35.13595,4,65.21586206896552,22,47846
3.77234,21.79915,1.31403,35.13595,4,65.11086206896553,22,47847
3.7717,21.79915,1.32006,35.13595,4,65.00689655172414,22,47848
3.77105,21.79997,1.32612,35.13595,4,64.90241379310345,22,47849
3.77041,21.79997,1.33217,35.14713,4,64.79810344827585,22,47850
3.76977,21.79997,1.33822,35.14713,4,64.69379310344829,22,47851
3.76912,21.79997,1.3443,35.13595,4,64.58896551724139,22,47852
3.76848,21.79997,1.35033,35.13595,4,64.485,22,47853
3.76848,21.79997,1.35639,35.13595,4,64.38051724137931,22,47854
3.76719,21.79915,1.36246,35.33717,4,64.27586206896554,22,47855
3.76719,21.79915,1.3685,35.34835,4,64.17172413793104,22,47856
3.76655,21.79915,1.37457,35.33717,4,64.06706896551724,22,47857
3.7659,21.79915,1.38063,35.34835,4,63.96258620689655,22,47858
3.76526,21.79997,1.38667,35.34835,4,63.85844827586208,22,47859
3.76462,21.79997,1.39273,35.34835,4,63.75396551724138,22,47860
3.76397,21.79997,1.3988,35.34835,4,63.64931034482759,22,47861
3.76333,21.79997,1.40483,35.34835,4,63.54534482758622,22,47862
3.76269,21.79997,1.41089,35.34835,4,63.44086206896552,22,47863
3.76204,21.79915,1.41696,35.57193,4,63.33620689655172,22,47864
3.76075,21.79915,1.42301,35.560759999999995,4,63.23189655172413,22,47865
3.76075,21.79915,1.42908,35.560759999999995,4,63.12724137931036,22,47866
3.76011,21.79997,1.4351,35.560759999999995,4,63.02344827586207,22,47867
3.75947,21.79997,1.44118,35.560759999999995,4,62.91862068965517,22,47868
3.75882,21.79997,1.44724,35.560759999999995,4,62.814137931034494,22,47869
3.75818,21.79997,1.45329,35.560759999999995,4,62.709827586206906,22,47870
3.75754,21.79915,1.45936,35.560759999999995,4,62.60517241379311,22,47871
3.75689,21.79915,1.46539,35.560759999999995,4,62.50120689655173,22,47872
3.75625,21.79997,1.47144,35.560759999999995,4,62.39689655172414,22,47873
3.75625,21.79997,1.4775200000000002,35.560759999999995,4,62.29206896551724,22,47874
3.75561,21.79997,1.48357,35.77316,4,62.18775862068965,22,47875
3.75496,21.79997,1.4896200000000002,35.77316,4,62.08344827586207,22,47876
3.75432,21.79915,1.49568,35.77316,4,61.97896551724138,22,47877
3.75367,21.79915,1.50171,35.77316,4,61.875,22,47878
3.75303,21.79915,1.50777,35.77316,4,61.77051724137932,22,47879
3.75239,21.79997,1.51384,35.77316,4,61.66586206896552,22,47880
3.75174,21.79997,1.51991,35.77316,4,61.56120689655173,22,47881
3.7511,21.79997,1.52597,35.77316,4,61.45672413793104,22,47882
3.75046,21.79997,1.5320200000000002,35.77316,4,61.35241379310345,22,47883
3.74981,21.79915,1.53806,35.97438,4,61.24827586206898,22,47884
3.74917,21.79915,1.54413,35.9632,4,61.14362068965518,22,47885
3.74917,21.79915,1.55018,35.97438,4,61.03931034482759,22,47886
3.74853,21.79997,1.5562200000000002,35.97438,4,60.935172413793104,22,47887
3.74788,21.79915,1.56227,35.97438,4,60.83086206896552,22,47888
3.74724,21.79997,1.56834,35.97438,4,60.72620689655172,22,47889
3.74659,21.79997,1.57439,35.97438,4,60.62189655172414,22,47890
3.74595,21.79997,1.58045,35.97438,4,60.51741379310346,22,47891
3.74595,21.79997,1.58649,35.97438,4,60.41327586206896,22,47892
3.74531,21.79915,1.59256,35.97438,4,60.30862068965518,22,47893
3.74466,21.79915,1.59863,36.18679,4,60.20396551724138,22,47894
3.74402,21.79915,1.60468,35.97438,4,60.0996551724138,22,47895
3.74338,21.79915,1.6107200000000002,36.17561,4,59.99551724137932,22,47896
3.74273,21.79997,1.61678,36.18679,4,59.89103448275862,22,47897
3.74209,21.79997,1.62285,36.18679,4,59.78637931034484,22,47898
3.74145,21.79997,1.62888,36.18679,4,59.68241379310346,22,47899
3.7408,21.79997,1.63494,36.18679,4,59.577931034482766,22,47900
3.74016,21.79915,1.641,36.17561,4,59.47344827586208,22,47901
3.73951,21.79915,1.64708,36.17561,4,59.36862068965518,22,47902
3.73951,21.79915,1.65312,36.18679,4,59.26448275862069,22,47903
3.73887,21.79997,1.6591599999999995,36.18679,4,59.16034482758623,22,47904
3.73823,21.79915,1.66524,36.38801,4,59.05551724137932,22,47905
3.73823,21.79915,1.67127,36.39919,4,58.95155172413794,22,47906
3.73758,21.79997,1.67735,36.38801,4,58.84672413793104,22,47907
3.73694,21.79997,1.6833900000000002,36.38801,4,58.74258620689656,22,47908
3.7363,21.79997,1.68946,36.38801,4,58.637931034482776,22,47909
3.73565,21.79997,1.69551,36.38801,4,58.53362068965519,22,47910
3.73501,21.79997,1.70156,36.39919,4,58.4293103448276,22,47911
3.73501,21.79915,1.70761,36.38801,4,58.325,22,47912
3.73437,21.79915,1.71368,36.39919,4,58.22034482758621,22,47913
3.73372,21.79915,1.71974,36.38801,4,58.11586206896553,22,47914
3.73308,21.79915,1.72578,36.38801,4,58.01172413793103,22,47915
3.73243,21.79915,1.73184,36.39919,4,57.90724137931035,22,47916
3.73179,21.79915,1.73788,36.60041,4,57.80310344827587,22,47917
3.73115,21.79915,1.74394,36.60041,4,57.69862068965517,22,47918
3.73115,21.79997,1.7500099999999998,36.58923,4,57.593965517241394,22,47919
3.7305,21.79997,1.75606,36.61159,4,57.489655172413805,22,47920
3.72986,21.79997,1.76213,36.60041,4,57.385000000000005,22,47921
3.72922,21.79997,1.76816,36.60041,4,57.28103448275863,22,47922
3.72857,21.79915,1.77422,36.60041,4,57.17655172413794,22,47923
3.72793,21.79915,1.7803,36.60041,4,57.07172413793105,22,47924
3.72793,21.79915,1.78634,36.64513,4,56.96758620689656,22,47925
3.72729,21.79997,1.79238,36.60041,4,56.86344827586207,22,47926
3.72664,21.79915,1.79846,36.81282,4,56.75862068965518,22,47927
3.726,21.79915,1.80449,36.63395,4,56.65465517241381,22,47928
3.726,21.79997,1.81054,36.80164,4,56.55034482758621,22,47929
3.72535,21.79997,1.8166,36.81282,4,56.445862068965525,22,47930
3.72471,21.79997,1.82267,36.81282,4,56.341206896551725,22,47931
3.72471,21.79915,1.8287400000000005,36.80164,4,56.236551724137925,22,47932
3.72407,21.79915,1.83479,36.81282,4,56.13224137931035,22,47933
3.72342,21.79915,1.84082,36.80164,4,56.02827586206897,22,47934
3.72278,21.79997,1.84689,36.81282,4,55.92362068965518,22,47935
3.72214,21.79915,1.85295,36.81282,4,55.81913793103449,22,47936
3.72149,21.79915,1.85899,37.02522,4,55.71500000000001,22,47937
3.72149,21.79997,1.86506,36.80164,4,55.61034482758623,22,47938
3.72085,21.79997,1.87111,36.81282,4,55.50603448275863,22,47939
3.72021,21.79997,1.87715,37.01404,4,55.40189655172414,22,47940
3.71956,21.79997,1.88323,37.01404,4,55.29706896551725,22,47941
3.71892,21.79997,1.8893,37.01404,4,55.192413793103455,22,47942
3.71892,21.79997,1.89534,37.01404,4,55.08827586206897,22,47943
3.71827,21.79915,1.90138,37.01404,4,54.98413793103449,22,47944
3.71827,21.79915,1.90743,37.02522,4,54.87982758620691,22,47945
3.71763,21.79915,1.91351,37.01404,4,54.775,22,47946
3.71699,21.79997,1.91956,37.02522,4,54.67068965517242,22,47947
3.71634,21.79997,1.92561,37.01404,4,54.56637931034483,22,47948
3.7157,21.79997,1.93166,37.01404,4,54.46206896551725,22,47949
3.7157,21.79997,1.93772,37.22644,4,54.35758620689656,22,47950
3.71506,21.79997,1.94376,37.22644,4,54.25344827586208,22,47951
3.71441,21.79997,1.94982,37.02522,4,54.148965517241386,22,47952
3.71441,21.79915,1.95587,37.23762,4,54.0446551724138,22,47953
3.71377,21.79915,1.96193,37.23762,4,53.94017241379312,22,47954
3.713130000000001,21.79915,1.968,37.23762,4,53.83551724137932,22,47955
3.713130000000001,21.79997,1.97406,37.22644,4,53.73103448275863,22,47956
3.71248,21.79997,1.98011,37.22644,4,53.62672413793104,22,47957
3.71184,21.79997,1.98617,37.23762,4,53.52224137931035,22,47958
3.71119,21.79997,1.99221,37.45003,4,53.41810344827587,22,47959
3.71119,21.79915,1.99829,37.22644,4,53.31327586206898,22,47960
3.71055,21.79915,2.00435,37.43885,4,53.20879310344828,22,47961
3.70991,21.79997,2.01039,37.43885,4,53.10465517241379,22,47962
3.70926,21.79997,2.01644,37.43885,4,53.00034482758622,22,47963
3.70926,21.79997,2.02248,37.43885,4,52.89620689655174,22,47964
3.70862,21.79997,2.02857,37.43885,4,52.79120689655173,22,47965
3.707980000000001,21.79915,2.03459,37.45003,4,52.687413793103445,22,47966
3.707980000000001,21.79915,2.04068,37.45003,4,52.58241379310345,22,47967
3.70733,21.79915,2.04673,37.43885,4,52.47810344827586,22,47968
3.70669,21.79997,2.05278,37.45003,4,52.373793103448286,22,47969
3.70669,21.79997,2.05885,37.43885,4,52.269137931034486,22,47970
3.70605,21.79997,2.0649,37.43885,4,52.1648275862069,22,47971
3.7054,21.79997,2.07096,37.43885,4,52.06034482758621,22,47972
3.70476,21.79997,2.0769900000000003,37.45003,4,51.95637931034483,22,47973
3.70476,21.79915,2.08307,37.43885,4,51.85155172413793,22,47974
3.70411,21.79915,2.08912,37.65125,4,51.747241379310346,22,47975
3.70411,21.79915,2.09515,37.65125,4,51.643275862068975,22,47976
3.70347,21.79997,2.1012,37.65125,4,51.53896551724139,22,47977
3.702830000000001,21.79915,2.10728,37.65125,4,51.43413793103449,22,47978
3.70218,21.79997,2.11331,37.66243,4,51.33017241379311,22,47979
3.70218,21.79997,2.11938,37.66243,4,51.22551724137932,22,47980
3.70154,21.79915,2.12546,37.65125,4,51.12068965517243,22,47981
3.7009,21.79915,2.13151,37.65125,4,51.01637931034484,22,47982
3.7009,21.79915,2.13757,37.65125,4,50.91189655172414,22,47983
3.70025,21.79915,2.1436,37.66243,4,50.80793103448276,22,47984
3.69961,21.79915,2.14967,37.66243,4,50.70327586206897,22,47985
3.69897,21.79915,2.15574,37.86365,4,50.59862068965517,22,47986
3.69897,21.79915,2.16178,37.65125,4,50.4944827586207,22,47987
3.69832,21.79915,2.16783,37.86365,4,50.39017241379311,22,47988
3.69832,21.79915,2.17387,37.85247,4,50.28603448275863,22,47989
3.69768,21.79997,2.17992,37.85247,4,50.18172413793104,22,47990
3.69703,21.79997,2.1859900000000003,37.86365,4,50.07706896551724,22,47991
3.69703,21.79997,2.19207,37.85247,4,49.97224137931035,22,47992
3.69639,21.79997,2.19812,37.86365,4,49.867931034482766,22,47993
3.69639,21.79997,2.20416,37.86365,4,49.763793103448286,22,47994
3.69575,21.79915,2.21021,37.87483,4,49.6594827586207,22,47995
3.6951,21.79915,2.21628,37.86365,4,49.55482758620691,22,47996
3.6951,21.79915,2.22232,37.86365,4,49.45068965517242,22,47997
3.69446,21.79915,2.22838,38.07606,4,49.34620689655173,22,47998
3.69382,21.79915,2.23442,37.86365,4,49.24206896551725,22,47999
3.69382,21.79997,2.2405,38.07606,4,49.13724137931035,22,48000
3.69317,21.79915,2.24654,38.07606,4,49.03310344827586,22,48001
3.69253,21.79915,2.25259,38.07606,4,48.928793103448285,22,48002
3.69253,21.79997,2.25866,38.07606,4,48.824137931034485,22,48003
3.69189,21.79997,2.26473,38.07606,4,48.719482758620686,22,48004
3.69189,21.79915,2.27077,38.07606,4,48.615344827586206,22,48005
3.69124,21.79997,2.2768200000000003,38.07606,4,48.51103448275862,22,48006
3.6906,21.79915,2.28288,38.07606,4,48.40655172413794,22,48007
3.6906,21.79915,2.28895,38.07606,4,48.30189655172415,22,48008
3.68995,21.79915,2.295,38.07606,4,48.19758620689656,22,48009
3.68931,21.79915,2.30105,38.07606,4,48.09327586206897,22,48010
3.68931,21.79915,2.30709,38.28846,4,47.989137931034485,22,48011
3.68867,21.79915,2.31314,38.27728,4,47.8848275862069,22,48012
3.68802,21.79915,2.3192,38.28846,4,47.78034482758621,22,48013
3.68802,21.79915,2.32526,38.27728,4,47.67586206896552,22,48014
3.68738,21.79915,2.33134,38.28846,4,47.57103448275863,22,48015
3.68738,21.79997,2.33739,38.28846,4,47.46672413793104,22,48016
3.68674,21.79915,2.34343,38.27728,4,47.36258620689656,22,48017
3.68674,21.79997,2.34951,38.27728,4,47.257758620689664,22,48018
3.68609,21.79997,2.35553,38.27728,4,47.15396551724139,22,48019
3.68609,21.79997,2.3616200000000003,38.28846,4,47.048965517241385,22,48020
3.68545,21.79997,2.36764,38.27728,4,46.9451724137931,22,48021
3.68481,21.79997,2.3737,38.27728,4,46.840689655172426,22,48022
3.68481,21.79997,2.37978,38.28846,4,46.73586206896552,22,48023
3.68416,21.79997,2.38584,38.27728,4,46.63137931034484,22,48024
3.68416,21.79915,2.39186,38.48968,4,46.52758620689656,22,48025
3.68352,21.79997,2.39795,38.50086,4,46.42258620689656,22,48026
3.68352,21.79997,2.40401,38.48968,4,46.31810344827587,22,48027
3.68287,21.79997,2.41003,38.50086,4,46.21431034482759,22,48028
3.68223,21.79997,2.41609,38.48968,4,46.1098275862069,22,48029
3.68223,21.79915,2.42215,38.48968,4,46.00534482758621,22,48030
3.68159,21.79915,2.42821,38.50086,4,45.90086206896552,22,48031
3.68159,21.79997,2.43425,38.50086,4,45.79672413793104,22,48032
3.68094,21.79997,2.44031,38.48968,4,45.692241379310346,22,48033
3.68094,21.79997,2.4464,38.702090000000005,4,45.58724137931035,22,48034
3.6803,21.79915,2.45243,38.48968,4,45.483275862068965,22,48035
3.67966,21.79997,2.45847,38.702090000000005,4,45.379137931034485,22,48036
3.67966,21.79915,2.46455,38.71327,4,45.27431034482759,22,48037
3.67901,21.79915,2.47059,38.48968,4,45.17017241379311,22,48038
3.67837,21.79997,2.47667,38.702090000000005,4,45.06534482758621,22,48039
3.67837,21.79997,2.48273,38.702090000000005,4,44.960862068965525,22,48040
3.67773,21.79997,2.48878,38.702090000000005,4,44.85655172413794,22,48041
3.67773,21.79915,2.49483,38.702090000000005,4,44.75224137931036,22,48042
3.67708,21.79997,2.50089,38.702090000000005,4,44.64775862068966,22,48043
3.67708,21.79997,2.50692,38.702090000000005,4,44.54379310344829,22,48044
3.67644,21.79915,2.5129900000000003,38.702090000000005,4,44.43913793103449,22,48045
3.67644,21.79997,2.51905,38.702090000000005,4,44.3346551724138,22,48046
3.67579,21.79997,2.52509,38.702090000000005,4,44.23051724137932,22,48047
3.67579,21.79915,2.53114,38.82506,4,44.12620689655173,22,48048
3.67515,21.79915,2.5371900000000003,38.91449,4,44.02189655172414,22,48049
3.67515,21.79997,2.54327,38.91449,4,43.91706896551724,22,48050
3.67451,21.79997,2.54934,38.91449,4,43.81241379310345,22,48051
3.67451,21.79997,2.55536,38.91449,4,43.708620689655184,22,48052
3.67386,21.79997,2.56144,38.91449,4,43.60379310344828,22,48053
3.67386,21.79915,2.56748,38.91449,4,43.4996551724138,22,48054
3.67322,21.79915,2.57354,38.91449,4,43.39517241379311,22,48055
3.67322,21.79915,2.5796,38.91449,4,43.290689655172415,22,48056
3.67258,21.79997,2.58566,38.91449,4,43.18620689655173,22,48057
3.67258,21.79915,2.59172,38.91449,4,43.08172413793104,22,48058
3.67193,21.79997,2.59775,38.91449,4,42.977758620689656,22,48059
3.67193,21.79915,2.60383,38.92567,4,42.87293103448277,22,48060
3.67129,21.79997,2.60987,39.12689,4,42.76879310344828,22,48061
3.67129,21.79997,2.61593,39.12689,4,42.66431034482759,22,48062
3.67065,21.79915,2.6219900000000003,39.12689,4,42.55982758620689,22,48063
3.67065,21.79915,2.62804,39.11571,4,42.45551724137931,22,48064
3.67,21.79997,2.63412,39.11571,4,42.35068965517242,22,48065
3.66936,21.79997,2.64014,39.12689,4,42.24689655172414,22,48066
3.66936,21.79997,2.6462,39.11571,4,42.14241379310346,22,48067
3.66936,21.79997,2.65226,39.11571,4,42.03793103448276,22,48068
3.66871,21.79915,2.65833,39.12689,4,41.93327586206897,22,48069
3.66807,21.79997,2.66436,39.12689,4,41.8293103448276,22,48070
3.66807,21.79997,2.67044,39.12689,4,41.724482758620695,22,48071
3.66743,21.79915,2.6764900000000003,39.31694,4,41.62017241379311,22,48072
3.66743,21.79997,2.68253,39.32812,4,41.51603448275863,22,48073
3.66743,21.79915,2.68861,39.32812,4,41.411206896551725,22,48074
3.66678,21.79997,2.69465,39.32812,4,41.30706896551724,22,48075
3.66678,21.79997,2.70071,39.32812,4,41.20258620689656,22,48076
3.66614,21.79997,2.70678,39.32812,4,41.09793103448276,22,48077
3.66614,21.79915,2.71283,39.32812,4,40.99362068965518,22,48078
3.6655,21.79915,2.71888,39.31694,4,40.88931034482759,22,48079
3.6655,21.79997,2.72491,39.32812,4,40.785344827586215,22,48080
3.6655,21.79997,2.73098,39.32812,4,40.680689655172415,22,48081
3.66485,21.79915,2.7370400000000004,39.529340000000005,4,40.57620689655173,22,48082
3.66485,21.79915,2.74312,39.529340000000005,4,40.47137931034484,22,48083
3.66421,21.79997,2.74914,39.529340000000005,4,40.36758620689656,22,48084
3.66421,21.79915,2.75522,39.54052,4,40.26275862068966,22,48085
3.66357,21.79997,2.76126,39.529340000000005,4,40.15862068965517,22,48086
3.66357,21.79915,2.7673,39.529340000000005,4,40.05448275862069,22,48087
3.66357,21.79997,2.77339,39.529340000000005,4,39.9494827586207,22,48088
3.66292,21.79997,2.77943,39.529340000000005,4,39.84534482758621,22,48089
3.66292,21.79997,2.78549,39.54052,4,39.74086206896553,22,48090
3.66228,21.79997,2.7915400000000004,39.74174,4,39.63655172413793,22,48091
3.66228,21.79997,2.7976,39.74174,4,39.53206896551724,22,48092
3.66163,21.79997,2.80363,39.54052,4,39.42810344827587,22,48093
3.66163,21.79997,2.8097,39.54052,4,39.32344827586208,22,48094
3.66163,21.79915,2.81578,39.75292,4,39.218620689655175,22,48095
3.66099,21.79915,2.8218,39.74174,4,39.1148275862069,22,48096
3.66099,21.79915,2.82787,39.74174,4,39.01017241379312,22,48097
3.66035,21.79997,2.83394,39.74174,4,38.905517241379314,22,48098
3.66035,21.79997,2.83998,39.74174,4,38.80137931034483,22,48099
3.6597,21.79997,2.84602,39.74174,4,38.69724137931034,22,48100
3.6597,21.79997,2.85211,39.74174,4,38.59224137931034,22,48101
3.6597,21.79997,2.85816,39.74174,4,38.48793103448277,22,48102
3.65906,21.79997,2.86421,39.74174,4,38.38362068965518,22,48103
3.65906,21.79915,2.87026,39.74174,4,38.27931034482759,22,48104
3.65842,21.79915,2.8763,39.74174,4,38.17517241379311,22,48105
3.65842,21.79915,2.88238,39.74174,4,38.07034482758621,22,48106
3.65777,21.79915,2.88842,39.75292,4,37.966206896551725,22,48107
3.65777,21.79915,2.89448,39.95415,4,37.86172413793104,22,48108
3.65777,21.79997,2.90053,39.95415,4,37.75741379310346,22,48109
3.65713,21.79997,2.9066,39.95415,4,37.65275862068966,22,48110
3.65713,21.79997,2.91265,39.95415,4,37.54844827586207,22,48111
3.65713,21.79997,2.9187,39.95415,4,37.44413793103449,22,48112
3.65649,21.79997,2.92475,39.95415,4,37.3398275862069,22,48113
3.65649,21.79997,2.93081,39.95415,4,37.23534482758621,22,48114
3.65584,21.79915,2.93687,39.95415,4,37.13086206896553,22,48115
3.65584,21.79915,2.94292,39.95415,4,37.02655172413794,22,48116
3.65584,21.79915,2.94898,40.15537,4,36.92206896551724,22,48117
3.65584,21.79915,2.95502,40.16655,4,36.81793103448276,22,48118
3.6552,21.79915,2.96111,40.16655,4,36.71293103448276,22,48119
3.6552,21.79997,2.96714,40.16655,4,36.60896551724139,22,48120
3.6552,21.79997,2.97319,40.16655,4,36.5046551724138,22,48121
3.65455,21.79997,2.97927,40.15537,4,36.3998275862069,22,48122
3.65455,21.79997,2.98532,40.16655,4,36.29551724137932,22,48123
3.65455,21.79997,2.99137,40.16655,4,36.19120689655173,22,48124
3.65391,21.79997,2.99743,40.16655,4,36.08672413793104,22,48125
3.65391,21.79997,3.00346,40.16655,4,35.98275862068966,22,48126
3.65391,21.79915,3.0095400000000003,40.37895,4,35.87793103448276,22,48127
3.65327,21.79915,3.01559,40.16655,4,35.773620689655175,22,48128
3.65327,21.79915,3.02164,40.37895,4,35.669310344827586,22,48129
3.65262,21.79915,3.0277,40.37895,4,35.5648275862069,22,48130
3.65262,21.79915,3.03375,40.37895,4,35.460517241379314,22,48131
3.65262,21.79915,3.0398,40.36777,4,35.356206896551726,22,48132
3.65262,21.79997,3.04585,40.36777,4,35.251896551724144,22,48133
3.65198,21.79915,3.05192,40.37895,4,35.14724137931035,22,48134
3.65198,21.79915,3.05798,40.37895,4,35.04275862068966,22,48135
3.65198,21.79997,3.0640400000000003,40.58018,4,34.93827586206896,22,48136
3.65134,21.79997,3.07007,40.59136,4,34.83431034482759,22,48137
3.65134,21.79997,3.07615,40.58018,4,34.72948275862069,22,48138
3.65069,21.79997,3.08221,40.58018,4,34.62500000000001,22,48139
3.65069,21.79915,3.08825,40.58018,4,34.52086206896552,22,48140
3.65069,21.79915,3.0943,40.58018,4,34.41655172413793,22,48141
3.65069,21.79915,3.1003700000000003,40.59136,4,34.31189655172414,22,48142
3.65005,21.79915,3.10644,40.58018,4,34.20724137931035,22,48143
3.65005,21.79915,3.11248,40.58018,4,34.10310344827586,22,48144
3.64941,21.79997,3.1185400000000003,40.58018,4,33.99862068965517,22,48145
3.64941,21.79997,3.12458,40.79258,4,33.8944827586207,22,48146
3.64941,21.79997,3.13065,40.79258,4,33.7898275862069,22,48147
3.64876,21.79997,3.13671,40.79258,4,33.68534482758621,22,48148
3.64876,21.79997,3.14277,40.79258,4,33.58086206896552,22,48149
3.64876,21.79915,3.14882,40.79258,4,33.476551724137934,22,48150
3.64812,21.79915,3.1548700000000003,40.79258,4,33.372241379310346,22,48151
3.64812,21.79997,3.16091,40.79258,4,33.26810344827587,22,48152
3.64747,21.79915,3.16699,40.79258,4,33.16327586206897,22,48153
3.64747,21.79915,3.17305,40.79258,4,33.05879310344828,22,48154
3.64747,21.79997,3.17908,40.79258,4,32.9548275862069,22,48155
3.646830000000001,21.79997,3.18515,40.79258,4,32.8501724137931,22,48156
3.646830000000001,21.79915,3.19121,41.00498,4,32.74568965517242,22,48157
3.646830000000001,21.79915,3.1972400000000003,41.00498,4,32.641724137931035,22,48158
3.64619,21.79915,3.20331,40.9938,4,32.53706896551724,22,48159
3.64619,21.79997,3.20936,40.9938,4,32.43275862068966,22,48160
3.64619,21.79997,3.21542,41.00498,4,32.32827586206897,22,48161
3.64554,21.79915,3.2215,41.00498,4,32.22344827586208,22,48162
3.64554,21.79915,3.22753,41.00498,4,32.1194827586207,22,48163
3.64554,21.79997,3.23358,41.20621,4,32.01517241379311,22,48164
3.6449,21.79997,3.23966,41.20621,4,31.91034482758621,22,48165
3.6449,21.79997,3.24571,41.21739,4,31.806034482758623,22,48166
3.6449,21.79997,3.2517400000000003,41.21739,4,31.70206896551724,22,48167
3.64426,21.79997,3.25783,41.20621,4,31.59706896551725,22,48168
3.64426,21.79915,3.26385,41.20621,4,31.49327586206897,22,48169
3.64361,21.79915,3.26993,41.20621,4,31.388448275862075,22,48170
3.64361,21.79915,3.27598,41.21739,4,31.284137931034486,22,48171
3.64361,21.79915,3.28203,41.20621,4,31.179827586206905,22,48172
3.64297,21.79915,3.2880800000000003,41.41861,4,31.07551724137932,22,48173
3.64297,21.79915,3.2941300000000004,41.41861,4,30.97120689655172,22,48174
3.64233,21.79915,3.30019,41.41861,4,30.86672413793104,22,48175
3.64233,21.79997,3.30626,41.41861,4,30.762068965517244,22,48176
3.64233,21.79997,3.3123,41.41861,4,30.657931034482765,22,48177
3.641680000000001,21.79997,3.31836,41.41861,4,30.55344827586207,22,48178
3.641680000000001,21.79997,3.3244,41.41861,4,30.449310344827595,22,48179
3.64104,21.79915,3.33049,41.41861,4,30.34431034482759,22,48180
3.64104,21.79915,3.33651,41.63101,4,30.24051724137931,22,48181
3.64104,21.79997,3.34257,41.63101,4,30.136034482758628,22,48182
3.64039,21.79997,3.34864,41.63101,4,30.031379310344832,22,48183
3.64039,21.79915,3.35469,41.61983,4,29.927068965517243,22,48184
3.63975,21.79915,3.3607400000000003,41.63101,4,29.82275862068965,22,48185
3.63975,21.79915,3.3668,41.63101,4,29.718275862068968,22,48186
3.63975,21.79915,3.37286,41.63101,4,29.61379310344828,22,48187
3.63911,21.79915,3.3789,41.84342,4,29.5096551724138,22,48188
3.63911,21.79997,3.38496,41.832240000000006,4,29.405172413793107,22,48189
3.63846,21.79997,3.39102,41.832240000000006,4,29.300689655172416,22,48190
3.63846,21.79997,3.3970800000000003,41.832240000000006,4,29.196206896551725,22,48191
3.63782,21.79915,3.40316,41.84342,4,29.091379310344827,22,48192
3.63782,21.79997,3.40918,41.832240000000006,4,28.987586206896555,22,48193
3.63718,21.79915,3.41526,41.84342,4,28.882758620689664,22,48194
3.63718,21.79997,3.42129,41.832240000000006,4,28.778793103448283,22,48195
3.636530000000001,21.79997,3.42734,42.04464,4,28.67448275862069,22,48196
3.636530000000001,21.79997,3.43341,42.03346,4,28.569827586206905,22,48197
3.636530000000001,21.79915,3.43947,42.04464,4,28.46534482758621,22,48198
3.63589,21.79915,3.4455400000000003,42.04464,4,28.36068965517241,22,48199
3.63589,21.79915,3.45159,42.04464,4,28.25637931034484,22,48200
3.63525,21.79915,3.4576300000000004,42.04464,4,28.152241379310343,22,48201
3.63525,21.79915,3.46371,42.04464,4,28.047413793103456,22,48202
3.63525,21.79915,3.46975,42.05582,4,27.943275862068973,22,48203
3.6346,21.79997,3.47582,42.25704,4,27.838620689655173,22,48204
3.6346,21.79997,3.48184,42.25704,4,27.7348275862069,22,48205
3.63396,21.79915,3.4879300000000004,42.25704,4,27.629827586206893,22,48206
3.63396,21.79997,3.49396,42.25704,4,27.525862068965523,22,48207
3.63331,21.79997,3.5000400000000003,42.25704,4,27.42103448275862,22,48208
3.63331,21.79915,3.50609,42.25704,4,27.316724137931043,22,48209
3.63267,21.79997,3.51214,42.45827,4,27.21241379310345,22,48210
3.63267,21.79997,3.51818,42.46945,4,27.108275862068968,22,48211
3.63203,21.79997,3.5242400000000003,42.46945,4,27.00379310344828,22,48212
3.63203,21.79997,3.53031,42.46945,4,26.899137931034485,22,48213
3.63203,21.79915,3.53637,42.46945,4,26.7946551724138,22,48214
3.631380000000001,21.79997,3.5424300000000004,42.46945,4,26.6901724137931,22,48215
3.631380000000001,21.79915,3.54847,42.46945,4,26.586034482758624,22,48216
3.63074,21.79915,3.55451,42.45827,4,26.481896551724144,22,48217
3.63074,21.79997,3.5605800000000003,42.67067,4,26.377241379310345,22,48218
3.6301,21.79915,3.56664,42.68185,4,26.272758620689658,22,48219
3.6301,21.79997,3.57268,42.68185,4,26.16862068965517,22,48220
3.62945,21.79915,3.5787400000000003,42.67067,4,26.064137931034484,22,48221
3.62945,21.79997,3.58481,42.67067,4,25.95948275862069,22,48222
3.62881,21.79997,3.59087,42.67067,4,25.855000000000008,22,48223
3.62817,21.79997,3.59691,42.68185,4,25.750862068965525,22,48224
3.62817,21.79997,3.60295,42.68185,4,25.64672413793104,22,48225
3.62752,21.79915,3.60902,42.88307,4,25.54206896551724,22,48226
3.62752,21.79997,3.61508,42.88307,4,25.43758620689656,22,48227
3.62688,21.79915,3.62112,42.88307,4,25.333448275862075,22,48228
3.62688,21.79915,3.62718,42.88307,4,25.22896551724138,22,48229
3.626230000000001,21.79915,3.63327,42.88307,4,25.123965517241384,22,48230
3.626230000000001,21.79915,3.6393,42.88307,4,25.020000000000003,22,48231
3.62559,21.79915,3.64536,42.88307,4,24.91551724137931,22,48232
3.62559,21.79915,3.6514,43.09548,4,24.81137931034483,22,48233
3.62495,21.79915,3.657480000000001,43.09548,4,24.70655172413792,22,48234
3.62495,21.79915,3.66353,43.09548,4,24.602241379310342,22,48235
3.6243,21.79915,3.66959,43.0843,4,24.49775862068966,22,48236
3.6243,21.79915,3.67565,43.09548,4,24.39327586206897,22,48237
3.62366,21.79997,3.681680000000001,43.09548,4,24.289310344827573,22,48238
