Repository: uw-mad-dash/Battery-SoC-Estimation

## Data
The [LiPo 5450 mAh cell](https://maxamps.com/products/lipo-5450-1s-3-7v-battery) data can be found in <em>data</em> directory 👀. We collected 48 discharging-charging cycles for CRates 1, 2, 3, and 4. The measurements were recorded at 1 second rate. To understand data better, we provided a [Jupyter](https://jupyter.org/) notebook <em>data_visualization.ipynb</em> in <em>notebooks</em> directory. We used [Jupyter Dash](https://github.com/plotly/jupyter-dash) library which allows to create interactive plots. Names of the columns in the csv files containing data should be self-explanatory, except column 'AhStep [Ah]'. This column represents the cell capacity in Ah.

File: data/CRate4_Cycle23.csv (part 1 of 4)
Voltage [V],Current [A],AhStep [Ah],TempBottom [C],CRate [-],SOC [%],Cycle [-],Time [s]
4.00727,-21.79997,0.00603,31.99462,4,87.61103448275861,23,49887
4.0008300000000006,-21.79997,0.01208,31.98344,4,87.50672413793103,23,49888
3.99504,-21.79997,0.0175199999999999,31.99462,4,87.41293103448275,23,49889
3.99053,-21.79915,0.02419,31.98344,4,87.29793103448276,23,49890
3.98667,-21.79915,0.02967,31.98344,4,87.20344827586206,23,49891
3.98345,-21.79997,0.0357,31.99462,4,87.09948275862068,23,49892
3.97959,-21.79915,0.04175,31.99462,4,86.9951724137931,23,49893
3.97637,-21.79915,0.04783,31.98344,4,86.8903448275862,23,49894
3.9738,-21.79997,0.05386,31.98344,4,86.78637931034481,23,49895
3.97122,-21.79915,0.06052,31.98344,4,86.67155172413793,23,49896
3.96865,-21.79997,0.06599,31.98344,4,86.57724137931034,23,49897
3.96607,-21.79915,0.0720399999999999,32.195840000000004,4,86.47293103448276,23,49898
3.96414,-21.79915,0.07812,32.20702,4,86.36810344827586,23,49899
3.96221,-21.79915,0.08415,32.20702,4,86.26413793103447,23,49900
3.960280000000001,-21.79997,0.0908,32.20702,4,86.14948275862069,23,49901
3.95835,-21.79997,0.09625,32.20702,4,86.0555172413793,23,49902
3.95578,-21.79997,0.1023299999999999,32.20702,4,85.95068965517241,23,49903
3.95449,-21.79997,0.10837,32.20702,4,85.84655172413792,23,49904
3.95256,-21.79997,0.11503,32.40825,4,85.73172413793104,23,49905
3.95127,-21.79915,0.12047,32.40825,4,85.63793103448276,23,49906
3.94934,-21.79915,0.12713,32.41943,4,85.52310344827585,23,49907
3.94741,-21.79997,0.13259,32.40825,4,85.42896551724137,23,49908
3.94612,-21.79915,0.13863,32.41943,4,85.3248275862069,23,49909
3.944830000000001,-21.79915,0.1453,32.40825,4,85.2098275862069,23,49910
3.9429,-21.79997,0.15136,32.41943,4,85.1053448275862,23,49911
3.94162,-21.79997,0.15682,32.63183,4,85.01120689655173,23,49912
3.94033,-21.79997,0.16289,32.62065,4,84.90655172413793,23,49913
3.9384,-21.79997,0.16892,32.62065,4,84.80258620689655,23,49914
3.93711,-21.79915,0.17499,32.62065,4,84.69793103448275,23,49915
3.93518,-21.79997,0.18102,32.62065,4,84.59396551724137,23,49916
3.93389,-21.79997,0.18769,32.63183,4,84.47896551724138,23,49917
3.9326,-21.79915,0.19374,32.83305,4,84.3746551724138,23,49918
3.93132,-21.79915,0.19919,32.83305,4,84.28068965517241,23,49919
3.93003,-21.79997,0.20585,32.83305,4,84.16586206896551,23,49920
3.9281,-21.79915,0.2113199999999999,32.83305,4,84.07155172413793,23,49921
3.92681,-21.79915,0.21796,32.83305,4,83.95706896551725,23,49922
3.92552,-21.79915,0.22341,33.04546,4,83.86310344827585,23,49923
3.92424,-21.79997,0.23008,32.83305,4,83.74810344827586,23,49924
3.92295,-21.79915,0.23613,33.04546,4,83.64379310344827,23,49925
3.92166,-21.79915,0.24161,33.04546,4,83.54931034482759,23,49926
3.92038,-21.79915,0.24763,33.04546,4,83.4455172413793,23,49927
3.91909,-21.79997,0.2543,33.04546,4,83.33051724137931,23,49928
3.91716,-21.79997,0.25974,33.04546,4,83.23672413793103,23,49929
3.91587,-21.79997,0.26642,33.25786,4,83.12155172413793,23,49930
3.91458,-21.79915,0.27246,33.24668,4,83.01741379310344,23,49931
3.9133,-21.79997,0.27852,33.24668,4,82.91293103448275,23,49932
3.91201,-21.79915,0.28397,33.25786,4,82.81896551724138,23,49933
3.91072,-21.79997,0.29063,33.24668,4,82.70413793103448,23,49934
3.90943,-21.79997,0.29668,33.24668,4,82.59982758620689,23,49935
3.9075,-21.79997,0.30216,33.45908,4,82.50534482758621,23,49936
3.90622,-21.79915,0.30881,33.45908,4,82.39068965517241,23,49937
3.90493,-21.79915,0.31425,33.4479,4,82.29689655172413,23,49938
3.90364,-21.79915,0.3209,33.45908,4,82.18224137931034,23,49939
3.90235,-21.79915,0.32696,33.45908,4,82.07775862068965,23,49940
3.90107,-21.79915,0.33244,33.45908,4,81.98327586206896,23,49941
3.89978,-21.79915,0.33847,33.45908,4,81.87931034482759,23,49942
3.89849,-21.79915,0.34512,33.45908,4,81.7646551724138,23,49943
3.8972,-21.79997,0.35059,33.45908,4,81.67034482758619,23,49944
3.89527,-21.79997,0.35665,33.45908,4,81.56586206896552,23,49945
3.89399,-21.79997,0.3633,33.45908,4,81.45120689655172,23,49946
3.8927,-21.79997,0.36875,33.66031,4,81.35724137931034,23,49947
3.89206,-21.79997,0.3754099999999999,33.66031,4,81.24241379310345,23,49948
3.89012,-21.79997,0.38087,33.66031,4,81.14827586206896,23,49949
3.88948,-21.79997,0.38692,33.66031,4,81.04396551724138,23,49950
3.88819,-21.79915,0.39296,33.66031,4,80.9398275862069,23,49951
3.88691,-21.79915,0.39962,33.66031,4,80.825,23,49952
3.88562,-21.79915,0.40568,33.66031,4,80.72051724137931,23,49953
3.88433,-21.79915,0.41116,33.66031,4,80.62603448275861,23,49954
3.88304,-21.79915,0.41718,33.66031,4,80.52224137931033,23,49955
3.88176,-21.79915,0.42325,33.66031,4,80.41758620689654,23,49956
3.88111,-21.79997,0.42991,33.66031,4,80.30275862068964,23,49957
3.87983,-21.79915,0.43536,33.66031,4,80.20879310344827,23,49958
3.87854,-21.79997,0.4420199999999999,33.671490000000006,4,80.09396551724137,23,49959
3.87725,-21.79997,0.4480699999999999,33.66031,4,79.98965517241379,23,49960
3.87661,-21.79997,0.45413,33.66031,4,79.8851724137931,23,49961
3.87532,-21.79915,0.46019,33.66031,4,79.78068965517242,23,49962
3.87403,-21.79915,0.46563,33.66031,4,79.68689655172413,23,49963
3.87275,-21.79915,0.47229,33.66031,4,79.57206896551723,23,49964
3.8721,-21.79997,0.47776,33.66031,4,79.47775862068966,23,49965
3.87082,-21.79997,0.4844,33.671490000000006,4,79.36327586206896,23,49966
3.87017,-21.79997,0.4904699999999999,33.88389,4,79.25862068965516,23,49967
3.86888,-21.79997,0.49593,33.66031,4,79.16448275862068,23,49968
3.86824,-21.79997,0.50198,33.88389,4,79.0601724137931,23,49969
3.86695,-21.79915,0.50863,33.66031,4,78.9455172413793,23,49970
3.86567,-21.79915,0.51469,33.66031,4,78.84103448275862,23,49971
3.86502,-21.79915,0.52074,33.66031,4,78.73672413793103,23,49972
3.86374,-21.79915,0.52679,33.88389,4,78.63241379310345,23,49973
3.86309,-21.79915,0.53285,33.88389,4,78.52793103448276,23,49974
3.86245,-21.79997,0.5383,33.66031,4,78.43396551724136,23,49975
3.86116,-21.79997,0.54438,33.87271,4,78.32913793103448,23,49976
3.86052,-21.79997,0.55042,33.88389,4,78.225,23,49977
3.85987,-21.79997,0.5564600000000001,33.87271,4,78.12086206896551,23,49978
3.85923,-21.79997,0.56253,33.671490000000006,4,78.01620689655172,23,49979
3.85794,-21.79915,0.56918,33.87271,4,77.90155172413793,23,49980
3.8573,-21.79915,0.57463,33.87271,4,77.80758620689656,23,49981
3.85666,-21.79915,0.5807,33.87271,4,77.70293103448276,23,49982
3.85537,-21.79915,0.58735,33.87271,4,77.58827586206897,23,49983
3.85472,-21.79915,0.5934,33.88389,4,77.48396551724137,23,49984
3.85408,-21.79915,0.59945,33.87271,4,77.37965517241379,23,49985
3.85279,-21.79997,0.6049,33.87271,4,77.28568965517242,23,49986
3.85215,-21.79997,0.61158,33.87271,4,77.1705172413793,23,49987
3.85151,-21.79997,0.61763,33.87271,4,77.06620689655172,23,49988
3.85086,-21.79997,0.6230899999999999,33.88389,4,76.97206896551724,23,49989
3.85022,-21.79915,0.62912,33.88389,4,76.86810344827585,23,49990
3.84958,-21.79915,0.6351899999999999,33.88389,4,76.76344827586207,23,49991
3.84893,-21.79997,0.64184,33.87271,4,76.64879310344827,23,49992
3.84829,-21.79997,0.64791,33.88389,4,76.54413793103447,23,49993
3.847,-21.79997,0.65396,33.88389,4,76.4398275862069,23,49994
3.84636,-21.79997,0.66001,33.87271,4,76.3355172413793,23,49995
3.84571,-21.79997,0.66606,33.671490000000006,4,76.23120689655173,23,49996
3.84507,-21.79915,0.67213,33.66031,4,76.12655172413793,23,49997
3.84378,-21.79915,0.6776,33.87271,4,76.03224137931034,23,49998
3.84314,-21.79915,0.68423,33.88389,4,75.91793103448275,23,49999
3.8425,-21.79915,0.6896800000000001,33.87271,4,75.82396551724138,23,50000
3.84185,-21.79915,0.69575,33.671490000000006,4,75.71931034482758,23,50001
3.84121,-21.79915,0.70181,33.87271,4,75.6148275862069,23,50002
3.84056,-21.79915,0.7084600000000001,33.87271,4,75.50017241379311,23,50003
3.839280000000001,-21.79915,0.71394,33.87271,4,75.40568965517241,23,50004
3.83863,-21.79915,0.72058,33.66031,4,75.29120689655171,23,50005
3.83799,-21.79915,0.72602,33.88389,4,75.19741379310345,23,50006
3.83735,-21.79997,0.73209,33.66031,4,75.09275862068965,23,50007
3.8367,-21.79915,0.73873,33.66031,4,74.97827586206895,23,50008
3.83606,-21.79997,0.7442,33.87271,4,74.88396551724138,23,50009
3.83542,-21.79915,0.75085,33.87271,4,74.76931034482759,23,50010
3.834130000000001,-21.79997,0.7569,33.87271,4,74.66499999999999,23,50011
3.83348,-21.79997,0.76295,33.66031,4,74.56068965517241,23,50012
3.83284,-21.79915,0.769,33.66031,4,74.45637931034483,23,50013
3.8322,-21.79915,0.77445,33.87271,4,74.36241379310344,23,50014
3.83155,-21.79997,0.78052,33.66031,4,74.25775862068964,23,50015
3.83091,-21.79997,0.78659,33.87271,4,74.15310344827586,23,50016
3.83027,-21.79915,0.79323,33.88389,4,74.03862068965516,23,50017
3.82962,-21.79915,0.79928,33.88389,4,73.93431034482757,23,50018
3.828980000000001,-21.79997,0.80475,33.66031,4,73.83999999999999,23,50019
3.82769,-21.79915,0.8108,33.671490000000006,4,73.73568965517242,23,50020
3.82705,-21.79997,0.81686,33.64913,4,73.63120689655172,23,50021
3.8264,-21.79915,0.8229200000000001,33.66031,4,73.52672413793104,23,50022
3.82576,-21.79915,0.8289799999999999,33.87271,4,73.42224137931035,23,50023
3.82512,-21.79997,0.83504,33.87271,4,73.31775862068964,23,50024
3.82447,-21.79915,0.84109,33.87271,4,73.21344827586206,23,50025
3.823830000000001,-21.79997,0.84714,33.87271,4,73.10913793103447,23,50026
3.82254,-21.79915,0.85319,33.88389,4,73.0048275862069,23,50027
3.8219,-21.79915,0.8598299999999999,33.87271,4,72.8903448275862,23,50028
3.82126,-21.79915,0.8653,33.66031,4,72.79603448275861,23,50029
3.82061,-21.79915,0.87195,33.87271,4,72.68137931034482,23,50030
3.81997,-21.79915,0.87741,33.87271,4,72.58724137931034,23,50031
3.81932,-21.79915,0.88346,33.88389,4,72.48293103448275,23,50032
3.81868,-21.79915,0.88951,33.87271,4,72.37862068965516,23,50033
3.81804,-21.79997,0.89617,33.87271,4,72.26379310344828,23,50034
3.81739,-21.79915,0.90163,33.87271,4,72.1696551724138,23,50035
3.81675,-21.79915,0.90828,33.87271,4,72.05499999999999,23,50036
3.81611,-21.79915,0.91375,33.87271,4,71.9606896551724,23,50037
3.81546,-21.79915,0.91979,33.87271,4,71.85655172413793,23,50038
3.81482,-21.79915,0.92585,33.88389,4,71.75206896551725,23,50039
3.81418,-21.79915,0.9319,33.87271,4,71.64775862068966,23,50040
3.81289,-21.79997,0.93856,33.88389,4,71.53293103448276,23,50041
3.81225,-21.79915,0.94461,33.87271,4,71.42862068965518,23,50042
3.8116,-21.79915,0.9501,33.87271,4,71.33396551724138,23,50043
3.81096,-21.79915,0.95673,33.87271,4,71.21965517241378,23,50044
3.81031,-21.79997,0.96221,33.87271,4,71.12517241379311,23,50045
3.80967,-21.79915,0.96883,33.88389,4,71.01103448275863,23,50046
3.80903,-21.79997,0.97428,33.87271,4,70.91706896551723,23,50047
3.80838,-21.79915,0.98036,34.08511,4,70.81224137931034,23,50048
3.80774,-21.79915,0.9864,34.08511,4,70.70810344827586,23,50049
3.8071,-21.79997,0.99307,34.08511,4,70.59310344827585,23,50050
3.80645,-21.79997,0.99853,34.08511,4,70.49896551724139,23,50051
3.80581,-21.79915,1.00517,34.08511,4,70.38448275862069,23,50052
3.80517,-21.79915,1.01062,34.08511,4,70.2905172413793,23,50053
3.80452,-21.79915,1.01668,34.08511,4,70.18603448275861,23,50054
3.80388,-21.79997,1.02275,34.08511,4,70.08137931034481,23,50055
3.80259,-21.79915,1.0288,34.08511,4,69.97706896551725,23,50056
3.80195,-21.79915,1.03484,34.08511,4,69.87293103448276,23,50057
3.8013,-21.79915,1.04092,34.29752,4,69.76810344827587,23,50058
3.80066,-21.79915,1.04756,34.29752,4,69.65362068965517,23,50059
3.80002,-21.79915,1.05301,34.29752,4,69.5596551724138,23,50060
3.80002,-21.79915,1.05909,34.29752,4,69.45482758620689,23,50061
3.79937,-21.79997,1.06512,34.29752,4,69.35086206896551,23,50062
3.79809,-21.79997,1.07179,34.29752,4,69.23586206896552,23,50063
3.79744,-21.79915,1.07784,34.29752,4,69.13155172413792,23,50064
3.79744,-21.79997,1.0839,34.29752,4,69.02706896551724,23,50065
3.79615,-21.79915,1.0893700000000002,34.29752,4,68.93275862068965,23,50066
3.79615,-21.79997,1.09539,34.29752,4,68.82896551724137,23,50067
3.79551,-21.79915,1.10145,34.29752,4,68.72448275862068,23,50068
3.79487,-21.79997,1.10753,34.29752,4,68.6196551724138,23,50069
3.79358,-21.79997,1.11356,34.50992,4,68.5156896551724,23,50070
3.79294,-21.79997,1.11963,34.498740000000005,4,68.41103448275862,23,50071
3.79229,-21.79997,1.12568,34.498740000000005,4,68.30672413793103,23,50072
3.79165,-21.79997,1.13234,34.498740000000005,4,68.19189655172414,23,50073
3.79101,-21.79915,1.13778,34.498740000000005,4,68.09810344827585,23,50074
3.79036,-21.79915,1.14445,34.498740000000005,4,67.98310344827586,23,50075
3.78972,-21.79915,1.15051,34.498740000000005,4,67.87862068965518,23,50076
3.78972,-21.79997,1.15656,34.498740000000005,4,67.77431034482758,23,50077
3.78907,-21.79915,1.16261,34.50992,4,67.67,23,50078
3.78779,-21.79997,1.16805,34.68878,4,67.57620689655172,23,50079
3.78714,-21.79997,1.17413,34.50992,4,67.47137931034483,23,50080
3.78714,-21.79915,1.18019,34.72232,4,67.36689655172412,23,50081
3.7865,-21.79997,1.18623,34.72232,4,67.26275862068965,23,50082
3.78586,-21.79915,1.19289,34.71114,4,67.14793103448275,23,50083
3.78521,-21.79915,1.19835,34.72232,4,67.05379310344827,23,50084
3.78457,-21.79915,1.2044,34.72232,4,66.94948275862069,23,50085
3.78393,-21.79915,1.21045,34.92355,4,66.84517241379311,23,50086
3.78328,-21.79997,1.21711,34.71114,4,66.73034482758621,23,50087
3.78199,-21.79915,1.2225700000000002,34.92355,4,66.63620689655171,23,50088
3.78135,-21.79915,1.22863,34.92355,4,66.53172413793104,23,50089
3.78071,-21.79915,1.23469,34.92355,4,66.42724137931035,23,50090
3.78006,-21.79915,1.24134,34.93473,4,66.31258620689654,23,50091
3.78006,-21.79915,1.24739,34.92355,4,66.20827586206896,23,50092
3.77942,-21.79997,1.25344,34.92355,4,66.10396551724138,23,50093
3.77878,-21.79915,1.2589,34.93473,4,66.00982758620691,23,50094
3.77813,-21.79997,1.26555,34.92355,4,65.89517241379309,23,50095
3.77749,-21.79997,1.27103,34.92355,4,65.80068965517239,23,50096
3.77685,-21.79997,1.27708,34.93473,4,65.69637931034482,23,50097
3.7762,-21.79997,1.28312,34.92355,4,65.59224137931034,23,50098
3.77556,-21.79997,1.28978,35.12477,4,65.47741379310345,23,50099
3.77491,-21.79997,1.29584,35.13595,4,65.37293103448275,23,50100
3.77427,-21.79915,1.3013,35.12477,4,65.27879310344827,23,50101
3.77363,-21.79915,1.30794,35.12477,4,65.16431034482757,23,50102
3.77298,-21.79915,1.314,35.13595,4,65.0598275862069,23,50103
3.77234,-21.79915,1.31945,35.12477,4,64.96586206896552,23,50104
3.7717,-21.79915,1.32551,35.13595,4,64.86137931034482,23,50105
3.77105,-21.79997,1.33216,35.13595,4,64.74672413793103,23,50106
3.77041,-21.79997,1.33822,35.33717,4,64.64224137931035,23,50107
3.76977,-21.79997,1.34427,35.33717,4,64.53793103448275,23,50108
3.76912,-21.79997,1.35034,35.33717,4,64.43327586206897,23,50109
3.76848,-21.79997,1.35639,35.33717,4,64.32896551724137,23,50110
3.767830000000001,-21.79915,1.36183,35.33717,4,64.2351724137931,23,50111
3.76719,-21.79915,1.3685,35.33717,4,64.1201724137931,23,50112
3.76655,-21.79915,1.37395,35.33717,4,64.02620689655173,23,50113
3.76655,-21.79915,1.38061,35.34835,4,63.91137931034483,23,50114
3.7659,-21.79915,1.38605,35.33717,4,63.81758620689655,23,50115
3.76526,-21.79997,1.3927200000000002,35.33717,4,63.70258620689656,23,50116
3.76462,-21.79997,1.39817,35.33717,4,63.608620689655176,23,50117
3.76397,-21.79997,1.40422,35.34835,4,63.50431034482759,23,50118
3.76333,-21.79915,1.4103,35.560759999999995,4,63.39948275862068,23,50119
3.76269,-21.79997,1.41635,35.560759999999995,4,63.29517241379309,23,50120
3.76204,-21.79997,1.42299,35.560759999999995,4,63.18068965517242,23,50121
3.7614,-21.79915,1.42905,35.54958,4,63.07620689655173,23,50122
3.76075,-21.79915,1.43452,35.54958,4,62.98189655172413,23,50123
3.76011,-21.79915,1.44116,35.54958,4,62.867413793103445,23,50124
3.75947,-21.79915,1.4472200000000002,35.560759999999995,4,62.76293103448275,23,50125
3.75882,-21.79915,1.45327,35.560759999999995,4,62.658620689655166,23,50126
3.75818,-21.79915,1.4593200000000002,35.560759999999995,4,62.554310344827584,23,50127
3.75818,-21.79997,1.46477,35.54958,4,62.460344827586205,23,50128
3.75754,-21.79997,1.47144,35.76198,4,62.3453448275862,23,50129
3.75625,-21.79997,1.47689,35.560759999999995,4,62.25137931034483,23,50130
3.75625,-21.79997,1.48354,35.76198,4,62.13672413793102,23,50131
3.75561,-21.79997,1.4896,35.76198,4,62.032241379310335,23,50132
3.75496,-21.79997,1.49506,35.76198,4,61.93810344827586,23,50133
3.75432,-21.79915,1.5017200000000002,35.77316,4,61.82327586206897,23,50134
3.75367,-21.79915,1.50716,35.76198,4,61.72948275862069,23,50135
3.75303,-21.79915,1.5138200000000002,35.77316,4,61.61465517241378,23,50136
3.75239,-21.79915,1.51988,35.76198,4,61.51017241379311,23,50137
3.75174,-21.79915,1.52534,35.97438,4,61.41603448275862,23,50138
3.7511,-21.79997,1.53199,35.77316,4,61.30137931034483,23,50139
3.75046,-21.79915,1.53805,35.97438,4,61.19689655172413,23,50140
3.74981,-21.79997,1.54411,35.97438,4,61.092413793103454,23,50141
3.74981,-21.79915,1.54958,35.97438,4,60.99810344827586,23,50142
3.74917,-21.79997,1.55621,35.97438,4,60.88379310344828,23,50143
3.74853,-21.79915,1.56227,35.9632,4,60.77931034482759,23,50144
3.74788,-21.79915,1.5683200000000002,35.9632,4,60.675,23,50145
3.74788,-21.79915,1.57379,35.97438,4,60.580689655172414,23,50146
3.74724,-21.79915,1.58043,35.97438,4,60.466206896551725,23,50147
3.74659,-21.79997,1.5859,36.17561,4,60.37189655172413,23,50148
3.74595,-21.79997,1.59194,36.17561,4,60.26775862068965,23,50149
3.74531,-21.79997,1.598,36.17561,4,60.16327586206897,23,50150
3.74466,-21.79915,1.60406,36.17561,4,60.05879310344828,23,50151
3.74402,-21.79997,1.61012,36.17561,4,59.95431034482758,23,50152
3.74338,-21.79915,1.61619,36.17561,4,59.84965517241378,23,50153
3.74273,-21.79915,1.6228200000000002,36.17561,4,59.73534482758621,23,50154
3.74273,-21.79997,1.62827,36.17561,4,59.64137931034483,23,50155
3.74209,-21.79915,1.63432,36.17561,4,59.53706896551724,23,50156
3.74145,-21.79915,1.64098,36.17561,4,59.42224137931035,23,50157
3.7408,-21.79997,1.64644,36.17561,4,59.328103448275854,23,50158
3.74016,-21.79997,1.65311,36.17561,4,59.21310344827586,23,50159
3.73951,-21.79997,1.65857,36.17561,4,59.11896551724138,23,50160
3.73887,-21.79915,1.66522,36.38801,4,59.0043103448276,23,50161
3.73887,-21.79915,1.67127,36.38801,4,58.900000000000006,23,50162
3.73823,-21.79915,1.67674,36.38801,4,58.805689655172415,23,50163
3.73758,-21.79915,1.6828,36.38801,4,58.70120689655171,23,50164
3.73694,-21.79915,1.68943,36.38801,4,58.58689655172414,23,50165
3.73694,-21.79915,1.69488,36.38801,4,58.49293103448275,23,50166
3.7363,-21.79997,1.70154,36.38801,4,58.37810344827584,23,50167
3.73565,-21.79997,1.7076,36.38801,4,58.27362068965517,23,50168
3.73501,-21.79915,1.7130599999999998,36.38801,4,58.17948275862069,23,50169
3.73437,-21.79915,1.71911,36.38801,4,58.07517241379311,23,50170
3.73372,-21.79997,1.72517,36.61159,4,57.97068965517241,23,50171
3.73308,-21.79997,1.73182,36.60041,4,57.85603448275862,23,50172
3.73308,-21.79997,1.73728,36.60041,4,57.76189655172413,23,50173
3.73243,-21.79915,1.74393,36.58923,4,57.64724137931034,23,50174
3.73179,-21.79915,1.7494,36.60041,4,57.55293103448275,23,50175
3.73115,-21.79915,1.7554599999999998,36.60041,4,57.44844827586206,23,50176
3.7305,-21.79915,1.7614900000000002,36.60041,4,57.344482758620686,23,50177
3.72986,-21.79915,1.76816,36.60041,4,57.22948275862069,23,50178
3.72986,-21.79915,1.7742099999999998,36.58923,4,57.1251724137931,23,50179
3.72922,-21.79997,1.7796900000000002,36.60041,4,57.0306896551724,23,50180
3.72857,-21.79915,1.78572,36.60041,4,56.92672413793103,23,50181
3.72793,-21.79997,1.79238,36.80164,4,56.811896551724125,23,50182
3.72793,-21.79997,1.7978299999999998,36.81282,4,56.71793103448275,23,50183
3.72729,-21.79997,1.80449,36.81282,4,56.60310344827587,23,50184
3.72664,-21.79997,1.81054,36.80164,4,56.49879310344827,23,50185
3.726,-21.79915,1.816,36.80164,4,56.40465517241379,23,50186
3.726,-21.79915,1.82265,36.80164,4,56.28999999999999,23,50187
3.72535,-21.79915,1.8281,36.79046,4,56.19603448275861,23,50188
3.72471,-21.79997,1.83417,36.80164,4,56.09137931034482,23,50189
3.72407,-21.79997,1.84082,36.80164,4,55.97672413793103,23,50190
3.72407,-21.79915,1.84626,36.81282,4,55.88293103448276,23,50191
3.72342,-21.79997,1.85232,36.80164,4,55.77844827586207,23,50192
3.72278,-21.79997,1.85839,37.01404,4,55.67379310344827,23,50193
3.72214,-21.79997,1.86445,36.80164,4,55.56931034482759,23,50194
3.72149,-21.79997,1.87051,37.01404,4,55.464827586206894,23,50195
3.72085,-21.79997,1.87715,37.01404,4,55.3503448275862,23,50196
3.72085,-21.79915,1.8832,37.01404,4,55.24603448275862,23,50197
3.72021,-21.79915,1.88926,37.01404,4,55.141551724137926,23,50198
3.71956,-21.79915,1.89474,37.01404,4,55.04706896551724,23,50199
3.71892,-21.79915,1.90137,37.01404,4,54.93275862068965,23,50200
3.71827,-21.79997,1.90685,37.01404,4,54.83827586206896,23,50201
3.71827,-21.79915,1.9129,37.01404,4,54.73396551724138,23,50202
3.71827,-21.79997,1.91953,37.01404,4,54.61965517241379,23,50203
3.71763,-21.79915,1.9256,37.01404,4,54.51499999999999,23,50204
3.71699,-21.79915,1.93165,37.22644,4,54.410689655172405,23,50205
3.71634,-21.79997,1.93711,37.22644,4,54.31655172413792,23,50206
3.71634,-21.79915,1.94319,37.23762,4,54.21172413793104,23,50207
3.7157,-21.79915,1.94921,37.22644,4,54.10793103448275,23,50208
3.7157,-21.79997,1.95587,37.23762,4,53.99310344827586,23,50209
3.71441,-21.79997,1.96193,37.22644,4,53.88862068965517,23,50210
3.71441,-21.79997,1.9674,37.22644,4,53.79431034482758,23,50211
3.71377,-21.79915,1.97346,37.22644,4,53.68982758620689,23,50212
3.713130000000001,-21.79915,1.97948,37.22644,4,53.58603448275862,23,50213
3.71248,-21.79915,1.98554,37.22644,4,53.48155172413792,23,50214
3.71184,-21.79915,1.99221,37.22644,4,53.36655172413793,23,50215
3.71184,-21.79915,1.99765,37.22644,4,53.27275862068965,23,50216
3.71119,-21.79915,2.00432,37.43885,4,53.157758620689656,23,50217
3.71055,-21.79915,2.01036,37.42767,4,53.05362068965517,23,50218
3.70991,-21.79915,2.01583,37.43885,4,52.95931034482759,23,50219
3.70991,-21.79997,2.02191,37.43885,4,52.85448275862069,23,50220
3.70926,-21.79915,2.02796,37.43885,4,52.7501724137931,23,50221
3.70862,-21.79915,2.03401,37.43885,4,52.64586206896552,23,50222
3.70862,-21.79997,2.04065,37.43885,4,52.531379310344825,23,50223
3.707980000000001,-21.79915,2.0467,37.43885,4,52.42706896551724,23,50224
3.707980000000001,-21.79997,2.05276,37.43885,4,52.32258620689655,23,50225
3.70733,-21.79997,2.05821,37.45003,4,52.22862068965517,23,50226
3.70669,-21.79915,2.06486,37.43885,4,52.113965517241375,23,50227
3.70605,-21.79997,2.07031,37.43885,4,52.02,23,50228
3.70605,-21.79915,2.07639,37.65125,4,51.91517241379309,23,50229
3.7054,-21.79997,2.08303,37.65125,4,51.800689655172405,23,50230
3.70476,-21.79915,2.08909,37.65125,4,51.69620689655172,23,50231
3.70476,-21.79997,2.09456,37.65125,4,51.60189655172414,23,50232
3.70411,-21.79915,2.1012,37.65125,4,51.48741379310344,23,50233
3.70347,-21.79915,2.10669,37.65125,4,51.392758620689655,23,50234
3.70347,-21.79915,2.11333,37.65125,4,51.278275862068966,23,50235
3.702830000000001,-21.79915,2.11937,37.65125,4,51.17413793103447,23,50236
3.70218,-21.79915,2.12543,37.65125,4,51.06965517241379,23,50237
3.70218,-21.79915,2.13147,37.65125,4,50.9655172413793,23,50238
3.70154,-21.79915,2.13694,37.64007,4,50.87120689655171,23,50239
3.7009,-21.79915,2.14301,37.64007,4,50.766551724137926,23,50240
3.7009,-21.79997,2.14965,37.65125,4,50.65206896551724,23,50241
3.70025,-21.79997,2.1557,37.64007,4,50.54775862068965,23,50242
3.69961,-21.79915,2.1611700000000003,37.85247,4,50.45344827586206,23,50243
3.69897,-21.79997,2.16721,37.85247,4,50.34931034482759,23,50244
3.69897,-21.79997,2.17326,37.85247,4,50.245,23,50245
3.69832,-21.79997,2.17931,37.85247,4,50.14068965517241,23,50246
3.69832,-21.79997,2.18598,37.85247,4,50.025689655172414,23,50247
3.69768,-21.79915,2.19145,37.85247,4,49.93137931034482,23,50248
3.69703,-21.79915,2.19809,37.85247,4,49.816896551724135,23,50249
3.69703,-21.79915,2.20414,37.85247,4,49.71258620689655,23,50250
3.69639,-21.79915,2.20961,38.06488,4,49.61827586206896,23,50251
3.69639,-21.79997,2.21566,37.86365,4,49.51396551724137,23,50252
3.69575,-21.79997,2.22172,37.86365,4,49.40948275862069,23,50253
3.6951,-21.79915,2.22837,38.06488,4,49.29482758620689,23,50254
3.6951,-21.79997,2.23381,38.06488,4,49.20103448275862,23,50255
3.69446,-21.79997,2.24048,38.07606,4,49.08603448275863,23,50256
3.69382,-21.79997,2.24593,38.06488,4,48.99206896551724,23,50257
3.69382,-21.79997,2.25258,38.07606,4,48.87741379310344,23,50258
3.69317,-21.79997,2.25864,38.06488,4,48.772931034482745,23,50259
3.69317,-21.79997,2.2647,38.06488,4,48.66844827586207,23,50260
3.69253,-21.79997,2.27075,38.06488,4,48.56413793103448,23,50261
3.69189,-21.79997,2.27621,38.0537,4,48.47,23,50262
3.69189,-21.79997,2.28227,38.07606,4,48.36551724137931,23,50263
3.69124,-21.79915,2.28832,38.06488,4,48.26120689655172,23,50264
3.6906,-21.79997,2.29498,38.06488,4,48.14637931034483,23,50265
3.6906,-21.79915,2.30103,38.06488,4,48.042068965517245,23,50266
3.68995,-21.79915,2.30709,38.06488,4,47.93758620689655,23,50267
3.68931,-21.79997,2.3125400000000003,38.27728,4,47.84362068965516,23,50268
3.68931,-21.79915,2.31859,38.27728,4,47.73931034482759,23,50269
3.68867,-21.79997,2.32465,38.27728,4,47.634827586206896,23,50270
3.68867,-21.79997,2.3313,38.28846,4,47.5201724137931,23,50271
3.68802,-21.79997,2.33676,38.28846,4,47.42603448275862,23,50272
3.68738,-21.79997,2.3428400000000003,38.27728,4,47.32120689655172,23,50273
3.68738,-21.79915,2.34888,38.27728,4,47.21706896551724,23,50274
3.68674,-21.79915,2.35495,38.28846,4,47.11241379310344,23,50275
3.68674,-21.79915,2.36159,38.27728,4,46.997931034482754,23,50276
3.68609,-21.79915,2.3670400000000003,38.27728,4,46.903965517241375,23,50277
3.68609,-21.79915,2.3731,38.27728,4,46.79948275862069,23,50278
3.68545,-21.79915,2.37915,38.48968,4,46.695172413793095,23,50279
3.68481,-21.79997,2.38581,38.48968,4,46.5803448275862,23,50280
3.68481,-21.79997,2.39187,38.48968,4,46.47586206896552,23,50281
3.68416,-21.79997,2.39731,38.48968,4,46.382068965517234,23,50282
3.68416,-21.79997,2.40397,38.4785,4,46.26724137931034,23,50283
3.68352,-21.79997,2.41004,38.48968,4,46.16258620689655,23,50284
3.68352,-21.79997,2.41549,38.48968,4,46.06862068965517,23,50285
3.68287,-21.79915,2.42213,38.48968,4,45.95413793103448,23,50286
3.68223,-21.79915,2.4275900000000004,38.48968,4,45.85999999999999,23,50287
3.68223,-21.79915,2.43365,38.48968,4,45.7555172413793,23,50288
3.68159,-21.79915,2.43971,38.4785,4,45.65103448275863,23,50289
3.68159,-21.79997,2.44576,38.48968,4,45.54672413793104,23,50290
3.68094,-21.79997,2.45184,38.69091,4,45.441896551724135,23,50291
3.68094,-21.79997,2.45847,38.69091,4,45.32758620689655,23,50292
3.6803,-21.79915,2.4645200000000003,38.69091,4,45.22327586206896,23,50293
3.6803,-21.79915,2.47,38.702090000000005,4,45.12879310344827,23,50294
3.67966,-21.79915,2.47603,38.69091,4,45.02482758620689,23,50295
3.67901,-21.79915,2.4827,38.69091,4,44.909827586206895,23,50296
3.67901,-21.79915,2.48874,38.69091,4,44.805689655172415,23,50297
3.67837,-21.79997,2.49481,38.702090000000005,4,44.701034482758615,23,50298
3.67773,-21.79997,2.50027,38.702090000000005,4,44.60689655172413,23,50299
3.67773,-21.79997,2.50691,38.69091,4,44.492413793103445,23,50300
3.67773,-21.79915,2.5123900000000003,38.702090000000005,4,44.397931034482745,23,50301
3.67708,-21.79915,2.51842,38.69091,4,44.293965517241375,23,50302
3.67708,-21.79915,2.52508,38.69091,4,44.17913793103448,23,50303
3.67644,-21.79915,2.53114,38.90331,4,44.07465517241378,23,50304
3.67644,-21.79997,2.53661,38.90331,4,43.9803448275862,23,50305
3.67579,-21.79997,2.54267,38.90331,4,43.87586206896551,23,50306
3.67579,-21.79997,2.54871,38.90331,4,43.77172413793103,23,50307
3.67515,-21.79915,2.55477,38.91449,4,43.66724137931034,23,50308
3.67515,-21.79915,2.5608,38.91449,4,43.56327586206896,23,50309
3.67451,-21.79915,2.5668900000000003,38.91449,4,43.45827586206896,23,50310
3.67386,-21.79997,2.57353,38.90331,4,43.34379310344827,23,50311
3.67386,-21.79997,2.57898,38.90331,4,43.24982758620689,23,50312
3.67322,-21.79997,2.58505,38.90331,4,43.14517241379311,23,50313
3.67322,-21.79915,2.5917,39.12689,4,43.03051724137931,23,50314
3.67322,-21.79915,2.59715,39.12689,4,42.93655172413792,23,50315
3.67258,-21.79915,2.60381,39.12689,4,42.82172413793103,23,50316
3.67193,-21.79997,2.60986,39.11571,4,42.71741379310345,23,50317
3.67193,-21.79997,2.61591,39.12689,4,42.61310344827586,23,50318
3.67129,-21.79997,2.62197,39.11571,4,42.50862068965517,23,50319
3.67129,-21.79915,2.62741,39.11571,4,42.4148275862069,23,50320
3.67065,-21.79915,2.63407,39.11571,4,42.3,23,50321
3.67065,-21.79915,2.63955,39.11571,4,42.2055172413793,23,50322
3.67,-21.79915,2.64561,39.11571,4,42.10103448275862,23,50323
3.67,-21.79997,2.65225,39.31694,4,41.986551724137925,23,50324
3.66936,-21.79997,2.6577,39.11571,4,41.89258620689655,23,50325
3.66936,-21.79997,2.66378,39.11571,4,41.78775862068965,23,50326
3.66871,-21.79915,2.66983,39.11571,4,41.68344827586206,23,50327
3.66871,-21.79915,2.67647,39.31694,4,41.568965517241374,23,50328
3.66807,-21.79915,2.68253,39.31694,4,41.46448275862068,23,50329
3.66807,-21.79997,2.68857,39.31694,4,41.36034482758621,23,50330
3.66743,-21.79997,2.69402,39.32812,4,41.26637931034482,23,50331
3.66743,-21.79997,2.7006900000000003,39.31694,4,41.151379310344815,23,50332
3.66678,-21.79915,2.70614,39.32812,4,41.05741379310344,23,50333
3.66678,-21.79915,2.71221,39.32812,4,40.95275862068965,23,50334
3.66678,-21.79915,2.71825,39.31694,4,40.84862068965517,23,50335
3.66614,-21.79997,2.72433,39.31694,4,40.74379310344827,23,50336
3.66614,-21.79997,2.73037,39.32812,4,40.63965517241379,23,50337
3.66614,-21.79997,2.73702,39.31694,4,40.525,23,50338
3.6655,-21.79915,2.74307,39.529340000000005,4,40.42068965517241,23,50339
3.6655,-21.79915,2.74913,39.529340000000005,4,40.31620689655172,23,50340
3.66485,-21.79915,2.7546,39.529340000000005,4,40.221896551724136,23,50341
3.66485,-21.79997,2.76066,39.529340000000005,4,40.117413793103445,23,50342
3.66421,-21.79915,2.7667,39.529340000000005,4,40.01327586206896,23,50343
3.66421,-21.79997,2.77277,39.529340000000005,4,39.908620689655166,23,50344
3.66357,-21.79915,2.77941,39.529340000000005,4,39.79413793103448,23,50345
3.66357,-21.79915,2.78547,39.529340000000005,4,39.68965517241379,23,50346
3.66292,-21.79915,2.79152,39.51816,4,39.585344827586205,23,50347
3.66292,-21.79997,2.79757,39.529340000000005,4,39.481034482758616,23,50348
3.66292,-21.79997,2.80363,39.51816,4,39.376551724137926,23,50349
3.66228,-21.79997,2.80911,39.74174,4,39.28206896551724,23,50350
3.66228,-21.79997,2.81515,39.73056,4,39.177931034482754,23,50351
3.66228,-21.79997,2.82181,39.74174,4,39.063103448275854,23,50352
3.66163,-21.79915,2.82726,39.74174,4,38.96913793103448,23,50353
3.66163,-21.79997,2.83333,39.74174,4,38.86448275862068,23,50354
3.66099,-21.79915,2.83997,39.73056,4,38.74999999999999,23,50355
3.66099,-21.79997,2.8454200000000003,39.73056,4,38.65603448275861,23,50356
3.66099,-21.79997,2.85208,39.74174,4,38.54120689655172,23,50357
3.66035,-21.79997,2.85753,39.74174,4,38.44724137931034,23,50358
3.66035,-21.79997,2.86419,39.74174,4,38.33241379310345,23,50359
3.6597,-21.79915,2.86963,39.74174,4,38.23862068965517,23,50360
3.6597,-21.79915,2.87569,39.95415,4,38.13413793103448,23,50361
3.65906,-21.79915,2.88178,39.94297,4,38.02913793103448,23,50362
3.65906,-21.79997,2.8884,39.94297,4,37.915,23,50363
3.65842,-21.79997,2.89386,39.95415,4,37.82086206896551,23,50364
3.65842,-21.79997,2.8999200000000003,39.94297,4,37.71637931034482,23,50365
3.65842,-21.79997,2.90597,39.95415,4,37.61206896551724,23,50366
3.65777,-21.79997,2.91202,39.95415,4,37.50775862068965,23,50367
3.65777,-21.79915,2.9180900000000003,39.95415,4,37.40310344827585,23,50368
3.65777,-21.79915,2.92413,39.94297,4,37.29896551724138,23,50369
3.65713,-21.79915,2.9308,39.95415,4,37.183965517241376,23,50370
3.65713,-21.79915,2.93686,39.95415,4,37.079482758620685,23,50371
3.65649,-21.79915,2.94233,39.94297,4,36.98517241379309,23,50372
3.65649,-21.79915,2.94836,40.15537,4,36.88120689655173,23,50373
3.65649,-21.79915,2.95443,40.15537,4,36.77655172413792,23,50374
3.65584,-21.79915,2.9605,40.15537,4,36.67189655172413,23,50375
3.65584,-21.79915,2.96713,40.15537,4,36.55758620689655,23,50376
3.65584,-21.79997,2.97319,40.15537,4,36.453103448275854,23,50377
3.65584,-21.79915,2.9792400000000003,40.15537,4,36.348793103448266,23,50378
3.6552,-21.79997,2.98529,40.15537,4,36.24448275862069,23,50379
3.6552,-21.79915,2.99074,40.16655,4,36.150517241379305,23,50380
3.6552,-21.79997,2.99682,40.15537,4,36.04568965517241,23,50381
3.65455,-21.79997,3.00287,40.16655,4,35.94137931034482,23,50382
3.65455,-21.79997,3.00952,40.36777,4,35.82672413793103,23,50383
3.65391,-21.79997,3.01498,40.36777,4,35.73258620689655,23,50384
3.65391,-21.79997,3.02104,40.36777,4,35.62810344827585,23,50385
3.65391,-21.79997,3.02708,40.36777,4,35.52396551724137,23,50386
3.65391,-21.79997,3.03375,40.36777,4,35.40896551724138,23,50387
3.65327,-21.79997,3.03919,40.36777,4,35.3151724137931,23,50388
3.65327,-21.79915,3.04526,40.36777,4,35.21051724137931,23,50389
3.65327,-21.79915,3.05131,40.36777,4,35.106206896551726,23,50390
3.65262,-21.79915,3.0573900000000003,40.36777,4,35.001379310344824,23,50391
3.65262,-21.79915,3.06402,40.36777,4,34.88706896551723,23,50392
3.65262,-21.79997,3.07008,40.58018,4,34.782586206896546,23,50393
3.65198,-21.79997,3.07554,40.58018,4,34.688448275862065,23,50394
3.65198,-21.79997,3.08158,40.58018,4,34.58431034482758,23,50395
3.65198,-21.79997,3.0882400000000003,40.58018,4,34.46948275862068,23,50396
3.65134,-21.79997,3.09429,40.58018,4,34.365172413793104,23,50397
3.65134,-21.79997,3.09976,40.58018,4,34.27086206896551,23,50398
3.65069,-21.79997,3.10581,40.58018,4,34.166551724137925,23,50399
3.65069,-21.79915,3.11187,40.58018,4,34.062068965517234,23,50400
3.65069,-21.79997,3.11793,40.58018,4,33.95758620689655,23,50401
3.65005,-21.79915,3.12397,40.58018,4,33.853448275862064,23,50402
3.65005,-21.79915,3.13003,40.79258,4,33.74896551724137,23,50403
3.65005,-21.79915,3.1360900000000003,40.7814,4,33.64448275862068,23,50404
3.64941,-21.79915,3.14213,40.7814,4,33.5403448275862,23,50405
3.64941,-21.79915,3.14819,40.79258,4,33.43586206896551,23,50406
3.64941,-21.79915,3.15424,40.79258,4,33.331551724137924,23,50407
3.64876,-21.79915,3.1609,40.7814,4,33.21672413793103,23,50408
3.64876,-21.79915,3.16696,40.79258,4,33.11224137931034,23,50409
3.64812,-21.79915,3.17241,40.7814,4,33.018275862068954,23,50410
3.64812,-21.79915,3.17849,40.9938,4,32.913448275862066,23,50411
3.64812,-21.79915,3.18453,40.9938,4,32.80931034482758,23,50412
3.64747,-21.79915,3.19058,40.9938,4,32.705,23,50413
3.64747,-21.79915,3.19662,41.00498,4,32.60086206896551,23,50414
3.646830000000001,-21.79915,3.2027,40.98263,4,32.49603448275862,23,50415
3.646830000000001,-21.79915,3.20934,40.9938,4,32.38155172413793,23,50416
3.646830000000001,-21.79915,3.21541,40.9938,4,32.276896551724136,23,50417
3.646830000000001,-21.79915,3.22088,40.9938,4,32.182586206896545,23,50418
3.64619,-21.79915,3.22692,40.9938,4,32.07844827586207,23,50419
3.64619,-21.79915,3.23298,40.9938,4,31.97396551724138,23,50420
3.64619,-21.79915,3.23902,40.98263,4,31.86982758620689,23,50421
3.64554,-21.79997,3.24508,41.19503,4,31.7653448275862,23,50422
3.64554,-21.79997,3.25115,41.20621,4,31.66068965517241,23,50423
3.6449,-21.79915,3.25778,41.20621,4,31.54637931034483,23,50424
3.6449,-21.79997,3.26384,41.20621,4,31.44189655172413,23,50425
3.6449,-21.79915,3.26931,41.20621,4,31.347586206896548,23,50426
3.64426,-21.79997,3.27596,41.19503,4,31.23293103448276,23,50427
3.64426,-21.79915,3.28201,41.40743,4,31.12862068965517,23,50428
3.64426,-21.79997,3.28749,41.40743,4,31.03413793103448,23,50429
3.64361,-21.79915,3.2941199999999995,41.41861,4,30.919827586206903,23,50430
3.64361,-21.79997,3.30017,41.40743,4,30.815517241379304,23,50431
3.64297,-21.79997,3.30565,41.41861,4,30.72103448275861,23,50432
3.64297,-21.79915,3.31169,41.40743,4,30.61689655172413,23,50433
3.64297,-21.79997,3.3177300000000005,41.41861,4,30.512758620689645,23,50434
3.64233,-21.79997,3.32441,41.40743,4,30.39758620689655,23,50435
3.64233,-21.79915,3.3298400000000004,41.61983,4,30.303965517241373,23,50436
3.64233,-21.79915,3.33591,41.41861,4,30.199310344827577,23,50437
3.641680000000001,-21.79915,3.3419800000000004,41.63101,4,30.09465517241378,23,50438
3.641680000000001,-21.79997,3.34804,41.61983,4,29.990172413793097,23,50439
3.64104,-21.79915,3.35407,41.63101,4,29.88620689655172,23,50440
3.64104,-21.79997,3.36012,41.61983,4,29.78189655172413,23,50441
3.64039,-21.79997,3.36679,41.61983,4,29.666896551724136,23,50442
3.64039,-21.79915,3.37226,41.61983,4,29.57258620689655,23,50443
3.63975,-21.79997,3.3783199999999995,41.832240000000006,4,29.468103448275865,23,50444
3.63975,-21.79997,3.38495,41.832240000000006,4,29.35379310344827,23,50445
3.63975,-21.79997,3.3904,41.832240000000006,4,29.25982758620689,23,50446
3.63911,-21.79915,3.39706,41.832240000000006,4,29.14499999999999,23,50447
3.63911,-21.79915,3.40251,41.832240000000006,4,29.051034482758617,23,50448
3.63846,-21.79915,3.40917,41.832240000000006,4,28.93620689655172,23,50449
3.63846,-21.79915,3.41462,41.832240000000006,4,28.84224137931033,23,50450
3.63782,-21.79915,3.4207,41.832240000000006,4,28.737413793103443,23,50451
3.63782,-21.79997,3.42734,42.04464,4,28.62293103448276,23,50452
3.63718,-21.79997,3.4334,41.832240000000006,4,28.518448275862067,23,50453
3.63718,-21.79997,3.43887,41.82106,4,28.42413793103448,23,50454
3.636530000000001,-21.79997,3.4455,42.04464,4,28.309827586206893,23,50455
3.636530000000001,-21.79915,3.45096,42.04464,4,28.21568965517241,23,50456
3.636530000000001,-21.79915,3.45762,42.04464,4,28.100862068965515,23,50457
3.63589,-21.79915,3.46309,42.03346,4,28.00655172413793,23,50458
3.63589,-21.79915,3.46915,42.03346,4,27.90206896551724,23,50459
3.63525,-21.79997,3.4757800000000003,42.04464,4,27.787758620689644,23,50460
3.63525,-21.79997,3.4812300000000005,42.25704,4,27.69379310344826,23,50461
3.6346,-21.79997,3.4873199999999995,42.24586,4,27.58879310344828,23,50462
3.6346,-21.79997,3.49395,42.24586,4,27.474482758620685,23,50463
3.6346,-21.79915,3.49941,42.25704,4,27.3803448275862,23,50464
3.63396,-21.79915,3.50606,42.25704,4,27.26568965517241,23,50465
3.63396,-21.79915,3.51151,42.24586,4,27.17172413793103,23,50466
3.63331,-21.79997,3.51817,42.25704,4,27.056896551724137,23,50467
3.63331,-21.79997,3.5236400000000003,42.46945,4,26.96258620689654,23,50468
3.63267,-21.79997,3.53029,42.45827,4,26.84793103448276,23,50469
3.63267,-21.79997,3.5357300000000005,42.45827,4,26.75413793103447,23,50470
3.63203,-21.79997,3.54239,42.46945,4,26.63931034482757,23,50471
3.63203,-21.79997,3.54845,42.45827,4,26.53482758620689,23,50472
3.63203,-21.79997,3.5539,42.46945,4,26.44086206896551,23,50473
3.631380000000001,-21.79997,3.55996,42.45827,4,26.336379310344828,23,50474
3.63074,-21.79997,3.5660199999999995,42.46945,4,26.23189655172414,23,50475
3.63074,-21.79915,3.57267,42.659490000000005,4,26.11724137931034,23,50476
3.6301,-21.79915,3.57873,42.67067,4,26.01275862068965,23,50477
3.6301,-21.79915,3.5847800000000003,42.67067,4,25.90844827586206,23,50478
3.62945,-21.79915,3.5902300000000005,42.67067,4,25.81448275862068,23,50479
3.62945,-21.79997,3.59629,42.68185,4,25.70999999999999,23,50480
3.62881,-21.79915,3.60294,42.659490000000005,4,25.595344827586207,23,50481
3.62881,-21.79997,3.60901,42.67067,4,25.49068965517241,23,50482
3.62817,-21.79997,3.61446,42.88307,4,25.396724137931034,23,50483
3.62817,-21.79997,3.62054,42.88307,4,25.291896551724133,23,50484
3.62752,-21.79915,3.62717,42.88307,4,25.17758620689655,23,50485
3.62688,-21.79915,3.63263,42.87189,4,25.083448275862068,23,50486
3.62688,-21.79915,3.63928,42.88307,4,24.96879310344828,23,50487
3.626230000000001,-21.79915,3.64476,42.88307,4,24.87431034482758,23,50488
3.626230000000001,-21.79997,3.65082,42.87189,4,24.76982758620689,23,50489
3.62559,-21.79915,3.65687,43.09548,4,24.665517241379305,23,50490
3.62559,-21.79915,3.66292,43.0843,4,24.56120689655172,23,50491
3.62495,-21.79997,3.66898,43.0843,4,24.45672413793104,23,50492
