Repository: uw-mad-dash/Battery-SoC-Estimation

## Data
The [LiPo 5450 mAh cell](https://maxamps.com/products/lipo-5450-1s-3-7v-battery) data can be found in <em>data</em> directory 👀. We collected 48 discharging-charging cycles for CRates 1, 2, 3, and 4. The measurements were recorded at 1 second rate. To understand data better, we provided a [Jupyter](https://jupyter.org/) notebook <em>data_visualization.ipynb</em> in <em>notebooks</em> directory. We used [Jupyter Dash](https://github.com/plotly/jupyter-dash) library which allows to create interactive plots. Names of the columns in the csv files containing data should be self-explanatory, except column 'AhStep [Ah]'. This column represents the cell capacity in Ah.

File: data/CRate4_Cycle24.csv (part 1 of 4)
Voltage [V],Current [A],AhStep [Ah],TempBottom [C],CRate [-],SOC [%],Cycle [-],Time [s]
4.00855,-21.79997,0.00606,31.99462,4,87.55862068965519,24,52139
4.001469999999999,-21.79997,0.01211,31.98344,4,87.45431034482759,24,52140
3.99697,-21.79997,0.01815,31.99462,4,87.3501724137931,24,52141
3.99246,-21.79997,0.0242,31.98344,4,87.24586206896554,24,52142
3.98796,-21.79997,0.03028,31.98344,4,87.14103448275861,24,52143
3.98474,-21.79997,0.03633,31.99462,4,87.03672413793103,24,52144
3.98152,-21.79997,0.04239,32.20702,4,86.93224137931034,24,52145
3.97895,-21.79997,0.04842,32.195840000000004,4,86.82827586206896,24,52146
3.97573,-21.79915,0.0545,32.20702,4,86.72344827586207,24,52147
3.97251,-21.79915,0.06057,32.20702,4,86.61879310344827,24,52148
3.96994,-21.79915,0.06659,32.20702,4,86.51500000000001,24,52149
3.96736,-21.79915,0.07267,32.195840000000004,4,86.4101724137931,24,52150
3.965430000000001,-21.79997,0.0787,32.195840000000004,4,86.30620689655171,24,52151
3.96286,-21.79915,0.08477,32.20702,4,86.20155172413793,24,52152
3.96092,-21.79997,0.09081,32.20702,4,86.09741379310344,24,52153
3.95835,-21.79915,0.09688,32.20702,4,85.99275862068967,24,52154
3.95642,-21.79997,0.10294,32.40825,4,85.88827586206897,24,52155
3.955130000000001,-21.79997,0.109,32.40825,4,85.78379310344828,24,52156
3.9532,-21.79915,0.11506,32.41943,4,85.6793103448276,24,52157
3.95127,-21.79915,0.12109,32.40825,4,85.57534482758622,24,52158
3.949980000000001,-21.79915,0.12716,32.40825,4,85.47068965517242,24,52159
3.94805,-21.79915,0.13321,32.40825,4,85.36637931034483,24,52160
3.94612,-21.79915,0.13925,32.62065,4,85.26224137931035,24,52161
3.944830000000001,-21.79915,0.14531,32.40825,4,85.15775862068965,24,52162
3.94355,-21.79915,0.15139,32.63183,4,85.05293103448275,24,52163
3.94162,-21.79997,0.15742,32.62065,4,84.94896551724138,24,52164
3.94033,-21.79997,0.1635,32.62065,4,84.84413793103448,24,52165
3.93904,-21.79997,0.16955,32.62065,4,84.7398275862069,24,52166
3.93711,-21.79997,0.1756,32.62065,4,84.6355172413793,24,52167
3.93582,-21.79915,0.18166,32.83305,4,84.53103448275863,24,52168
3.93454,-21.79915,0.18772,32.821870000000004,4,84.42655172413794,24,52169
3.93325,-21.79915,0.19378,32.821870000000004,4,84.32206896551725,24,52170
3.93132,-21.79915,0.19983,32.821870000000004,4,84.21775862068965,24,52171
3.93003,-21.79915,0.20588,32.821870000000004,4,84.11344827586208,24,52172
3.92874,-21.79997,0.2119199999999999,33.034279999999995,4,84.00931034482758,24,52173
3.92681,-21.79997,0.2179699999999999,33.04546,4,83.905,24,52174
3.92552,-21.79997,0.22403,33.04546,4,83.80051724137931,24,52175
3.92424,-21.79997,0.23012,33.034279999999995,4,83.6955172413793,24,52176
3.92295,-21.79997,0.23617,33.034279999999995,4,83.59120689655172,24,52177
3.92166,-21.79915,0.2422,33.034279999999995,4,83.48724137931033,24,52178
3.92038,-21.79915,0.24828,33.034279999999995,4,83.38241379310345,24,52179
3.91844,-21.79915,0.25433,33.034279999999995,4,83.27810344827586,24,52180
3.91716,-21.79915,0.26038,33.25786,4,83.17379310344828,24,52181
3.91523,-21.79915,0.26645,33.24668,4,83.06913793103449,24,52182
3.91458,-21.79997,0.2725,33.24668,4,82.96482758620691,24,52183
3.9133,-21.79997,0.27855,33.24668,4,82.86051724137931,24,52184
3.91201,-21.79997,0.28459,33.24668,4,82.75637931034484,24,52185
3.91072,-21.79997,0.29064,33.24668,4,82.65206896551724,24,52186
3.90943,-21.79997,0.2967,33.45908,4,82.54758620689654,24,52187
3.9075,-21.79997,0.30277,33.45908,4,82.44293103448277,24,52188
3.90622,-21.79915,0.3088,33.45908,4,82.33896551724139,24,52189
3.90493,-21.79915,0.31487,33.45908,4,82.23431034482759,24,52190
3.90364,-21.79915,0.32092,33.45908,4,82.13,24,52191
3.90235,-21.79915,0.32698,33.4479,4,82.0255172413793,24,52192
3.90107,-21.79997,0.3330599999999999,33.45908,4,81.92068965517242,24,52193
3.89978,-21.79915,0.33909,33.4479,4,81.81672413793105,24,52194
3.89849,-21.79997,0.34515,33.66031,4,81.71224137931034,24,52195
3.89656,-21.79997,0.3512099999999999,33.66031,4,81.60775862068965,24,52196
3.89527,-21.79915,0.3572599999999999,33.671490000000006,4,81.50344827586207,24,52197
3.89399,-21.79997,0.36333,33.66031,4,81.39879310344827,24,52198
3.8927,-21.79997,0.3693599999999999,33.66031,4,81.2948275862069,24,52199
3.89141,-21.79915,0.37545,33.66031,4,81.1898275862069,24,52200
3.89012,-21.79997,0.38148,33.66031,4,81.08586206896553,24,52201
3.88948,-21.79997,0.38755,33.671490000000006,4,80.98120689655173,24,52202
3.88819,-21.79997,0.39358,33.66031,4,80.87724137931035,24,52203
3.88691,-21.79997,0.3996699999999999,33.66031,4,80.77224137931036,24,52204
3.88562,-21.79997,0.40571,33.66031,4,80.66810344827586,24,52205
3.88433,-21.79915,0.41175,33.66031,4,80.56396551724139,24,52206
3.88304,-21.79915,0.41783,33.671490000000006,4,80.45913793103448,24,52207
3.88176,-21.79997,0.42386,33.66031,4,80.3551724137931,24,52208
3.88111,-21.79915,0.4299199999999999,33.66031,4,80.25068965517242,24,52209
3.87983,-21.79997,0.436,33.66031,4,80.14586206896551,24,52210
3.87854,-21.79915,0.44204,33.88389,4,80.04172413793104,24,52211
3.87725,-21.79997,0.4481,33.87271,4,79.93724137931034,24,52212
3.87661,-21.79997,0.45414,33.88389,4,79.83310344827588,24,52213
3.87532,-21.79915,0.4602,33.88389,4,79.72862068965516,24,52214
3.87403,-21.79997,0.46626,33.66031,4,79.62413793103448,24,52215
3.87339,-21.79915,0.4723,33.88389,4,79.52000000000001,24,52216
3.8721,-21.79915,0.47839,33.88389,4,79.41499999999999,24,52217
3.87146,-21.79997,0.4844199999999999,33.87271,4,79.31103448275863,24,52218
3.87017,-21.79997,0.4904699999999999,33.88389,4,79.20672413793103,24,52219
3.86953,-21.79997,0.49654,33.88389,4,79.10206896551723,24,52220
3.86824,-21.79997,0.50258,33.88389,4,78.99793103448276,24,52221
3.86695,-21.79915,0.50866,33.87271,4,78.89310344827587,24,52222
3.86631,-21.79915,0.51471,33.88389,4,78.78879310344828,24,52223
3.86502,-21.79915,0.52077,33.87271,4,78.6843103448276,24,52224
3.86438,-21.79915,0.52683,33.87271,4,78.57982758620689,24,52225
3.86309,-21.79997,0.53287,33.88389,4,78.47568965517242,24,52226
3.86245,-21.79997,0.53895,33.88389,4,78.37086206896552,24,52227
3.8618,-21.79997,0.54499,33.88389,4,78.26672413793102,24,52228
3.86116,-21.79997,0.55106,33.88389,4,78.16206896551725,24,52229
3.85987,-21.79915,0.55709,33.88389,4,78.05810344827587,24,52230
3.85923,-21.79915,0.56313,33.88389,4,77.95396551724137,24,52231
3.85859,-21.79915,0.5692,33.88389,4,77.84931034482759,24,52232
3.85794,-21.79915,0.57527,33.88389,4,77.7446551724138,24,52233
3.85666,-21.79915,0.58133,33.87271,4,77.64017241379311,24,52234
3.85601,-21.79915,0.58736,33.88389,4,77.53620689655172,24,52235
3.85537,-21.79915,0.59344,33.87271,4,77.43137931034482,24,52236
3.85408,-21.79915,0.59947,33.88389,4,77.32741379310345,24,52237
3.85344,-21.79997,0.60554,33.88389,4,77.22275862068965,24,52238
3.85279,-21.79915,0.61159,33.87271,4,77.11844827586208,24,52239
3.85215,-21.79997,0.61764,33.88389,4,77.01413793103448,24,52240
3.85151,-21.79997,0.62369,33.87271,4,76.9098275862069,24,52241
3.85086,-21.79997,0.6297699999999999,33.88389,4,76.805,24,52242
3.84958,-21.79997,0.6358199999999999,33.88389,4,76.70068965517243,24,52243
3.84893,-21.79915,0.64186,33.88389,4,76.59655172413794,24,52244
3.84829,-21.79915,0.64791,33.87271,4,76.49224137931034,24,52245
3.84764,-21.79997,0.65398,33.88389,4,76.38758620689656,24,52246
3.84636,-21.79997,0.66004,33.88389,4,76.28310344827588,24,52247
3.84571,-21.79915,0.6661100000000001,33.88389,4,76.17844827586208,24,52248
3.84507,-21.79915,0.67215,33.87271,4,76.0743103448276,24,52249
3.844430000000001,-21.79915,0.6782199999999999,33.88389,4,75.9696551724138,24,52250
3.84378,-21.79915,0.68428,33.87271,4,75.8651724137931,24,52251
3.8425,-21.79997,0.69033,33.87271,4,75.76086206896551,24,52252
3.84185,-21.79997,0.6963600000000001,33.87271,4,75.65689655172413,24,52253
3.84121,-21.79997,0.7024199999999999,33.895070000000004,4,75.55241379310345,24,52254
3.84056,-21.79915,0.7084600000000001,33.88389,4,75.44827586206897,24,52255
3.83992,-21.79915,0.7145600000000001,33.87271,4,75.34310344827587,24,52256
3.839280000000001,-21.79915,0.72059,33.87271,4,75.23913793103449,24,52257
3.83863,-21.79915,0.72664,33.87271,4,75.13482758620691,24,52258
3.83799,-21.79915,0.73268,33.87271,4,75.03068965517241,24,52259
3.8367,-21.79915,0.73875,33.87271,4,74.92603448275862,24,52260
3.83606,-21.79997,0.74483,33.88389,4,74.82120689655171,24,52261
3.83542,-21.79997,0.75088,33.88389,4,74.71689655172415,24,52262
3.83477,-21.79997,0.75694,33.88389,4,74.61241379310344,24,52263
3.83348,-21.79915,0.76299,33.87271,4,74.50810344827586,24,52264
3.83284,-21.79915,0.76904,33.88389,4,74.40379310344828,24,52265
3.8322,-21.79915,0.77509,33.88389,4,74.2994827586207,24,52266
3.83155,-21.79915,0.78113,33.87271,4,74.1953448275862,24,52267
3.83091,-21.79997,0.7872100000000001,33.87271,4,74.09051724137932,24,52268
3.83027,-21.79997,0.79324,33.87271,4,73.98655172413794,24,52269
3.82962,-21.79997,0.79933,33.87271,4,73.88155172413794,24,52270
3.828980000000001,-21.79915,0.80535,33.88389,4,73.77775862068965,24,52271
3.82834,-21.79915,0.8114100000000001,33.88389,4,73.67327586206896,24,52272
3.82769,-21.79997,0.81748,33.87271,4,73.56862068965518,24,52273
3.82705,-21.79997,0.82352,33.87271,4,73.46448275862069,24,52274
3.82576,-21.79997,0.8295799999999999,33.88389,4,73.36,24,52275
3.82512,-21.79997,0.8356399999999999,33.88389,4,73.25551724137931,24,52276
3.82447,-21.79915,0.8417,33.87271,4,73.15103448275862,24,52277
3.823830000000001,-21.79915,0.84775,33.87271,4,73.04672413793102,24,52278
3.82319,-21.79915,0.85382,33.88389,4,72.94206896551725,24,52279
3.8219,-21.79997,0.85985,33.87271,4,72.83810344827587,24,52280
3.8219,-21.79997,0.86592,33.88389,4,72.73344827586207,24,52281
3.82126,-21.79997,0.87198,33.88389,4,72.62896551724138,24,52282
3.82061,-21.79997,0.87805,33.88389,4,72.5243103448276,24,52283
3.81997,-21.79915,0.8841100000000001,33.88389,4,72.4198275862069,24,52284
3.81868,-21.79915,0.8901399999999999,33.88389,4,72.31586206896553,24,52285
3.81804,-21.79915,0.8962100000000001,33.88389,4,72.21120689655173,24,52286
3.81739,-21.79997,0.90225,33.88389,4,72.10706896551726,24,52287
3.81675,-21.79997,0.90832,33.88389,4,72.00241379310346,24,52288
3.81611,-21.79997,0.91438,33.88389,4,71.89793103448275,24,52289
3.81546,-21.79997,0.92042,33.88389,4,71.79379310344828,24,52290
3.81482,-21.79997,0.92649,33.88389,4,71.68913793103448,24,52291
3.81418,-21.79997,0.93253,34.08511,4,71.585,24,52292
3.81353,-21.79915,0.93857,34.08511,4,71.48086206896551,24,52293
3.81225,-21.79915,0.94466,34.09629,4,71.37586206896552,24,52294
3.8116,-21.79997,0.95069,34.09629,4,71.27189655172414,24,52295
3.81096,-21.79997,0.95675,34.08511,4,71.16741379310345,24,52296
3.81031,-21.79997,0.9628,34.08511,4,71.06310344827587,24,52297
3.80967,-21.79997,0.96887,34.09629,4,70.95844827586208,24,52298
3.80903,-21.79997,0.97493,34.09629,4,70.85396551724139,24,52299
3.80838,-21.79997,0.98098,34.08511,4,70.7496551724138,24,52300
3.80774,-21.79997,0.98704,34.08511,4,70.6451724137931,24,52301
3.8071,-21.79915,0.99309,34.08511,4,70.54086206896552,24,52302
3.80645,-21.79997,0.99915,34.09629,4,70.43637931034482,24,52303
3.80581,-21.79915,1.00518,34.08511,4,70.33241379310346,24,52304
3.80517,-21.79915,1.01124,34.08511,4,70.22793103448276,24,52305
3.80452,-21.79915,1.01731,34.29752,4,70.12327586206897,24,52306
3.80388,-21.79915,1.02335,34.29752,4,70.01913793103449,24,52307
3.80259,-21.79915,1.02942,34.3087,4,69.9144827586207,24,52308
3.80195,-21.79997,1.03546,34.28634,4,69.81034482758622,24,52309
3.8013,-21.79997,1.0415299999999998,34.29752,4,69.70568965517242,24,52310
3.80066,-21.79997,1.04757,34.3087,4,69.60155172413795,24,52311
3.80002,-21.79997,1.05364,34.29752,4,69.49689655172415,24,52312
3.79937,-21.79915,1.05969,34.29752,4,69.39258620689655,24,52313
3.79873,-21.79915,1.06576,34.29752,4,69.28793103448277,24,52314
3.79809,-21.79915,1.0718,34.29752,4,69.18379310344827,24,52315
3.79744,-21.79915,1.07787,34.29752,4,69.07913793103448,24,52316
3.7968,-21.79997,1.0839,34.5211,4,68.97517241379312,24,52317
3.79615,-21.79915,1.08996,34.5211,4,68.8706896551724,24,52318
3.79551,-21.79915,1.09601,34.50992,4,68.76637931034483,24,52319
3.79487,-21.79915,1.10207,34.50992,4,68.66189655172414,24,52320
3.79422,-21.79997,1.1081299999999998,34.50992,4,68.55741379310345,24,52321
3.79358,-21.79915,1.1142,34.498740000000005,4,68.45275862068965,24,52322
3.79294,-21.79997,1.12026,34.50992,4,68.34827586206897,24,52323
3.79229,-21.79997,1.1263,34.498740000000005,4,68.24413793103449,24,52324
3.79165,-21.79997,1.13235,34.50992,4,68.1398275862069,24,52325
3.79101,-21.79915,1.13841,34.72232,4,68.03534482758621,24,52326
3.79036,-21.79915,1.14448,34.50992,4,67.93068965517243,24,52327
3.78972,-21.79915,1.1505299999999998,34.50992,4,67.82637931034483,24,52328
3.78907,-21.79997,1.15658,34.7335,4,67.72206896551725,24,52329
3.78843,-21.79915,1.1626299999999998,34.72232,4,67.61775862068966,24,52330
3.78779,-21.79915,1.16869,34.72232,4,67.51327586206897,24,52331
3.78714,-21.79997,1.17475,34.72232,4,67.40879310344828,24,52332
3.7865,-21.79997,1.1808,34.72232,4,67.30448275862068,24,52333
3.78586,-21.79997,1.18685,34.72232,4,67.20017241379311,24,52334
3.78521,-21.79915,1.1929299999999998,34.72232,4,67.09534482758622,24,52335
3.78457,-21.79997,1.19895,34.72232,4,66.99155172413793,24,52336
3.78393,-21.79997,1.20502,34.7335,4,66.88689655172413,24,52337
3.78328,-21.79997,1.2111,34.92355,4,66.78206896551724,24,52338
3.78264,-21.79997,1.2171299999999998,34.93473,4,66.67810344827586,24,52339
3.78199,-21.79915,1.22321,34.92355,4,66.57327586206897,24,52340
3.78135,-21.79997,1.2292299999999998,34.93473,4,66.46948275862069,24,52341
3.78071,-21.79915,1.23532,34.93473,4,66.3644827586207,24,52342
3.78006,-21.79915,1.24137,34.93473,4,66.26017241379311,24,52343
3.77942,-21.79997,1.24742,34.93473,4,66.15586206896552,24,52344
3.77878,-21.79997,1.25346,34.92355,4,66.05172413793105,24,52345
3.77878,-21.79915,1.2595299999999998,35.13595,4,65.94706896551725,24,52346
3.77813,-21.79915,1.26558,35.13595,4,65.84275862068966,24,52347
3.77749,-21.79997,1.27164,35.13595,4,65.73827586206896,24,52348
3.77685,-21.79915,1.27768,35.13595,4,65.63413793103449,24,52349
3.7762,-21.79997,1.28376,35.13595,4,65.52931034482759,24,52350
3.77556,-21.79997,1.2898,35.13595,4,65.42517241379309,24,52351
3.77491,-21.79997,1.29584,35.13595,4,65.32103448275862,24,52352
3.77427,-21.79915,1.3019,35.13595,4,65.21655172413794,24,52353
3.77363,-21.79997,1.30796,35.13595,4,65.11206896551724,24,52354
3.77298,-21.79915,1.31402,35.13595,4,65.00758620689655,24,52355
3.77234,-21.79915,1.32007,35.13595,4,64.90327586206897,24,52356
3.7717,-21.79915,1.32614,35.14713,4,64.79862068965518,24,52357
3.77105,-21.79915,1.33219,35.14713,4,64.6943103448276,24,52358
3.77041,-21.79997,1.33823,35.34835,4,64.5901724137931,24,52359
3.76977,-21.79915,1.34429,35.34835,4,64.48568965517242,24,52360
3.76912,-21.79997,1.35037,35.34835,4,64.38086206896551,24,52361
3.76848,-21.79915,1.35641,35.34835,4,64.27672413793104,24,52362
3.767830000000001,-21.79915,1.36248,35.34835,4,64.17206896551725,24,52363
3.767830000000001,-21.79997,1.36853,35.33717,4,64.06775862068966,24,52364
3.76719,-21.79915,1.37459,35.560759999999995,4,63.96327586206896,24,52365
3.76655,-21.79915,1.38064,35.34835,4,63.85896551724137,24,52366
3.7659,-21.79997,1.38667,35.560759999999995,4,63.75500000000001,24,52367
3.76526,-21.79997,1.39274,35.560759999999995,4,63.65034482758621,24,52368
3.76462,-21.79997,1.3988,35.560759999999995,4,63.54586206896551,24,52369
3.76397,-21.79915,1.40485,35.560759999999995,4,63.44155172413794,24,52370
3.76333,-21.79915,1.4109200000000002,35.57193,4,63.33689655172414,24,52371
3.76269,-21.79915,1.41696,35.560759999999995,4,63.23275862068965,24,52372
3.76204,-21.79915,1.42303,35.560759999999995,4,63.128103448275866,24,52373
3.7614,-21.79915,1.42907,35.560759999999995,4,63.02396551724138,24,52374
3.76075,-21.79997,1.4351200000000002,35.560759999999995,4,62.91965517241379,24,52375
3.76011,-21.79915,1.4412,35.560759999999995,4,62.814827586206896,24,52376
3.75947,-21.79997,1.44723,35.76198,4,62.71086206896551,24,52377
3.75882,-21.79915,1.4533,35.77316,4,62.60620689655173,24,52378
3.75882,-21.79997,1.45936,35.76198,4,62.50172413793104,24,52379
3.75818,-21.79997,1.4654,35.77316,4,62.39758620689656,24,52380
3.75754,-21.79997,1.47148,35.77316,4,62.29275862068966,24,52381
3.75689,-21.79915,1.47753,35.77316,4,62.18844827586208,24,52382
3.75625,-21.79915,1.48358,35.77316,4,62.08413793103449,24,52383
3.75561,-21.79915,1.48961,35.77316,4,61.98017241379311,24,52384
3.75496,-21.79915,1.49568,35.77316,4,61.87551724137931,24,52385
3.75432,-21.79997,1.50175,35.77316,4,61.77086206896551,24,52386
3.75367,-21.79997,1.5078,35.97438,4,61.666551724137925,24,52387
3.75303,-21.79997,1.51387,35.78434,4,61.56189655172415,24,52388
3.75239,-21.79915,1.5199200000000002,35.97438,4,61.45758620689656,24,52389
3.75174,-21.79997,1.52598,35.97438,4,61.35310344827587,24,52390
3.7511,-21.79997,1.53201,35.97438,4,61.24913793103448,24,52391
3.7511,-21.79997,1.53809,35.97438,4,61.1443103448276,24,52392
3.75046,-21.79997,1.54414,35.97438,4,61.040000000000006,24,52393
3.74981,-21.79915,1.55017,35.98556,4,60.936034482758615,24,52394
3.74917,-21.79915,1.55625,35.98556,4,60.83120689655173,24,52395
3.74853,-21.79915,1.5623,35.97438,4,60.72689655172415,24,52396
3.74853,-21.79915,1.56835,35.97438,4,60.62258620689656,24,52397
3.74724,-21.79915,1.57441,36.17561,4,60.518103448275866,24,52398
3.74659,-21.79997,1.58045,36.18679,4,60.41396551724138,24,52399
3.74659,-21.79997,1.5865200000000002,36.18679,4,60.30931034482759,24,52400
3.74595,-21.79997,1.59258,36.18679,4,60.204827586206896,24,52401
3.74531,-21.79997,1.59863,36.18679,4,60.10051724137931,24,52402
3.74531,-21.79997,1.6047,36.18679,4,59.99586206896552,24,52403
3.74466,-21.79997,1.61075,36.18679,4,59.891551724137926,24,52404
3.74402,-21.79915,1.6168,36.17561,4,59.78724137931034,24,52405
3.74273,-21.79915,1.62283,36.17561,4,59.68327586206898,24,52406
3.74273,-21.79915,1.62891,36.39919,4,59.57844827586207,24,52407
3.74209,-21.79915,1.63498,36.39919,4,59.47379310344829,24,52408
3.74145,-21.79915,1.64102,36.39919,4,59.36965517241379,24,52409
3.7408,-21.79997,1.6470900000000002,36.38801,4,59.26499999999999,24,52410
3.74016,-21.79997,1.65311,36.38801,4,59.161206896551725,24,52411
3.73951,-21.79997,1.65918,36.39919,4,59.056551724137925,24,52412
3.73951,-21.79997,1.66524,36.38801,4,58.95206896551725,24,52413
3.73887,-21.79915,1.6713,36.38801,4,58.84758620689656,24,52414
3.73823,-21.79915,1.67736,36.39919,4,58.74310344827586,24,52415
3.73758,-21.79915,1.68343,36.39919,4,58.63844827586206,24,52416
3.73694,-21.79997,1.68946,36.39919,4,58.53448275862071,24,52417
3.73694,-21.79997,1.69552,36.48862,4,58.43,24,52418
3.7363,-21.79997,1.7015900000000002,36.60041,4,58.32534482758621,24,52419
3.73565,-21.79997,1.70765,36.60041,4,58.22086206896552,24,52420
3.73501,-21.79915,1.71368,36.61159,4,58.11689655172413,24,52421
3.73437,-21.79915,1.71976,36.61159,4,58.01206896551725,24,52422
3.73437,-21.79915,1.7257900000000002,36.60041,4,57.90810344827587,24,52423
3.73372,-21.79997,1.73183,36.60041,4,57.80396551724139,24,52424
3.73308,-21.79997,1.7379,36.60041,4,57.69931034482759,24,52425
3.73243,-21.79997,1.74397,36.60041,4,57.59465517241379,24,52426
3.73179,-21.79915,1.7500099999999998,36.61159,4,57.49051724137932,24,52427
3.73115,-21.79915,1.75605,36.60041,4,57.38637931034483,24,52428
3.7305,-21.79915,1.76214,36.61159,4,57.28137931034483,24,52429
3.7305,-21.79915,1.7681900000000002,36.61159,4,57.17706896551724,24,52430
3.72986,-21.79997,1.77423,36.824,4,57.07293103448276,24,52431
3.72922,-21.79997,1.7802900000000002,36.81282,4,56.96844827586207,24,52432
3.72857,-21.79915,1.78636,36.81282,4,56.86379310344828,24,52433
3.72857,-21.79915,1.79242,36.81282,4,56.75931034482759,24,52434
3.72793,-21.79915,1.79845,36.81282,4,56.655344827586205,24,52435
3.72729,-21.79997,1.8045,36.81282,4,56.55103448275862,24,52436
3.72664,-21.79997,1.81055,36.81282,4,56.44672413793103,24,52437
3.726,-21.79997,1.81661,36.81282,4,56.34224137931035,24,52438
3.726,-21.79915,1.82268,36.81282,4,56.23758620689655,24,52439
3.72535,-21.79915,1.8287400000000005,37.02522,4,56.133103448275854,24,52440
3.72471,-21.79915,1.83481,37.01404,4,56.02844827586207,24,52441
3.72471,-21.79915,1.84083,37.01404,4,55.92465517241379,24,52442
3.72407,-21.79997,1.84689,37.02522,4,55.82017241379311,24,52443
3.72342,-21.79997,1.85295,37.01404,4,55.71568965517242,24,52444
3.72278,-21.79997,1.85901,37.01404,4,55.61120689655173,24,52445
3.72214,-21.79997,1.86507,37.01404,4,55.50672413793103,24,52446
3.72214,-21.79997,1.87113,37.01404,4,55.402241379310354,24,52447
3.72149,-21.79915,1.87718,37.01404,4,55.297931034482765,24,52448
3.72085,-21.79915,1.88324,37.01404,4,55.19344827586208,24,52449
3.72021,-21.79915,1.88928,37.01404,4,55.08931034482758,24,52450
3.71956,-21.79915,1.89535,37.02522,4,54.9846551724138,24,52451
3.71892,-21.79915,1.90139,37.23762,4,54.8805172413793,24,52452
3.71892,-21.79997,1.90744,37.23762,4,54.77620689655173,24,52453
3.71827,-21.79915,1.91351,37.22644,4,54.67155172413793,24,52454
3.71827,-21.79915,1.91956,37.22644,4,54.567241379310346,24,52455
3.71763,-21.79997,1.92561,37.22644,4,54.46293103448276,24,52456
3.71699,-21.79997,1.93169,37.22644,4,54.35810344827587,24,52457
3.71634,-21.79997,1.93772,37.22644,4,54.25413793103448,24,52458
3.71634,-21.79915,1.94381,37.22644,4,54.14913793103448,24,52459
3.7157,-21.79915,1.94985,37.22644,4,54.045,24,52460
3.71506,-21.79915,1.95591,37.22644,4,53.9405172413793,24,52461
3.71506,-21.79915,1.96194,37.23762,4,53.83655172413793,24,52462
3.71441,-21.79997,1.96801,37.23762,4,53.73189655172413,24,52463
3.71377,-21.79915,1.97406,37.43885,4,53.62758620689656,24,52464
3.713130000000001,-21.79915,1.98012,37.22644,4,53.52310344827586,24,52465
3.713130000000001,-21.79997,1.98616,37.42767,4,53.418965517241375,24,52466
3.71248,-21.79997,1.99224,37.45003,4,53.31413793103449,24,52467
3.71184,-21.79997,1.99828,37.43885,4,53.21,24,52468
3.71184,-21.79997,2.00436,37.43885,4,53.10517241379311,24,52469
3.71119,-21.79997,2.01041,37.43885,4,53.000862068965525,24,52470
3.71055,-21.79997,2.01646,37.43885,4,52.896551724137936,24,52471
3.70991,-21.79997,2.02251,37.43885,4,52.79224137931035,24,52472
3.70926,-21.79997,2.02857,37.43885,4,52.68775862068966,24,52473
3.70926,-21.79915,2.03463,37.43885,4,52.583275862068966,24,52474
3.70862,-21.79915,2.04068,37.65125,4,52.47896551724138,24,52475
3.707980000000001,-21.79915,2.04674,37.43885,4,52.3744827586207,24,52476
3.707980000000001,-21.79915,2.0527900000000003,37.65125,4,52.2701724137931,24,52477
3.70733,-21.79915,2.05883,37.65125,4,52.16603448275862,24,52478
3.70733,-21.79915,2.06489,37.65125,4,52.061551724137935,24,52479
3.70669,-21.79997,2.07096,37.65125,4,51.95689655172414,24,52480
3.70605,-21.79997,2.07701,37.65125,4,51.85258620689656,24,52481
3.7054,-21.79997,2.08306,37.65125,4,51.748275862068965,24,52482
3.7054,-21.79997,2.08913,37.65125,4,51.64362068965518,24,52483
3.70476,-21.79997,2.09516,37.66243,4,51.5396551724138,24,52484
3.70411,-21.79997,2.10123,37.65125,4,51.435,24,52485
3.70411,-21.79997,2.1072900000000003,37.65125,4,51.33051724137931,24,52486
3.70347,-21.79997,2.11333,37.65125,4,51.22637931034483,24,52487
3.702830000000001,-21.79997,2.11938,37.86365,4,51.12206896551724,24,52488
3.702830000000001,-21.79915,2.12544,37.85247,4,51.01758620689655,24,52489
3.70218,-21.79915,2.13152,37.86365,4,50.91275862068965,24,52490
3.70154,-21.79915,2.13756,37.86365,4,50.80862068965517,24,52491
3.7009,-21.79915,2.14362,37.85247,4,50.70413793103449,24,52492
3.7009,-21.79997,2.14969,37.85247,4,50.59948275862069,24,52493
3.70025,-21.79997,2.15572,37.87483,4,50.4955172413793,24,52494
3.69961,-21.79997,2.16178,37.86365,4,50.39103448275863,24,52495
3.69961,-21.79915,2.16786,37.86365,4,50.28620689655172,24,52496
3.69897,-21.79915,2.1739,37.86365,4,50.18206896551724,24,52497
3.69832,-21.79915,2.17997,37.86365,4,50.07741379310345,24,52498
3.69832,-21.79915,2.186,37.86365,4,49.97344827586207,24,52499
3.69768,-21.79997,2.19206,37.86365,4,49.868965517241385,24,52500
3.69768,-21.79997,2.19814,38.07606,4,49.76413793103448,24,52501
3.69703,-21.79997,2.20417,38.08723,4,49.66017241379311,24,52502
3.69639,-21.79997,2.21023,38.06488,4,49.555689655172415,24,52503
3.69639,-21.79997,2.2162900000000003,38.07606,4,49.45120689655172,24,52504
3.69575,-21.79915,2.22232,38.07606,4,49.34724137931035,24,52505
3.6951,-21.79915,2.2284,38.07606,4,49.24241379310345,24,52506
3.6951,-21.79915,2.23443,38.07606,4,49.13844827586207,24,52507
3.69446,-21.79997,2.2404900000000003,38.07606,4,49.03396551724138,24,52508
3.69446,-21.79915,2.24654,38.07606,4,48.92965517241379,24,52509
3.69382,-21.79997,2.25261,38.07606,4,48.825,24,52510
3.69317,-21.79915,2.25869,38.07606,4,48.72017241379311,24,52511
3.69317,-21.79997,2.26472,38.07606,4,48.61620689655173,24,52512
3.69253,-21.79997,2.27077,38.07606,4,48.511896551724135,24,52513
3.69189,-21.79915,2.27685,38.27728,4,48.40706896551724,24,52514
3.69189,-21.79997,2.28291,38.28846,4,48.30258620689655,24,52515
3.69124,-21.79997,2.28893,38.28846,4,48.198793103448274,24,52516
3.69124,-21.79997,2.2949900000000003,38.28846,4,48.094310344827576,24,52517
3.6906,-21.79997,2.30107,38.28846,4,47.98948275862069,24,52518
3.68995,-21.79915,2.3071,38.28846,4,47.88551724137931,24,52519
3.68995,-21.79915,2.31318,38.28846,4,47.78068965517241,24,52520
3.68931,-21.79915,2.31922,38.28846,4,47.67655172413793,24,52521
3.68867,-21.79915,2.32526,38.27728,4,47.57241379310344,24,52522
3.68867,-21.79915,2.33134,38.27728,4,47.46758620689656,24,52523
3.68802,-21.79915,2.33738,38.27728,4,47.36344827586206,24,52524
3.68802,-21.79915,2.34346,38.28846,4,47.25862068965517,24,52525
3.68738,-21.79997,2.3494900000000003,38.48968,4,47.15465517241379,24,52526
3.68674,-21.79915,2.35555,38.48968,4,47.05017241379311,24,52527
3.68674,-21.79915,2.3616,38.4785,4,46.94586206896552,24,52528
3.68609,-21.79915,2.36768,38.4785,4,46.84103448275862,24,52529
3.68609,-21.79997,2.37372,38.48968,4,46.73689655172414,24,52530
3.68545,-21.79915,2.37978,38.48968,4,46.63241379310345,24,52531
3.68545,-21.79997,2.38583,38.48968,4,46.52810344827586,24,52532
3.68481,-21.79997,2.3919,38.48968,4,46.423448275862064,24,52533
3.68416,-21.79997,2.39793,38.48968,4,46.31948275862069,24,52534
3.68416,-21.79997,2.4039900000000003,38.48968,4,46.215,24,52535
3.68352,-21.79915,2.41006,38.48968,4,46.11034482758621,24,52536
3.68352,-21.79915,2.41611,38.702090000000005,4,46.00603448275862,24,52537
3.68287,-21.79997,2.42218,38.50086,4,45.90137931034483,24,52538
3.68287,-21.79997,2.42821,38.702090000000005,4,45.79741379310345,24,52539
3.68223,-21.79997,2.43427,38.702090000000005,4,45.69293103448276,24,52540
3.68223,-21.79915,2.4403200000000003,38.702090000000005,4,45.58862068965517,24,52541
3.68159,-21.79997,2.44639,38.702090000000005,4,45.48396551724139,24,52542
3.68159,-21.79915,2.45246,38.702090000000005,4,45.37931034482759,24,52543
3.68094,-21.79997,2.4585,38.702090000000005,4,45.27517241379311,24,52544
3.6803,-21.79997,2.46457,38.702090000000005,4,45.17051724137931,24,52545
3.6803,-21.79915,2.4706,38.69091,4,45.06655172413792,24,52546
3.67966,-21.79997,2.47665,38.702090000000005,4,44.96224137931035,24,52547
3.67966,-21.79915,2.48272,38.702090000000005,4,44.85758620689655,24,52548
3.67901,-21.79915,2.48877,38.702090000000005,4,44.75327586206896,24,52549
3.67837,-21.79915,2.4948200000000003,38.702090000000005,4,44.64896551724138,24,52550
3.67837,-21.79997,2.50087,38.91449,4,44.54465517241379,24,52551
3.67773,-21.79915,2.50695,38.91449,4,44.4398275862069,24,52552
3.67773,-21.79915,2.51302,38.91449,4,44.3351724137931,24,52553
3.67708,-21.79997,2.51907,38.91449,4,44.23086206896552,24,52554
3.67708,-21.79915,2.5251200000000003,38.91449,4,44.126551724137926,24,52555
3.67644,-21.79997,2.53116,38.91449,4,44.02241379310345,24,52556
3.67644,-21.79915,2.53722,38.91449,4,43.91793103448276,24,52557
3.67579,-21.79915,2.54326,38.91449,4,43.81379310344828,24,52558
3.67579,-21.79997,2.5493200000000003,38.91449,4,43.70931034482759,24,52559
3.67515,-21.79915,2.55537,38.91449,4,43.605,24,52560
3.67515,-21.79997,2.56145,38.91449,4,43.50017241379311,24,52561
3.67451,-21.79997,2.56748,38.91449,4,43.396206896551725,24,52562
3.67386,-21.79915,2.57357,39.12689,4,43.29120689655173,24,52563
3.67386,-21.79915,2.5796,39.12689,4,43.18724137931034,24,52564
3.67386,-21.79915,2.58569,39.11571,4,43.08224137931034,24,52565
3.67322,-21.79997,2.59172,39.12689,4,42.97827586206897,24,52566
3.67322,-21.79915,2.59778,39.12689,4,42.87379310344827,24,52567
3.67258,-21.79915,2.60384,39.11571,4,42.76931034482759,24,52568
3.67258,-21.79915,2.60991,39.12689,4,42.6646551724138,24,52569
3.67193,-21.79915,2.61593,39.12689,4,42.56086206896551,24,52570
3.67129,-21.79915,2.622,39.12689,4,42.45620689655173,24,52571
3.67129,-21.79915,2.62804,39.32812,4,42.35206896551724,24,52572
3.67129,-21.79915,2.63412,39.32812,4,42.24724137931035,24,52573
3.67065,-21.79997,2.64015,39.12689,4,42.14327586206896,24,52574
3.67065,-21.79915,2.6462,39.31694,4,42.03896551724139,24,52575
3.67,-21.79997,2.65228,39.32812,4,41.934137931034485,24,52576
3.67,-21.79997,2.65833,39.31694,4,41.829827586206896,24,52577
3.66936,-21.79997,2.6644,39.32812,4,41.7251724137931,24,52578
3.66871,-21.79997,2.67042,39.32812,4,41.62137931034483,24,52579
3.66871,-21.79915,2.6765,39.32812,4,41.51655172413793,24,52580
3.66871,-21.79915,2.68255,39.32812,4,41.412241379310345,24,52581
3.66807,-21.79915,2.68861,39.32812,4,41.30775862068965,24,52582
3.66807,-21.79997,2.69465,39.32812,4,41.20362068965517,24,52583
3.66743,-21.79997,2.70073,39.32812,4,41.09879310344827,24,52584
3.66743,-21.79997,2.70676,39.32812,4,40.994827586206895,24,52585
3.66678,-21.79997,2.71282,39.54052,4,40.89034482758621,24,52586
3.66678,-21.79997,2.71889,39.529340000000005,4,40.78568965517241,24,52587
3.66678,-21.79997,2.72495,39.529340000000005,4,40.68120689655172,24,52588
3.66614,-21.79997,2.73101,39.54052,4,40.57672413793104,24,52589
3.66614,-21.79915,2.73707,39.529340000000005,4,40.47224137931034,24,52590
3.6655,-21.79915,2.7431,39.54052,4,40.36827586206896,24,52591
3.6655,-21.79915,2.74918,39.529340000000005,4,40.26344827586207,24,52592
3.66485,-21.79997,2.75522,39.54052,4,40.15931034482759,24,52593
3.66485,-21.79997,2.76129,39.54052,4,40.0546551724138,24,52594
3.66421,-21.79997,2.7673400000000004,39.54052,4,39.9503448275862,24,52595
3.66421,-21.79997,2.77339,39.54052,4,39.84603448275862,24,52596
3.66421,-21.79997,2.77943,39.54052,4,39.74189655172414,24,52597
3.66357,-21.79915,2.78551,39.75292,4,39.63706896551725,24,52598
3.66357,-21.79915,2.7915400000000004,39.75292,4,39.53310344827586,24,52599
3.66292,-21.79915,2.79761,39.74174,4,39.42844827586207,24,52600
3.66292,-21.79915,2.80367,39.74174,4,39.32396551724138,24,52601
3.66292,-21.79997,2.80971,39.75292,4,39.2198275862069,24,52602
3.66228,-21.79997,2.81578,39.74174,4,39.115172413793104,24,52603
3.66228,-21.79997,2.82181,39.74174,4,39.01120689655172,24,52604
3.66163,-21.79997,2.82787,39.74174,4,38.90672413793104,24,52605
3.66163,-21.79915,2.83396,39.74174,4,38.80172413793104,24,52606
3.66163,-21.79915,2.83998,39.95415,4,38.69793103448276,24,52607
3.66099,-21.79915,2.84606,39.74174,4,38.59310344827586,24,52608
3.66099,-21.79997,2.85212,39.95415,4,38.48862068965517,24,52609
3.66035,-21.79997,2.85816,39.95415,4,38.38448275862069,24,52610
3.66035,-21.79997,2.86423,39.95415,4,38.2798275862069,24,52611
3.6597,-21.79997,2.87028,39.95415,4,38.17551724137931,24,52612
3.6597,-21.79997,2.8763400000000003,39.95415,4,38.07103448275861,24,52613
3.6597,-21.79915,2.88238,39.94297,4,37.96689655172414,24,52614
3.65906,-21.79915,2.88844,39.95415,4,37.86241379310344,24,52615
3.65906,-21.79915,2.89451,39.95415,4,37.75775862068966,24,52616
3.65842,-21.79915,2.90053,39.95415,4,37.65396551724139,24,52617
3.65842,-21.79997,2.90661,40.16655,4,37.54913793103449,24,52618
3.65777,-21.79915,2.91264,39.95415,4,37.4451724137931,24,52619
3.65777,-21.79997,2.91873,39.95415,4,37.3401724137931,24,52620
3.65777,-21.79915,2.92476,40.16655,4,37.23620689655173,24,52621
3.65713,-21.79915,2.93082,40.16655,4,37.13172413793103,24,52622
3.65713,-21.79915,2.93686,40.15537,4,37.02758620689656,24,52623
3.65713,-21.79915,2.94294,40.15537,4,36.922758620689656,24,52624
3.65649,-21.79915,2.94897,40.16655,4,36.81879310344827,24,52625
3.65649,-21.79997,2.95507,40.16655,4,36.71362068965517,24,52626
3.65649,-21.79997,2.96109,40.16655,4,36.6098275862069,24,52627
3.65584,-21.79997,2.96715,40.16655,4,36.50534482758621,24,52628
3.65584,-21.79997,2.9732,40.16655,4,36.40103448275863,24,52629
3.65584,-21.79915,2.97928,40.36777,4,36.29620689655172,24,52630
3.65584,-21.79915,2.9853400000000003,40.36777,4,36.19172413793103,24,52631
3.6552,-21.79915,2.99139,40.16655,4,36.08741379310344,24,52632
3.6552,-21.79915,2.99745,40.36777,4,35.98293103448276,24,52633
3.6552,-21.79915,3.0035,40.37895,4,35.87862068965517,24,52634
3.65455,-21.79997,3.0095400000000003,40.36777,4,35.774482758620685,24,52635
3.65455,-21.79997,3.01559,40.36777,4,35.670172413793104,24,52636
3.65455,-21.79997,3.02164,40.37895,4,35.565862068965515,24,52637
3.65391,-21.79997,3.02772,40.36777,4,35.46103448275862,24,52638
3.65391,-21.79997,3.03379,40.36777,4,35.35637931034483,24,52639
3.65327,-21.79997,3.03981,40.58018,4,35.252586206896545,24,52640
3.65327,-21.79997,3.04588,40.58018,4,35.14793103448276,24,52641
3.65327,-21.79915,3.05194,40.58018,4,35.04344827586207,24,52642
3.65327,-21.79915,3.05798,40.59136,4,34.93931034482759,24,52643
3.65262,-21.79915,3.0640400000000003,40.58018,4,34.83482758620689,24,52644
3.65262,-21.79915,3.07011,40.58018,4,34.7301724137931,24,52645
3.65262,-21.79915,3.07615,40.58018,4,34.62603448275862,24,52646
3.65198,-21.79915,3.08222,40.58018,4,34.52137931034483,24,52647
3.65198,-21.79915,3.08827,40.59136,4,34.417068965517245,24,52648
3.65198,-21.79997,3.0943400000000003,40.79258,4,34.312413793103445,24,52649
3.65134,-21.79997,3.1003700000000003,40.58018,4,34.20844827586206,24,52650
3.65134,-21.79997,3.10642,40.7814,4,34.10413793103449,24,52651
3.65069,-21.79997,3.1125,40.79258,4,33.99931034482759,24,52652
3.65069,-21.79997,3.11853,40.79258,4,33.895344827586214,24,52653
3.65069,-21.79915,3.12461,40.79258,4,33.790517241379305,24,52654
3.65005,-21.79915,3.1306700000000003,40.79258,4,33.686034482758615,24,52655
3.65005,-21.79915,3.13671,40.79258,4,33.58189655172414,24,52656
3.65005,-21.79997,3.14278,40.79258,4,33.47724137931034,24,52657
3.64941,-21.79915,3.14882,40.79258,4,33.37310344827586,24,52658
3.64941,-21.79915,3.1549,40.79258,4,33.26827586206896,24,52659
3.64941,-21.79997,3.16092,40.79258,4,33.16448275862069,24,52660
3.64876,-21.79997,3.16699,41.00498,4,33.05982758620689,24,52661
3.64876,-21.79997,3.17305,41.00498,4,32.95534482758621,24,52662
3.64812,-21.79997,3.17909,40.9938,4,32.85120689655172,24,52663
3.64812,-21.79915,3.18515,40.9938,4,32.74672413793103,24,52664
3.64747,-21.79915,3.19121,40.9938,4,32.64224137931035,24,52665
3.64747,-21.79915,3.19725,40.9938,4,32.53810344827586,24,52666
3.64747,-21.79997,3.20331,40.9938,4,32.43362068965517,24,52667
3.646830000000001,-21.79915,3.20938,40.9938,4,32.32896551724138,24,52668
3.646830000000001,-21.79997,3.21544,41.20621,4,32.22448275862069,24,52669
3.646830000000001,-21.79997,3.22148,41.21739,4,32.1203448275862,24,52670
3.64619,-21.79997,3.22752,41.20621,4,32.01620689655172,24,52671
3.64619,-21.79997,3.23358,41.20621,4,31.91172413793104,24,52672
3.64619,-21.79915,3.23964,41.20621,4,31.807241379310344,24,52673
3.64554,-21.79915,3.2457,41.21739,4,31.702758620689657,24,52674
3.64554,-21.79915,3.25177,41.21739,4,31.598103448275864,24,52675
3.64554,-21.79915,3.25781,41.42979,4,31.49396551724137,24,52676
3.6449,-21.79915,3.26389,41.239740000000005,4,31.389137931034487,24,52677
3.6449,-21.79997,3.26994,41.41861,4,31.28482758620689,24,52678
3.6449,-21.79997,3.276,41.41861,4,31.180344827586207,24,52679
3.64426,-21.79997,3.2820400000000003,41.40743,4,31.07620689655172,24,52680
3.64426,-21.79915,3.28809,41.41861,4,30.97189655172414,24,52681
3.64361,-21.79915,3.2941300000000004,41.40743,4,30.86775862068965,24,52682
3.64361,-21.79915,3.30019,41.41861,4,30.76327586206897,24,52683
3.64297,-21.79997,3.30625,41.41861,4,30.658793103448275,24,52684
3.64297,-21.79997,3.31231,41.61983,4,30.554310344827584,24,52685
3.64297,-21.79997,3.3183800000000003,41.63101,4,30.44965517241379,24,52686
3.64233,-21.79915,3.32444,41.63101,4,30.3451724137931,24,52687
3.64233,-21.79997,3.33047,41.61983,4,30.241206896551724,24,52688
3.64233,-21.79915,3.33655,41.63101,4,30.13637931034483,24,52689
3.641680000000001,-21.79997,3.3426,41.63101,4,30.032068965517244,24,52690
3.641680000000001,-21.79997,3.34865,41.63101,4,29.92775862068965,24,52691
3.64104,-21.79997,3.3547300000000004,41.832240000000006,4,29.82293103448276,24,52692
3.64104,-21.79997,3.36077,41.63101,4,29.71879310344828,24,52693
3.64039,-21.79915,3.36682,41.63101,4,29.61448275862069,24,52694
3.64039,-21.79915,3.37286,41.832240000000006,4,29.5103448275862,24,52695
3.64039,-21.79915,3.3789300000000004,41.832240000000006,4,29.40568965517241,24,52696
3.63975,-21.79915,3.38497,41.84342,4,29.30155172413793,24,52697
3.63975,-21.79997,3.39105,41.84342,4,29.196724137931035,24,52698
3.63911,-21.79997,3.39709,41.84342,4,29.092586206896552,24,52699
3.63911,-21.79997,3.40316,41.84342,4,28.987931034482752,24,52700
3.63846,-21.79915,3.4092,41.84342,4,28.88379310344828,24,52701
3.63846,-21.79997,3.41527,42.04464,4,28.77913793103448,24,52702
3.63782,-21.79997,3.4213,42.04464,4,28.675172413793103,24,52703
3.63782,-21.79997,3.42737,42.04464,4,28.57051724137931,24,52704
3.63718,-21.79915,3.43342,42.04464,4,28.46620689655173,24,52705
3.63718,-21.79915,3.43948,42.04464,4,28.361724137931034,24,52706
3.63718,-21.79915,3.44552,42.04464,4,28.257586206896548,24,52707
3.636530000000001,-21.79915,3.4516,42.04464,4,28.152758620689657,24,52708
3.636530000000001,-21.79997,3.45764,42.25704,4,28.04862068965517,24,52709
3.63589,-21.79997,3.46371,42.25704,4,27.943965517241384,24,52710
3.63589,-21.79997,3.46977,42.25704,4,27.83948275862069,24,52711
3.63525,-21.79997,3.47582,42.25704,4,27.7351724137931,24,52712
3.63525,-21.79915,3.4818800000000003,42.25704,4,27.63068965517241,24,52713
3.6346,-21.79915,3.48794,42.25704,4,27.526206896551724,24,52714
3.6346,-21.79915,3.49398,42.46945,4,27.422068965517244,24,52715
3.6346,-21.79997,3.5000400000000003,42.2794,4,27.31758620689655,24,52716
3.63396,-21.79915,3.5060800000000003,42.46945,4,27.213448275862063,24,52717
3.63396,-21.79997,3.51214,42.46945,4,27.10896551724138,24,52718
3.63331,-21.79997,3.51821,42.46945,4,27.004310344827587,24,52719
3.63331,-21.79997,3.52426,42.46945,4,26.9,24,52720
3.63267,-21.79997,3.53031,42.46945,4,26.795689655172414,24,52721
3.63267,-21.79915,3.53635,42.46945,4,26.691551724137927,24,52722
3.63203,-21.79915,3.54244,42.46945,4,26.58655172413793,24,52723
3.63203,-21.79915,3.54847,42.67067,4,26.48258620689655,24,52724
3.631380000000001,-21.79915,3.5545400000000003,42.67067,4,26.37793103448276,24,52725
3.631380000000001,-21.79997,3.56057,42.68185,4,26.273965517241383,24,52726
3.631380000000001,-21.79997,3.56665,42.67067,4,26.16913793103448,24,52727
3.63074,-21.79997,3.57271,42.68185,4,26.0646551724138,24,52728
3.63074,-21.79997,3.5787400000000003,42.67067,4,25.96068965517241,24,52729
3.6301,-21.79915,3.58483,42.67067,4,25.85568965517241,24,52730
3.6301,-21.79915,3.59086,42.67067,4,25.75172413793103,24,52731
3.62945,-21.79915,3.59691,42.88307,4,25.647413793103453,24,52732
3.62881,-21.79997,3.60298,42.88307,4,25.542758620689654,24,52733
3.62881,-21.79997,3.60905,42.88307,4,25.43810344827586,24,52734
3.62817,-21.79997,3.61509,42.88307,4,25.33396551724138,24,52735
3.62752,-21.79915,3.62114,42.88307,4,25.2296551724138,24,52736
3.62752,-21.79915,3.62722,42.89425,4,25.1248275862069,24,52737
3.62688,-21.79997,3.63325,43.09548,4,25.02086206896552,24,52738
3.62688,-21.79997,3.63931,43.09548,4,24.916379310344823,24,52739
3.626230000000001,-21.79997,3.64537,43.09548,4,24.81189655172413,24,52740
3.626230000000001,-21.79997,3.65142,43.09548,4,24.70758620689656,24,52741
