Repository: uw-mad-dash/Battery-SoC-Estimation

## Data
The [LiPo 5450 mAh cell](https://maxamps.com/products/lipo-5450-1s-3-7v-battery) data can be found in <em>data</em> directory 👀. We collected 48 discharging-charging cycles for CRates 1, 2, 3, and 4. The measurements were recorded at 1 second rate. To understand data better, we provided a [Jupyter](https://jupyter.org/) notebook <em>data_visualization.ipynb</em> in <em>notebooks</em> directory. We used [Jupyter Dash](https://github.com/plotly/jupyter-dash) library which allows to create interactive plots. Names of the columns in the csv files containing data should be self-explanatory, except column 'AhStep [Ah]'. This column represents the cell capacity in Ah.

File: data/CRate4_Cycle26.csv (part 1 of 4)
Voltage [V],Current [A],AhStep [Ah],TempBottom [C],CRate [-],SOC [%],Cycle [-],Time [s]
4.00598,-21.79997,0.00606,31.98344,4,87.46724137931035,26,56648
3.9989,-21.79997,0.01211,31.98344,4,87.36293103448276,26,56649
3.99375,-21.79997,0.01818,31.98344,4,87.25827586206896,26,56650
3.99053,-21.79915,0.02425,31.98344,4,87.15362068965517,26,56651
3.98603,-21.79915,0.03031,31.98344,4,87.04913793103448,26,56652
3.98281,-21.79997,0.03636,31.98344,4,86.9448275862069,26,56653
3.97959,-21.79915,0.0424,31.98344,4,86.84068965517241,26,56654
3.97702,-21.79997,0.04845,31.98344,4,86.73637931034483,26,56655
3.97444,-21.79997,0.05452,32.20702,4,86.63172413793103,26,56656
3.97187,-21.79997,0.06055,31.98344,4,86.52775862068965,26,56657
3.96929,-21.79997,0.06662,32.195840000000004,4,86.42310344827585,26,56658
3.96672,-21.79997,0.07267,31.98344,4,86.31879310344829,26,56659
3.96414,-21.79915,0.07873,32.195840000000004,4,86.21431034482758,26,56660
3.96221,-21.79915,0.08481,32.195840000000004,4,86.10948275862069,26,56661
3.95964,-21.79915,0.09085,32.195840000000004,4,86.00534482758621,26,56662
3.95771,-21.79997,0.09691,32.195840000000004,4,85.90086206896551,26,56663
3.95578,-21.79997,0.10295,32.195840000000004,4,85.79672413793104,26,56664
3.95384,-21.79997,0.10903,32.20702,4,85.69189655172414,26,56665
3.95191,-21.79997,0.11507,32.41943,4,85.58775862068966,26,56666
3.949980000000001,-21.79997,0.12113,32.40825,4,85.48327586206896,26,56667
3.9487,-21.79915,0.12719,32.40825,4,85.37879310344827,26,56668
3.94676,-21.79915,0.13324,32.40825,4,85.27448275862069,26,56669
3.94548,-21.79915,0.1393,32.40825,4,85.16999999999999,26,56670
3.94355,-21.79997,0.14534,32.40825,4,85.06586206896552,26,56671
3.94226,-21.79997,0.15141,32.41943,4,84.96120689655173,26,56672
3.94033,-21.79997,0.15746,32.62065,4,84.85689655172413,26,56673
3.93904,-21.79997,0.16352,32.62065,4,84.75241379310344,26,56674
3.93711,-21.79915,0.16956,32.62065,4,84.64827586206897,26,56675
3.93582,-21.79915,0.17561,32.62065,4,84.54396551724139,26,56676
3.93454,-21.79997,0.18168,32.62065,4,84.43931034482759,26,56677
3.93325,-21.79997,0.18775,32.62065,4,84.33465517241379,26,56678
3.93196,-21.79997,0.19377,32.83305,4,84.23086206896552,26,56679
3.93003,-21.79997,0.19987,32.83305,4,84.12568965517242,26,56680
3.92874,-21.79915,0.2059099999999999,32.821870000000004,4,84.02155172413794,26,56681
3.92746,-21.79915,0.2119599999999999,32.83305,4,83.91724137931035,26,56682
3.92617,-21.79915,0.2180099999999999,32.821870000000004,4,83.81293103448276,26,56683
3.92488,-21.79997,0.22405,32.83305,4,83.70879310344827,26,56684
3.92359,-21.79997,0.23012,33.034279999999995,4,83.60413793103447,26,56685
3.92231,-21.79997,0.23617,33.034279999999995,4,83.49982758620689,26,56686
3.92102,-21.79997,0.24225,33.034279999999995,4,83.395,26,56687
3.91973,-21.79997,0.2483,33.034279999999995,4,83.29068965517241,26,56688
3.9178,-21.79915,0.25435,33.034279999999995,4,83.18637931034483,26,56689
3.91651,-21.79915,0.2604,33.04546,4,83.08206896551725,26,56690
3.91523,-21.79915,0.26645,33.04546,4,82.97775862068966,26,56691
3.91394,-21.79915,0.27253,33.25786,4,82.87293103448276,26,56692
3.91265,-21.79915,0.27856,33.24668,4,82.76896551724138,26,56693
3.91136,-21.79997,0.28463,33.24668,4,82.66431034482758,26,56694
3.91008,-21.79997,0.29069,33.24668,4,82.55982758620691,26,56695
3.90879,-21.79997,0.29675,33.24668,4,82.4553448275862,26,56696
3.9075,-21.79997,0.3028,33.24668,4,82.35103448275862,26,56697
3.90557,-21.79915,0.3088599999999999,33.4479,4,82.24655172413793,26,56698
3.90428,-21.79915,0.31489,33.24668,4,82.14258620689655,26,56699
3.903,-21.79915,0.32097,33.45908,4,82.03775862068966,26,56700
3.90171,-21.79997,0.32702,33.45908,4,81.93344827586208,26,56701
3.90042,-21.79997,0.3330599999999999,33.45908,4,81.82931034482759,26,56702
3.89914,-21.79997,0.3391099999999999,33.45908,4,81.72500000000001,26,56703
3.89785,-21.79997,0.3451599999999999,33.45908,4,81.62068965517241,26,56704
3.89656,-21.79997,0.35125,33.45908,4,81.51568965517241,26,56705
3.89463,-21.79915,0.35728,33.4479,4,81.41172413793103,26,56706
3.89334,-21.79915,0.36336,33.66031,4,81.30689655172414,26,56707
3.89206,-21.79915,0.36941,33.45908,4,81.20258620689656,26,56708
3.89077,-21.79915,0.37544,33.671490000000006,4,81.09862068965516,26,56709
3.89012,-21.79915,0.3815199999999999,33.66031,4,80.99379310344828,26,56710
3.88884,-21.79915,0.38755,33.671490000000006,4,80.8898275862069,26,56711
3.88755,-21.79997,0.39363,33.66031,4,80.785,26,56712
3.88626,-21.79997,0.3997,33.66031,4,80.68034482758621,26,56713
3.88498,-21.79997,0.40574,33.671490000000006,4,80.57620689655172,26,56714
3.88369,-21.79997,0.41178,33.671490000000006,4,80.47206896551724,26,56715
3.8824,-21.79915,0.41783,33.66031,4,80.36775862068964,26,56716
3.88176,-21.79915,0.42389,33.66031,4,80.26327586206897,26,56717
3.88047,-21.79915,0.4299699999999999,33.671490000000006,4,80.15844827586207,26,56718
3.87918,-21.79915,0.4360199999999999,33.671490000000006,4,80.05413793103448,26,56719
3.8779,-21.79915,0.44205,33.671490000000006,4,79.95017241379311,26,56720
3.87725,-21.79997,0.44813,33.66031,4,79.84534482758622,26,56721
3.87596,-21.79997,0.4541699999999999,33.66031,4,79.74120689655173,26,56722
3.87468,-21.79997,0.46021,33.671490000000006,4,79.63706896551724,26,56723
3.87339,-21.79997,0.46629,33.87271,4,79.53224137931035,26,56724
3.87275,-21.79997,0.47234,33.66031,4,79.42793103448277,26,56725
3.87146,-21.79997,0.47839,33.66031,4,79.32362068965517,26,56726
3.87082,-21.79915,0.48444,33.66031,4,79.21931034482759,26,56727
3.86953,-21.79915,0.49051,33.88389,4,79.11465517241379,26,56728
3.86888,-21.79915,0.4965699999999999,33.88389,4,79.0101724137931,26,56729
3.8676,-21.79915,0.50261,33.88389,4,78.90603448275863,26,56730
3.86695,-21.79915,0.50866,33.88389,4,78.80172413793103,26,56731
3.86567,-21.79997,0.51474,33.671490000000006,4,78.69689655172414,26,56732
3.86502,-21.79915,0.52079,33.88389,4,78.59258620689656,26,56733
3.86374,-21.79997,0.52684,33.87271,4,78.48827586206896,26,56734
3.86309,-21.79997,0.53289,33.88389,4,78.38396551724138,26,56735
3.86245,-21.79997,0.53894,33.88389,4,78.2796551724138,26,56736
3.8618,-21.79997,0.54501,33.88389,4,78.175,26,56737
3.86052,-21.79915,0.55108,33.87271,4,78.07034482758621,26,56738
3.85987,-21.79997,0.55714,33.88389,4,77.96586206896554,26,56739
3.85923,-21.79997,0.56316,33.88389,4,77.86206896551725,26,56740
3.85859,-21.79997,0.56923,33.87271,4,77.75741379310345,26,56741
3.8573,-21.79915,0.57528,33.88389,4,77.65310344827586,26,56742
3.85666,-21.79915,0.58133,33.88389,4,77.54879310344828,26,56743
3.85601,-21.79997,0.58738,33.87271,4,77.44448275862068,26,56744
3.85472,-21.79915,0.59345,33.87271,4,77.33982758620691,26,56745
3.85408,-21.79915,0.59951,33.88389,4,77.23534482758622,26,56746
3.85344,-21.79997,0.6055699999999999,33.88389,4,77.13086206896551,26,56747
3.85279,-21.79915,0.61161,33.87271,4,77.02672413793104,26,56748
3.85215,-21.79915,0.61769,33.87271,4,76.92189655172415,26,56749
3.85151,-21.79997,0.6237199999999999,33.88389,4,76.81793103448277,26,56750
3.85022,-21.79915,0.6298,33.87271,4,76.71310344827586,26,56751
3.84958,-21.79915,0.63584,33.88389,4,76.60896551724139,26,56752
3.84893,-21.79997,0.6419,33.88389,4,76.5044827586207,26,56753
3.84829,-21.79997,0.6479600000000001,33.88389,4,76.39999999999999,26,56754
3.84764,-21.79997,0.65399,33.88389,4,76.29603448275861,26,56755
3.847,-21.79915,0.6600699999999999,33.88389,4,76.19120689655172,26,56756
3.84571,-21.79997,0.66613,33.88389,4,76.08672413793104,26,56757
3.84507,-21.79915,0.67219,33.87271,4,75.98224137931035,26,56758
3.844430000000001,-21.79915,0.67825,33.88389,4,75.87775862068965,26,56759
3.84378,-21.79915,0.6843,33.88389,4,75.77344827586207,26,56760
3.8425,-21.79915,0.69034,33.671490000000006,4,75.6693103448276,26,56761
3.84185,-21.79915,0.6964100000000001,33.88389,4,75.5646551724138,26,56762
3.84121,-21.79997,0.7024600000000001,33.88389,4,75.4603448275862,26,56763
3.84056,-21.79997,0.70849,33.88389,4,75.35637931034482,26,56764
3.83992,-21.79915,0.71455,33.671490000000006,4,75.25189655172414,26,56765
3.839280000000001,-21.79915,0.72063,33.87271,4,75.14706896551725,26,56766
3.83863,-21.79915,0.72668,33.87271,4,75.04275862068965,26,56767
3.83799,-21.79915,0.73273,33.87271,4,74.93844827586207,26,56768
3.83735,-21.79997,0.7387600000000001,33.895070000000004,4,74.83448275862068,26,56769
3.83606,-21.79997,0.74484,33.87271,4,74.7296551724138,26,56770
3.83542,-21.79997,0.75088,33.88389,4,74.62551724137931,26,56771
3.83477,-21.79997,0.75694,33.88389,4,74.52103448275862,26,56772
3.834130000000001,-21.79997,0.76302,33.88389,4,74.41620689655173,26,56773
3.83348,-21.79915,0.7690600000000001,33.671490000000006,4,74.31206896551723,26,56774
3.8322,-21.79915,0.77513,33.88389,4,74.20741379310346,26,56775
3.83155,-21.79915,0.78118,33.88389,4,74.10310344827586,26,56776
3.83091,-21.79915,0.78722,33.88389,4,73.99896551724137,26,56777
3.83027,-21.79915,0.79327,33.88389,4,73.89465517241379,26,56778
3.82962,-21.79997,0.79935,33.88389,4,73.78982758620691,26,56779
3.828980000000001,-21.79997,0.80538,33.88389,4,73.6858620689655,26,56780
3.82834,-21.79915,0.8114600000000001,33.87271,4,73.58103448275862,26,56781
3.82769,-21.79915,0.8175,33.66031,4,73.47689655172414,26,56782
3.82705,-21.79915,0.8235399999999999,33.87271,4,73.37275862068965,26,56783
3.8264,-21.79915,0.8296,33.87271,4,73.26827586206896,26,56784
3.82512,-21.79997,0.83567,33.88389,4,73.16362068965516,26,56785
3.82447,-21.79997,0.8417100000000001,33.87271,4,73.05948275862069,26,56786
3.823830000000001,-21.79915,0.8477899999999999,33.88389,4,72.9546551724138,26,56787
3.82319,-21.79915,0.85382,33.88389,4,72.85068965517242,26,56788
3.82254,-21.79915,0.85987,33.86153,4,72.74637931034482,26,56789
3.8219,-21.79915,0.8659600000000001,33.88389,4,72.64137931034482,26,56790
3.82126,-21.79997,0.8720100000000001,33.88389,4,72.53706896551724,26,56791
3.82061,-21.79997,0.8780600000000001,33.87271,4,72.43275862068965,26,56792
3.81997,-21.79915,0.8841200000000001,33.87271,4,72.32827586206896,26,56793
3.81932,-21.79915,0.89015,33.88389,4,72.22431034482759,26,56794
3.81868,-21.79915,0.89623,33.87271,4,72.11948275862069,26,56795
3.81804,-21.79915,0.90226,33.87271,4,72.01551724137931,26,56796
3.81739,-21.79997,0.90833,33.87271,4,71.91086206896551,26,56797
3.81611,-21.79997,0.91439,33.87271,4,71.80637931034482,26,56798
3.81546,-21.79915,0.92044,33.87271,4,71.70206896551724,26,56799
3.81482,-21.79915,0.92651,33.87271,4,71.59741379310346,26,56800
3.81418,-21.79915,0.93257,33.87271,4,71.49293103448277,26,56801
3.81353,-21.79997,0.93861,33.87271,4,71.38879310344828,26,56802
3.81289,-21.79997,0.94465,33.88389,4,71.28465517241379,26,56803
3.81225,-21.79997,0.9507,33.88389,4,71.1803448275862,26,56804
3.8116,-21.79997,0.95678,34.08511,4,71.0755172413793,26,56805
3.81096,-21.79915,0.96284,33.88389,4,70.97103448275863,26,56806
3.81031,-21.79915,0.96887,34.08511,4,70.86706896551725,26,56807
3.80967,-21.79915,0.97494,34.08511,4,70.76241379310345,26,56808
3.80903,-21.79915,0.98099,34.08511,4,70.65810344827585,26,56809
3.80838,-21.79915,0.98706,34.08511,4,70.55344827586205,26,56810
3.80774,-21.79997,0.99312,34.08511,4,70.44896551724138,26,56811
3.8071,-21.79997,0.99916,34.08511,4,70.3448275862069,26,56812
3.80645,-21.79997,1.0052,34.08511,4,70.2406896551724,26,56813
3.80517,-21.79997,1.01128,34.08511,4,70.13586206896551,26,56814
3.80452,-21.79915,1.0173299999999998,34.08511,4,70.03155172413793,26,56815
3.80388,-21.79915,1.0234,34.09629,4,69.92689655172414,26,56816
3.80323,-21.79915,1.0294299999999998,34.29752,4,69.82293103448276,26,56817
3.80259,-21.79997,1.0355,34.29752,4,69.71827586206896,26,56818
3.80195,-21.79997,1.0415299999999998,34.3087,4,69.6143103448276,26,56819
3.8013,-21.79915,1.04761,34.29752,4,69.50948275862069,26,56820
3.80066,-21.79997,1.05366,34.29752,4,69.40517241379311,26,56821
3.80002,-21.79997,1.05971,34.29752,4,69.30086206896551,26,56822
3.79937,-21.79997,1.06578,34.29752,4,69.19620689655171,26,56823
3.79809,-21.79915,1.07182,34.3087,4,69.09206896551726,26,56824
3.79744,-21.79915,1.07789,34.29752,4,68.98741379310346,26,56825
3.7968,-21.79915,1.08394,34.498740000000005,4,68.88310344827586,26,56826
3.7968,-21.79915,1.09,34.36459,4,68.77862068965517,26,56827
3.79615,-21.79915,1.09605,34.29752,4,68.67431034482759,26,56828
3.79551,-21.79997,1.10211,34.50992,4,68.56982758620691,26,56829
3.79487,-21.79997,1.10816,34.50992,4,68.46551724137932,26,56830
3.79422,-21.79997,1.11422,34.50992,4,68.36103448275861,26,56831
3.79294,-21.79997,1.12027,34.498740000000005,4,68.25672413793103,26,56832
3.79229,-21.79915,1.12632,34.50992,4,68.15241379310345,26,56833
3.79165,-21.79915,1.13238,34.498740000000005,4,68.04793103448274,26,56834
3.79101,-21.79915,1.1384299999999998,34.498740000000005,4,67.94362068965518,26,56835
3.79036,-21.79997,1.14448,34.50992,4,67.8393103448276,26,56836
3.78972,-21.79915,1.15057,34.498740000000005,4,67.73431034482759,26,56837
3.78907,-21.79997,1.15661,34.72232,4,67.6301724137931,26,56838
3.78843,-21.79997,1.16266,34.72232,4,67.52586206896552,26,56839
3.78779,-21.79915,1.16872,34.72232,4,67.42137931034483,26,56840
3.78714,-21.79915,1.17477,34.72232,4,67.31706896551725,26,56841
3.7865,-21.79915,1.1808299999999998,34.72232,4,67.21258620689656,26,56842
3.78586,-21.79915,1.18689,34.71114,4,67.10810344827586,26,56843
3.78521,-21.79915,1.19294,34.72232,4,67.00379310344827,26,56844
3.78457,-21.79915,1.19898,34.72232,4,66.8996551724138,26,56845
3.78393,-21.79915,1.20506,34.72232,4,66.79482758620689,26,56846
3.78328,-21.79997,1.2111,34.71114,4,66.6906896551724,26,56847
3.78264,-21.79997,1.21716,34.72232,4,66.58620689655173,26,56848
3.78199,-21.79997,1.22322,34.72232,4,66.48172413793102,26,56849
3.78135,-21.79997,1.22927,34.92355,4,66.37741379310344,26,56850
3.78071,-21.79915,1.23534,34.92355,4,66.27275862068966,26,56851
3.78006,-21.79915,1.24136,34.92355,4,66.16896551724138,26,56852
3.77942,-21.79915,1.24742,34.93473,4,66.06448275862068,26,56853
3.77878,-21.79997,1.25349,34.92355,4,65.95982758620688,26,56854
3.77878,-21.79997,1.25954,34.92355,4,65.8555172413793,26,56855
3.77813,-21.79997,1.26561,34.92355,4,65.75086206896552,26,56856
3.77749,-21.79997,1.27167,35.13595,4,65.64637931034483,26,56857
3.77685,-21.79915,1.27771,34.93473,4,65.54224137931034,26,56858
3.7762,-21.79915,1.28376,34.93473,4,65.43793103448276,26,56859
3.77556,-21.79915,1.28983,35.13595,4,65.33327586206897,26,56860
3.77491,-21.79997,1.29589,35.13595,4,65.22879310344828,26,56861
3.77427,-21.79997,1.30194,35.13595,4,65.12448275862069,26,56862
3.77363,-21.79997,1.30799,35.13595,4,65.0201724137931,26,56863
3.77298,-21.79997,1.31403,35.13595,4,64.91603448275863,26,56864
3.77234,-21.79997,1.32011,35.13595,4,64.81120689655174,26,56865
3.7717,-21.79915,1.32615,35.13595,4,64.70706896551724,26,56866
3.77105,-21.79915,1.3322,35.13595,4,64.60275862068966,26,56867
3.77041,-21.79997,1.33827,35.33717,4,64.49810344827586,26,56868
3.76977,-21.79915,1.3443200000000002,35.34835,4,64.39379310344826,26,56869
3.76912,-21.79915,1.35039,35.33717,4,64.28913793103449,26,56870
3.76848,-21.79915,1.35645,35.34835,4,64.1846551724138,26,56871
3.767830000000001,-21.79997,1.36248,35.33717,4,64.08068965517242,26,56872
3.76719,-21.79997,1.36853,35.33717,4,63.976379310344825,26,56873
3.76655,-21.79997,1.3746,35.34835,4,63.87172413793103,26,56874
3.76655,-21.79997,1.38066,35.33717,4,63.76724137931035,26,56875
3.7659,-21.79915,1.38669,35.34835,4,63.66327586206897,26,56876
3.76526,-21.79997,1.39275,35.34835,4,63.558793103448274,26,56877
3.76462,-21.79997,1.39881,35.560759999999995,4,63.45431034482758,26,56878
3.76397,-21.79915,1.40489,35.560759999999995,4,63.349482758620695,26,56879
3.76333,-21.79915,1.41095,35.560759999999995,4,63.245000000000005,26,56880
3.76269,-21.79915,1.41698,35.560759999999995,4,63.14103448275863,26,56881
3.76204,-21.79915,1.42303,35.560759999999995,4,63.03672413793104,26,56882
3.7614,-21.79915,1.42911,35.560759999999995,4,62.93189655172413,26,56883
3.76075,-21.79915,1.43514,35.560759999999995,4,62.827931034482766,26,56884
3.76011,-21.79915,1.44119,35.560759999999995,4,62.72362068965518,26,56885
3.75947,-21.79997,1.44727,35.560759999999995,4,62.61879310344827,26,56886
3.75882,-21.79997,1.45333,35.77316,4,62.51431034482759,26,56887
3.75818,-21.79915,1.45937,35.77316,4,62.41017241379311,26,56888
3.75754,-21.79997,1.46544,35.76198,4,62.305517241379306,26,56889
3.75754,-21.79915,1.47151,35.560759999999995,4,62.20086206896552,26,56890
3.75689,-21.79915,1.47755,35.76198,4,62.09672413793104,26,56891
3.75625,-21.79915,1.4836,35.76198,4,61.992413793103445,26,56892
3.75561,-21.79915,1.48964,35.76198,4,61.88827586206896,26,56893
3.75496,-21.79915,1.4957200000000002,35.76198,4,61.78344827586206,26,56894
3.75432,-21.79997,1.50175,35.76198,4,61.67948275862068,26,56895
3.75367,-21.79997,1.50783,35.77316,4,61.57465517241379,26,56896
3.75303,-21.79915,1.51386,35.77316,4,61.470689655172414,26,56897
3.75239,-21.79997,1.51993,35.76198,4,61.36603448275864,26,56898
3.75174,-21.79915,1.52599,35.97438,4,61.26155172413792,26,56899
3.7511,-21.79915,1.5320200000000002,35.9632,4,61.15758620689655,26,56900
3.75046,-21.79997,1.53808,35.9632,4,61.05310344827586,26,56901
3.75046,-21.79997,1.54417,35.9632,4,60.94810344827586,26,56902
3.74981,-21.79997,1.5502,35.9632,4,60.84413793103448,26,56903
3.74917,-21.79997,1.55626,35.97438,4,60.73965517241379,26,56904
3.74853,-21.79997,1.56233,35.97438,4,60.635,26,56905
3.74788,-21.79997,1.56838,35.97438,4,60.53068965517241,26,56906
3.74724,-21.79997,1.5744200000000002,35.97438,4,60.42655172413793,26,56907
3.74724,-21.79915,1.5805,35.97438,4,60.32172413793104,26,56908
3.74659,-21.79915,1.58655,35.97438,4,60.217413793103454,26,56909
3.74595,-21.79915,1.59258,36.18679,4,60.11344827586208,26,56910
3.74531,-21.79997,1.59865,36.17561,4,60.00879310344828,26,56911
3.74466,-21.79997,1.60471,36.17561,4,59.90431034482759,26,56912
3.74402,-21.79997,1.61078,36.18679,4,59.799655172413786,26,56913
3.74338,-21.79915,1.61682,36.17561,4,59.69551724137932,26,56914
3.74273,-21.79915,1.62287,36.17561,4,59.59120689655173,26,56915
3.74273,-21.79915,1.62895,36.17561,4,59.48637931034483,26,56916
3.74209,-21.79915,1.635,36.17561,4,59.38206896551724,26,56917
3.74145,-21.79997,1.64105,36.17561,4,59.27775862068965,26,56918
3.7408,-21.79915,1.64708,36.18679,4,59.17379310344828,26,56919
3.74016,-21.79997,1.65318,36.17561,4,59.06862068965518,26,56920
3.73951,-21.79997,1.6591900000000002,36.38801,4,58.965,26,56921
3.73887,-21.79997,1.66527,36.38801,4,58.86017241379309,26,56922
3.73887,-21.79997,1.6713,36.38801,4,58.75620689655174,26,56923
3.73823,-21.79915,1.67736,36.39919,4,58.65172413793103,26,56924
3.73758,-21.79997,1.68344,36.38801,4,58.54689655172414,26,56925
3.73694,-21.79915,1.68948,36.38801,4,58.44275862068965,26,56926
3.73694,-21.79915,1.69552,36.38801,4,58.33862068965517,26,56927
3.7363,-21.79915,1.7016099999999998,36.38801,4,58.23362068965518,26,56928
3.73565,-21.79997,1.70763,36.60041,4,58.1298275862069,26,56929
3.73501,-21.79997,1.71372,36.39919,4,58.0248275862069,26,56930
3.73437,-21.79915,1.71974,36.60041,4,57.92103448275862,26,56931
3.73372,-21.79997,1.72582,36.60041,4,57.816206896551726,26,56932
3.73372,-21.79915,1.73187,36.60041,4,57.71189655172414,26,56933
3.73308,-21.79915,1.7379099999999998,36.60041,4,57.60775862068965,26,56934
3.73243,-21.79915,1.74397,36.60041,4,57.50327586206897,26,56935
3.73179,-21.79997,1.75005,36.60041,4,57.39844827586207,26,56936
3.73115,-21.79997,1.75608,36.60041,4,57.29448275862069,26,56937
3.7305,-21.79915,1.76214,36.60041,4,57.19000000000001,26,56938
3.72986,-21.79997,1.7681900000000002,36.60041,4,57.08568965517242,26,56939
3.72986,-21.79997,1.77427,36.60041,4,56.98086206896551,26,56940
3.72922,-21.79915,1.78032,36.81282,4,56.87655172413793,26,56941
3.72857,-21.79915,1.78637,36.60041,4,56.77224137931034,26,56942
3.72857,-21.79915,1.79242,36.81282,4,56.66793103448276,26,56943
3.72793,-21.79915,1.7985,36.81282,4,56.56310344827587,26,56944
3.72729,-21.79915,1.8045400000000005,36.81282,4,56.45896551724138,26,56945
3.72664,-21.79997,1.81061,36.81282,4,56.35431034482758,26,56946
3.726,-21.79915,1.81665,36.81282,4,56.2501724137931,26,56947
3.726,-21.79915,1.82268,36.81282,4,56.14620689655172,26,56948
3.72535,-21.79915,1.82875,36.81282,4,56.041551724137925,26,56949
3.72471,-21.79915,1.83482,36.81282,4,55.93689655172415,26,56950
3.72471,-21.79915,1.84086,37.01404,4,55.83275862068965,26,56951
3.72407,-21.79915,1.84692,36.81282,4,55.72827586206896,26,56952
3.72342,-21.79915,1.85296,37.01404,4,55.62413793103448,26,56953
3.72278,-21.79997,1.85903,37.02522,4,55.5194827586207,26,56954
3.72214,-21.79915,1.86508,37.02522,4,55.41517241379311,26,56955
3.72149,-21.79915,1.87113,37.01404,4,55.31086206896552,26,56956
3.72085,-21.79915,1.87719,37.01404,4,55.20637931034483,26,56957
3.72085,-21.79997,1.88326,37.01404,4,55.10172413793103,26,56958
3.72021,-21.79997,1.8893,37.01404,4,54.99758620689655,26,56959
3.71956,-21.79997,1.89537,37.01404,4,54.89293103448277,26,56960
3.71892,-21.79997,1.90142,37.01404,4,54.788620689655176,26,56961
3.71892,-21.79997,1.90748,37.23762,4,54.684137931034485,26,56962
3.71827,-21.79997,1.91354,37.22644,4,54.57965517241379,26,56963
3.71763,-21.79915,1.91958,37.23762,4,54.47551724137932,26,56964
3.71763,-21.79997,1.92564,37.23762,4,54.37103448275862,26,56965
3.71699,-21.79997,1.93169,37.22644,4,54.26672413793104,26,56966
3.71634,-21.79915,1.93774,37.22644,4,54.16241379310345,26,56967
3.71634,-21.79997,1.94381,37.22644,4,54.05775862068965,26,56968
3.7157,-21.79997,1.94987,37.22644,4,53.95327586206897,26,56969
3.71506,-21.79997,1.95593,37.22644,4,53.84879310344827,26,56970
3.71506,-21.79997,1.96198,37.23762,4,53.74448275862069,26,56971
3.71441,-21.79997,1.96805,37.23762,4,53.6398275862069,26,56972
3.71377,-21.79915,1.97409,37.23762,4,53.53568965517242,26,56973
3.713130000000001,-21.79997,1.98014,37.23762,4,53.43137931034483,26,56974
3.713130000000001,-21.79915,1.98618,37.43885,4,53.32724137931034,26,56975
3.71248,-21.79915,1.99227,37.43885,4,53.22224137931034,26,56976
3.71184,-21.79915,1.9983,37.45003,4,53.11827586206897,26,56977
3.71119,-21.79915,2.00435,37.45003,4,53.01396551724138,26,56978
3.71119,-21.79915,2.01042,37.43885,4,52.9093103448276,26,56979
3.71055,-21.79915,2.01646,37.42767,4,52.8051724137931,26,56980
3.70991,-21.79997,2.02252,37.43885,4,52.70068965517241,26,56981
3.70926,-21.79997,2.02858,37.43885,4,52.59620689655173,26,56982
3.70926,-21.79997,2.03466,37.43885,4,52.491379310344826,26,56983
3.70862,-21.79997,2.04071,37.43885,4,52.38706896551725,26,56984
3.707980000000001,-21.79997,2.04675,37.43885,4,52.28293103448276,26,56985
3.707980000000001,-21.79997,2.0528,37.43885,4,52.17862068965517,26,56986
3.70733,-21.79997,2.05887,37.65125,4,52.07396551724138,26,56987
3.70669,-21.79915,2.06493,37.65125,4,51.96948275862069,26,56988
3.70669,-21.79915,2.07098,37.65125,4,51.865172413793104,26,56989
3.70605,-21.79997,2.07703,37.65125,4,51.76086206896552,26,56990
3.7054,-21.79997,2.08308,37.65125,4,51.656551724137934,26,56991
3.7054,-21.79997,2.08915,37.65125,4,51.55189655172413,26,56992
3.70476,-21.79997,2.0952,37.65125,4,51.44758620689655,26,56993
3.70411,-21.79915,2.10125,37.65125,4,51.34327586206896,26,56994
3.70411,-21.79915,2.1073,37.65125,4,51.238965517241375,26,56995
3.70347,-21.79915,2.11335,37.85247,4,51.13465517241379,26,56996
3.70347,-21.79997,2.11941,37.65125,4,51.03017241379311,26,56997
3.70218,-21.79915,2.12547,37.65125,4,50.92568965517241,26,56998
3.70218,-21.79997,2.13154,37.65125,4,50.82103448275861,26,56999
3.70218,-21.79997,2.1376,37.86365,4,50.716551724137936,26,57000
3.7009,-21.79915,2.14364,37.86365,4,50.61241379310344,26,57001
3.7009,-21.79915,2.14969,37.86365,4,50.50810344827586,26,57002
3.70025,-21.79997,2.15573,37.85247,4,50.403965517241375,26,57003
3.69961,-21.79915,2.1617900000000003,37.86365,4,50.29948275862069,26,57004
3.69961,-21.79915,2.16788,37.85247,4,50.19448275862069,26,57005
3.69897,-21.79915,2.17392,37.86365,4,50.09034482758621,26,57006
3.69832,-21.79915,2.17999,37.85247,4,49.98568965517241,26,57007
3.69832,-21.79915,2.18604,37.86365,4,49.88137931034482,26,57008
3.69768,-21.79915,2.19208,37.86365,4,49.777241379310354,26,57009
3.69703,-21.79915,2.19812,38.07606,4,49.67310344827586,26,57010
3.69703,-21.79997,2.20418,37.85247,4,49.56862068965517,26,57011
3.69639,-21.79997,2.21026,38.07606,4,49.46379310344828,26,57012
3.69639,-21.79915,2.21631,38.07606,4,49.359482758620686,26,57013
3.69575,-21.79915,2.22237,38.07606,4,49.255,26,57014
3.6951,-21.79915,2.2284200000000003,38.07606,4,49.15068965517241,26,57015
3.6951,-21.79915,2.23445,38.06488,4,49.04672413793104,26,57016
3.69446,-21.79915,2.24053,38.07606,4,48.94189655172414,26,57017
3.69382,-21.79915,2.2466,38.06488,4,48.83724137931034,26,57018
3.69382,-21.79915,2.25263,38.07606,4,48.73327586206897,26,57019
3.69317,-21.79915,2.2587,38.07606,4,48.62862068965517,26,57020
3.69317,-21.79997,2.26474,38.07606,4,48.524482758620685,26,57021
3.69253,-21.79997,2.27081,38.06488,4,48.41982758620689,26,57022
3.69253,-21.79915,2.27687,38.07606,4,48.31534482758621,26,57023
3.69189,-21.79997,2.2829200000000003,38.27728,4,48.21103448275861,26,57024
3.69124,-21.79997,2.28898,38.27728,4,48.10655172413793,26,57025
3.69124,-21.79997,2.29502,38.27728,4,48.00241379310345,26,57026
3.6906,-21.79997,2.30108,38.27728,4,47.89793103448276,26,57027
3.68995,-21.79915,2.30714,38.27728,4,47.79344827586207,26,57028
3.68995,-21.79997,2.31318,38.27728,4,47.68931034482759,26,57029
3.68931,-21.79997,2.31924,38.27728,4,47.58482758620689,26,57030
3.68867,-21.79915,2.3253,38.28846,4,47.480344827586215,26,57031
3.68867,-21.79915,2.33137,38.28846,4,47.375689655172415,26,57032
3.68802,-21.79997,2.3374,38.27728,4,47.27172413793103,26,57033
3.68802,-21.79915,2.34347,38.48968,4,47.167068965517245,26,57034
3.68738,-21.79915,2.34953,38.48968,4,47.06258620689655,26,57035
3.68738,-21.79915,2.35557,38.48968,4,46.95844827586207,26,57036
3.68674,-21.79915,2.36165,38.48968,4,46.85362068965517,26,57037
3.68674,-21.79915,2.36769,38.48968,4,46.74948275862069,26,57038
3.68609,-21.79915,2.37375,38.4785,4,46.645,26,57039
3.68545,-21.79997,2.3798,38.48968,4,46.540689655172415,26,57040
3.68545,-21.79915,2.38585,38.48968,4,46.43637931034482,26,57041
3.68481,-21.79915,2.3919,38.48968,4,46.33206896551725,26,57042
3.68481,-21.79915,2.39796,38.48968,4,46.22758620689656,26,57043
3.68416,-21.79997,2.40403,38.48968,4,46.122931034482754,26,57044
3.68416,-21.79997,2.41008,38.48968,4,46.01862068965518,26,57045
3.68352,-21.79997,2.41613,38.48968,4,45.914310344827584,26,57046
3.68352,-21.79997,2.4222,38.48968,4,45.80965517241379,26,57047
3.68287,-21.79997,2.42826,38.4785,4,45.70517241379311,26,57048
3.68223,-21.79997,2.43431,38.69091,4,45.60086206896552,26,57049
3.68223,-21.79915,2.44035,38.69091,4,45.49672413793103,26,57050
3.68159,-21.79915,2.4464200000000003,38.702090000000005,4,45.39206896551723,26,57051
3.68159,-21.79997,2.45245,38.69091,4,45.28810344827586,26,57052
3.68094,-21.79915,2.45851,38.69091,4,45.18362068965517,26,57053
3.68094,-21.79915,2.4645900000000003,38.702090000000005,4,45.07879310344827,26,57054
3.6803,-21.79997,2.47064,38.702090000000005,4,44.97448275862069,26,57055
3.67966,-21.79915,2.4767,38.69091,4,44.87,26,57056
3.67966,-21.79997,2.48275,38.69091,4,44.765689655172416,26,57057
3.67901,-21.79915,2.48878,38.702090000000005,4,44.66172413793103,26,57058
3.67901,-21.79915,2.49484,38.91449,4,44.55724137931035,26,57059
3.67837,-21.79915,2.50089,38.91449,4,44.45293103448276,26,57060
3.67773,-21.79915,2.50696,38.91449,4,44.348275862068974,26,57061
3.67773,-21.79915,2.513,38.91449,4,44.24413793103448,26,57062
3.67708,-21.79915,2.51906,38.90331,4,44.1396551724138,26,57063
3.67708,-21.79915,2.5251200000000003,38.91449,4,44.0351724137931,26,57064
3.67708,-21.79997,2.53117,38.91449,4,43.93086206896552,26,57065
3.67644,-21.79997,2.53724,38.91449,4,43.82620689655173,26,57066
3.67644,-21.79997,2.5432900000000003,38.91449,4,43.721896551724136,26,57067
3.67579,-21.79915,2.54937,38.91449,4,43.61706896551724,26,57068
3.67579,-21.79915,2.5554,38.91449,4,43.51310344827586,26,57069
3.67515,-21.79997,2.56145,38.91449,4,43.40879310344828,26,57070
3.67451,-21.79915,2.56753,38.91449,4,43.30396551724138,26,57071
3.67451,-21.79997,2.57357,39.12689,4,43.199827586206894,26,57072
3.67386,-21.79997,2.57964,39.12689,4,43.0951724137931,26,57073
3.67386,-21.79915,2.58569,39.11571,4,42.99086206896551,26,57074
3.67322,-21.79915,2.59174,39.12689,4,42.88655172413792,26,57075
3.67322,-21.79915,2.5977900000000003,39.11571,4,42.78224137931034,26,57076
3.67322,-21.79997,2.60385,39.12689,4,42.67775862068965,26,57077
3.67258,-21.79997,2.60992,39.12689,4,42.573103448275866,26,57078
3.67193,-21.79997,2.61597,39.12689,4,42.46879310344828,26,57079
3.67193,-21.79915,2.622,39.12689,4,42.3648275862069,26,57080
3.67129,-21.79915,2.62808,39.11571,4,42.26,26,57081
3.67129,-21.79915,2.63413,39.32812,4,42.15568965517242,26,57082
3.67065,-21.79997,2.6402,39.32812,4,42.05103448275862,26,57083
3.67065,-21.79997,2.64625,39.32812,4,41.94672413793103,26,57084
3.67,-21.79997,2.6523,39.32812,4,41.842413793103454,26,57085
3.67,-21.79997,2.65834,39.31694,4,41.73827586206897,26,57086
3.66936,-21.79915,2.6644,39.32812,4,41.63379310344827,26,57087
3.66936,-21.79915,2.67045,39.31694,4,41.52948275862069,26,57088
3.66871,-21.79997,2.67653,39.31694,4,41.42465517241379,26,57089
3.66871,-21.79997,2.6825900000000003,39.32812,4,41.320172413793095,26,57090
3.66807,-21.79997,2.68861,39.32812,4,41.21637931034483,26,57091
3.66807,-21.79915,2.6947,39.31694,4,41.11137931034482,26,57092
3.66743,-21.79915,2.70074,39.529340000000005,4,41.00724137931034,26,57093
3.66743,-21.79915,2.70678,39.529340000000005,4,40.90310344827586,26,57094
3.66743,-21.79997,2.71285,39.31694,4,40.79844827586207,26,57095
3.66678,-21.79997,2.71892,39.529340000000005,4,40.69379310344828,26,57096
3.66678,-21.79915,2.72498,39.31694,4,40.58931034482759,26,57097
3.66678,-21.79915,2.73104,39.529340000000005,4,40.4848275862069,26,57098
3.66614,-21.79915,2.73708,39.529340000000005,4,40.38068965517241,26,57099
3.66614,-21.79997,2.7431400000000004,39.529340000000005,4,40.27620689655171,26,57100
3.6655,-21.79997,2.7492,39.54052,4,40.17172413793103,26,57101
3.6655,-21.79915,2.75524,39.529340000000005,4,40.06758620689655,26,57102
3.66485,-21.79915,2.76129,39.529340000000005,4,39.96327586206897,26,57103
3.66485,-21.79915,2.76736,39.529340000000005,4,39.85862068965517,26,57104
3.66421,-21.79915,2.7734,39.54052,4,39.75448275862069,26,57105
3.66421,-21.79997,2.77946,39.529340000000005,4,39.65,26,57106
3.66421,-21.79997,2.78551,39.74174,4,39.54568965517242,26,57107
3.66357,-21.79915,2.79158,39.54052,4,39.44103448275862,26,57108
3.66357,-21.79915,2.79765,39.74174,4,39.33637931034482,26,57109
3.66292,-21.79915,2.80368,39.75292,4,39.23241379310345,26,57110
3.66292,-21.79997,2.80974,39.74174,4,39.12793103448276,26,57111
3.66292,-21.79997,2.81578,39.74174,4,39.02379310344827,26,57112
3.66228,-21.79915,2.82183,39.74174,4,38.91948275862069,26,57113
3.66228,-21.79915,2.8279,39.74174,4,38.814827586206896,26,57114
3.66163,-21.79915,2.83394,39.74174,4,38.710689655172416,26,57115
3.66163,-21.79997,2.84001,39.74174,4,38.60603448275862,26,57116
3.66163,-21.79997,2.84608,39.75292,4,38.50137931034482,26,57117
3.66099,-21.79997,2.8521400000000003,39.95415,4,38.396896551724126,26,57118
3.66099,-21.79997,2.85818,39.74174,4,38.29275862068965,26,57119
3.66035,-21.79997,2.86425,39.95415,4,38.18810344827586,26,57120
3.66035,-21.79915,2.87028,39.95415,4,38.08413793103448,26,57121
3.6597,-21.79915,2.87635,39.95415,4,37.97948275862069,26,57122
3.6597,-21.79915,2.88239,39.94297,4,37.87534482758621,26,57123
3.6597,-21.79915,2.88846,39.95415,4,37.77068965517242,26,57124
3.65906,-21.79915,2.8945,39.94297,4,37.66655172413793,26,57125
3.65906,-21.79997,2.90058,39.95415,4,37.56172413793103,26,57126
3.65842,-21.79997,2.90662,39.95415,4,37.45758620689654,26,57127
3.65842,-21.79997,2.91267,39.95415,4,37.35327586206897,26,57128
3.65842,-21.79915,2.91873,40.15537,4,37.24879310344827,26,57129
3.65777,-21.79915,2.92479,40.16655,4,37.14431034482759,26,57130
3.65777,-21.79915,2.93083,40.15537,4,37.0401724137931,26,57131
3.65713,-21.79997,2.93691,40.16655,4,36.9353448275862,26,57132
3.65713,-21.79997,2.94295,40.16655,4,36.83120689655172,26,57133
3.65713,-21.79997,2.949,40.15537,4,36.72689655172415,26,57134
3.65649,-21.79997,2.95505,40.16655,4,36.62258620689655,26,57135
3.65649,-21.79915,2.96112,40.15537,4,36.51793103448276,26,57136
3.65649,-21.79915,2.96717,40.15537,4,36.413620689655176,26,57137
3.65584,-21.79915,2.97322,40.16655,4,36.30931034482759,26,57138
3.65584,-21.79915,2.97928,40.36777,4,36.204827586206896,26,57139
3.65584,-21.79997,2.98533,40.36777,4,36.10051724137932,26,57140
3.65584,-21.79997,2.9914,40.36777,4,35.995862068965515,26,57141
3.6552,-21.79997,2.99746,40.36777,4,35.89137931034483,26,57142
3.6552,-21.79915,3.0035,40.36777,4,35.787241379310345,26,57143
3.6552,-21.79915,3.00957,40.36777,4,35.682586206896545,26,57144
3.65455,-21.79915,3.01563,40.37895,4,35.57810344827586,26,57145
3.65455,-21.79997,3.02167,40.36777,4,35.47396551724138,26,57146
3.65455,-21.79915,3.02772,40.36777,4,35.36965517241379,26,57147
3.65391,-21.79997,3.03377,40.36777,4,35.265344827586205,26,57148
3.65391,-21.79997,3.03985,40.36777,4,35.16051724137931,26,57149
3.65327,-21.79997,3.04589,40.58018,4,35.05637931034483,26,57150
3.65327,-21.79915,3.0519700000000003,40.58018,4,34.95155172413793,26,57151
3.65327,-21.79915,3.05799,40.58018,4,34.847758620689646,26,57152
3.65327,-21.79915,3.06408,40.569,4,34.742758620689656,26,57153
3.65262,-21.79915,3.0701,40.58018,4,34.638965517241374,26,57154
3.65262,-21.79915,3.07618,40.58018,4,34.534137931034486,26,57155
3.65262,-21.79997,3.08225,40.58018,4,34.429482758620686,26,57156
3.65198,-21.79997,3.08828,40.58018,4,34.3255172413793,26,57157
3.65198,-21.79915,3.09433,40.58018,4,34.22120689655173,26,57158
3.65198,-21.79915,3.10042,40.7814,4,34.11620689655172,26,57159
3.65134,-21.79915,3.10645,40.79258,4,34.012241379310346,26,57160
3.65134,-21.79915,3.11251,40.79258,4,33.907758620689656,26,57161
3.65069,-21.79915,3.11857,40.79258,4,33.80327586206896,26,57162
3.65069,-21.79997,3.12462,40.79258,4,33.698965517241376,26,57163
3.65069,-21.79997,3.13069,40.79258,4,33.59431034482758,26,57164
3.65005,-21.79997,3.13673,40.79258,4,33.490172413793104,26,57165
3.65005,-21.79997,3.14279,40.9938,4,33.38568965517241,26,57166
3.65005,-21.79997,3.14885,40.98263,4,33.28120689655172,26,57167
3.64941,-21.79915,3.15489,40.79258,4,33.17706896551724,26,57168
3.64941,-21.79915,3.16095,40.9938,4,33.072586206896545,26,57169
3.64876,-21.79915,3.167,41.00498,4,32.96827586206897,26,57170
3.64876,-21.79997,3.17306,40.9938,4,32.86379310344827,26,57171
3.64876,-21.79997,3.17913,40.9938,4,32.75913793103449,26,57172
3.64812,-21.79997,3.18519,40.9938,4,32.65465517241379,26,57173
3.64812,-21.79997,3.19121,41.00498,4,32.55086206896552,26,57174
3.64747,-21.79997,3.19729,40.9938,4,32.44603448275862,26,57175
3.64747,-21.79915,3.2033400000000003,40.9938,4,32.34172413793103,26,57176
3.64747,-21.79915,3.2094,41.20621,4,32.23724137931035,26,57177
3.646830000000001,-21.79997,3.21544,41.20621,4,32.13310344827586,26,57178
3.646830000000001,-21.79997,3.2215,41.20621,4,32.02862068965518,26,57179
3.646830000000001,-21.79997,3.22758,41.20621,4,31.92379310344828,26,57180
3.64619,-21.79915,3.23362,41.20621,4,31.81965517241379,26,57181
3.64619,-21.79997,3.23968,41.20621,4,31.715172413793105,26,57182
3.64619,-21.79997,3.24572,41.20621,4,31.61103448275862,26,57183
3.64554,-21.79997,3.25179,41.20621,4,31.506379310344823,26,57184
3.64554,-21.79997,3.25785,41.20621,4,31.40189655172414,26,57185
3.64554,-21.79915,3.2639,41.41861,4,31.29758620689655,26,57186
3.6449,-21.79915,3.26995,41.20621,4,31.19327586206896,26,57187
3.6449,-21.79915,3.27599,41.41861,4,31.08913793103448,26,57188
3.64426,-21.79915,3.28207,41.41861,4,30.984310344827584,26,57189
3.64426,-21.79915,3.28812,41.41861,4,30.88,26,57190
3.64426,-21.79997,3.2941800000000003,41.41861,4,30.775517241379305,26,57191
3.64361,-21.79997,3.3002199999999995,41.41861,4,30.67137931034484,26,57192
3.64361,-21.79997,3.30628,41.41861,4,30.56689655172413,26,57193
3.64297,-21.79915,3.31235,41.41861,4,30.46224137931035,26,57194
3.64297,-21.79915,3.3184,41.63101,4,30.35793103448276,26,57195
3.64297,-21.79915,3.3244300000000004,41.61983,4,30.25396551724137,26,57196
3.64233,-21.79915,3.3305,41.63101,4,30.14931034482759,26,57197
3.64233,-21.79997,3.33656,41.63101,4,30.044827586206896,26,57198
3.641680000000001,-21.79997,3.34262,41.63101,4,29.9403448275862,26,57199
3.641680000000001,-21.79997,3.3486800000000003,41.61983,4,29.835862068965508,26,57200
3.641680000000001,-21.79997,3.3547300000000004,41.832240000000006,4,29.731551724137923,26,57201
3.64104,-21.79997,3.36079,41.63101,4,29.627068965517235,26,57202
3.64104,-21.79915,3.36685,41.832240000000006,4,29.522586206896552,26,57203
3.64039,-21.79915,3.37289,41.84342,4,29.418448275862072,26,57204
3.64039,-21.79997,3.3789300000000004,41.84342,4,29.31431034482757,26,57205
3.63975,-21.79915,3.38499,41.832240000000006,4,29.20982758620689,26,57206
3.63975,-21.79997,3.39105,41.832240000000006,4,29.105344827586208,26,57207
3.63975,-21.79997,3.39712,42.04464,4,29.00068965517241,26,57208
3.63911,-21.79997,3.4031800000000003,41.84342,4,28.89620689655172,26,57209
3.63911,-21.79915,3.40921,42.04464,4,28.792241379310347,26,57210
3.63846,-21.79915,3.41529,42.04464,4,28.687413793103445,26,57211
3.63846,-21.79915,3.4213400000000003,42.05582,4,28.583103448275853,26,57212
3.63782,-21.79915,3.4273800000000003,42.04464,4,28.47896551724137,26,57213
3.63782,-21.79915,3.4334300000000004,42.04464,4,28.374655172413785,26,57214
3.63718,-21.79915,3.43951,42.04464,4,28.269827586206898,26,57215
3.63718,-21.79997,3.44556,42.04464,4,28.16551724137931,26,57216
3.636530000000001,-21.79997,3.45161,42.25704,4,28.061206896551724,26,57217
3.636530000000001,-21.79915,3.45765,42.25704,4,27.95706896551724,26,57218
3.63589,-21.79915,3.46372,42.24586,4,27.85241379310345,26,57219
3.63589,-21.79915,3.46979,42.26822,4,27.74775862068965,26,57220
3.63589,-21.79997,3.47585,42.25704,4,27.643275862068965,26,57221
3.63525,-21.79997,3.48189,42.25704,4,27.539137931034485,26,57222
3.63525,-21.79997,3.4879300000000004,42.26822,4,27.434999999999988,26,57223
3.6346,-21.79997,3.49399,42.25704,4,27.330517241379304,26,57224
3.6346,-21.79997,3.50005,42.25704,4,27.22603448275862,26,57225
3.6346,-21.79915,3.50613,42.46945,4,27.12120689655172,26,57226
3.63396,-21.79915,3.51217,42.46945,4,27.017068965517243,26,57227
3.63331,-21.79915,3.51822,42.46945,4,26.91275862068965,26,57228
3.63331,-21.79997,3.52427,42.45827,4,26.808448275862062,26,57229
3.63267,-21.79997,3.53032,42.45827,4,26.70413793103448,26,57230
3.63267,-21.79915,3.53641,42.46945,4,26.59913793103448,26,57231
3.63267,-21.79997,3.54246,42.46945,4,26.49482758620689,26,57232
3.63203,-21.79997,3.54851,42.67067,4,26.39051724137931,26,57233
3.63203,-21.79997,3.55456,42.67067,4,26.286206896551725,26,57234
3.631380000000001,-21.79915,3.56061,42.67067,4,26.181896551724137,26,57235
3.631380000000001,-21.79915,3.5666900000000004,42.67067,4,26.077068965517235,26,57236
3.63074,-21.79915,3.5727300000000004,42.67067,4,25.972931034482748,26,57237
3.63074,-21.79915,3.57877,42.88307,4,25.86879310344828,26,57238
3.6301,-21.79915,3.58483,42.67067,4,25.76431034482758,26,57239
3.6301,-21.79997,3.5909,42.88307,4,25.659655172413792,26,57240
3.62945,-21.79915,3.59695,42.88307,4,25.555344827586204,26,57241
3.62945,-21.79997,3.60299,42.88307,4,25.45120689655172,26,57242
3.62881,-21.79915,3.60907,42.89425,4,25.346379310344822,26,57243
3.62817,-21.79915,3.6151,42.88307,4,25.24241379310345,26,57244
3.62817,-21.79915,3.62117,42.88307,4,25.13775862068965,26,57245
3.62752,-21.79997,3.62721,43.0843,4,25.033620689655173,26,57246
3.62752,-21.79997,3.63326,43.09548,4,24.929310344827588,26,57247
3.62688,-21.79915,3.63931,43.09548,4,24.825,26,57248
3.62688,-21.79915,3.64538,43.09548,4,24.72034482758621,26,57249
3.626230000000001,-21.79997,3.65144,43.09548,4,24.61586206896552,26,57250
