Repository: uw-mad-dash/Battery-SoC-Estimation

## Data
The [LiPo 5450 mAh cell](https://maxamps.com/products/lipo-5450-1s-3-7v-battery) data can be found in <em>data</em> directory 👀. We collected 48 discharging-charging cycles for CRates 1, 2, 3, and 4. The measurements were recorded at 1 second rate. To understand data better, we provided a [Jupyter](https://jupyter.org/) notebook <em>data_visualization.ipynb</em> in <em>notebooks</em> directory. We used [Jupyter Dash](https://github.com/plotly/jupyter-dash) library which allows to create interactive plots. Names of the columns in the csv files containing data should be self-explanatory, except column 'AhStep [Ah]'. This column represents the cell capacity in Ah.

File: data/CRate4_Cycle27.csv (part 1 of 4)
Voltage [V],Current [A],AhStep [Ah],TempBottom [C],CRate [-],SOC [%],Cycle [-],Time [s]
4.00727,21.79997,0.00605,31.99462,4,87.43362068965517,27,58901
4.00212,21.79915,0.01212,31.98344,4,87.32896551724137,27,58902
3.99632,21.79997,0.01818,31.97226,4,87.2244827586207,27,58903
3.99182,21.79915,0.02423,31.99462,4,87.12017241379311,27,58904
3.98796,21.79997,0.03028,31.99462,4,87.01586206896552,27,58905
3.9841,21.79915,0.03632,31.99462,4,86.91172413793105,27,58906
3.98088,21.79915,0.04238,31.99462,4,86.80724137931036,27,58907
3.97766,21.79997,0.04844,31.98344,4,86.70275862068966,27,58908
3.97508,21.79915,0.0544799999999999,31.98344,4,86.59862068965518,27,58909
3.97187,21.79997,0.06054,32.20702,4,86.4941379310345,27,58910
3.96929,21.79915,0.06663,31.98344,4,86.38913793103448,27,58911
3.96672,21.79915,0.07265,31.99462,4,86.2853448275862,27,58912
3.96479,21.79997,0.07871,32.195840000000004,4,86.18086206896552,27,58913
3.96286,21.79997,0.08476,32.195840000000004,4,86.07655172413794,27,58914
3.96092,21.79997,0.09081,32.195840000000004,4,85.97224137931035,27,58915
3.95899,21.79915,0.09689,32.20702,4,85.86741379310345,27,58916
3.95642,21.79915,0.10293,32.195840000000004,4,85.76327586206898,27,58917
3.95449,21.79915,0.10902,32.40825,4,85.65827586206898,27,58918
3.95256,21.79915,0.11505,32.20702,4,85.5543103448276,27,58919
3.95127,21.79997,0.12111,32.40825,4,85.44982758620691,27,58920
3.94934,21.79997,0.12718,32.41943,4,85.34517241379311,27,58921
3.94741,21.79997,0.13323,32.40825,4,85.24086206896553,27,58922
3.94612,21.79915,0.13929,32.40825,4,85.13637931034484,27,58923
3.944830000000001,21.79915,0.14532,32.40825,4,85.03241379310346,27,58924
3.9429,21.79915,0.15137,32.40825,4,84.92810344827586,27,58925
3.94162,21.79997,0.15743,32.62065,4,84.82362068965519,27,58926
3.94033,21.79997,0.16348,32.62065,4,84.7193103448276,27,58927
3.93904,21.79997,0.16955,32.62065,4,84.6146551724138,27,58928
3.93711,21.79997,0.17561,32.62065,4,84.51017241379311,27,58929
3.93582,21.79997,0.18167,32.60947,4,84.40568965517244,27,58930
3.93454,21.79915,0.18773,32.63183,4,84.30120689655173,27,58931
3.93325,21.79997,0.19376,32.821870000000004,4,84.19724137931036,27,58932
3.93132,21.79915,0.19983,32.83305,4,84.09258620689656,27,58933
3.93003,21.79915,0.2058699999999999,32.821870000000004,4,83.98844827586208,27,58934
3.92874,21.79915,0.21195,32.821870000000004,4,83.88362068965517,27,58935
3.92746,21.79997,0.2180099999999999,32.821870000000004,4,83.7791379310345,27,58936
3.92552,21.79997,0.22403,32.83305,4,83.67534482758622,27,58937
3.92424,21.79915,0.23009,33.034279999999995,4,83.57086206896552,27,58938
3.92295,21.79997,0.23614,33.034279999999995,4,83.46655172413794,27,58939
3.92166,21.79915,0.2422099999999999,33.034279999999995,4,83.36189655172414,27,58940
3.92038,21.79997,0.24829,33.04546,4,83.25706896551726,27,58941
3.91909,21.79915,0.25432,33.04546,4,83.15310344827587,27,58942
3.91716,21.79997,0.26037,33.034279999999995,4,83.04879310344829,27,58943
3.91587,21.79997,0.26642,33.24668,4,82.9444827586207,27,58944
3.91458,21.79997,0.27251,33.034279999999995,4,82.8394827586207,27,58945
3.9133,21.79997,0.27854,33.24668,4,82.73551724137931,27,58946
3.91201,21.79915,0.28461,33.24668,4,82.63086206896553,27,58947
3.91072,21.79997,0.29066,33.25786,4,82.52655172413795,27,58948
3.90943,21.79997,0.29672,33.25786,4,82.42206896551725,27,58949
3.9075,21.79915,0.30278,33.24668,4,82.31758620689655,27,58950
3.90622,21.79915,0.30884,33.45908,4,82.21310344827587,27,58951
3.90493,21.79997,0.31489,33.45908,4,82.10879310344829,27,58952
3.90364,21.79997,0.32093,33.45908,4,82.0046551724138,27,58953
3.90235,21.79997,0.32699,33.4479,4,81.90017241379311,27,58954
3.90107,21.79997,0.33304,33.45908,4,81.79586206896553,27,58955
3.89978,21.79997,0.33912,33.45908,4,81.69103448275862,27,58956
3.89849,21.79915,0.34515,33.4479,4,81.58706896551725,27,58957
3.8972,21.79915,0.3512099999999999,33.45908,4,81.48258620689656,27,58958
3.89592,21.79997,0.3572599999999999,33.45908,4,81.37827586206897,27,58959
3.89463,21.79915,0.36333,33.45908,4,81.27362068965517,27,58960
3.89334,21.79915,0.36939,33.45908,4,81.16913793103448,27,58961
3.89206,21.79915,0.37542,33.45908,4,81.06517241379312,27,58962
3.89077,21.79915,0.38148,33.45908,4,80.96068965517243,27,58963
3.88948,21.79915,0.38755,33.66031,4,80.85603448275863,27,58964
3.88819,21.79915,0.3936,33.66031,4,80.75172413793103,27,58965
3.88691,21.79997,0.39966,33.671490000000006,4,80.64724137931034,27,58966
3.88562,21.79997,0.40571,33.66031,4,80.54293103448278,27,58967
3.88433,21.79997,0.41176,33.66031,4,80.43862068965518,27,58968
3.88304,21.79997,0.41783,33.66031,4,80.33396551724138,27,58969
3.8824,21.79915,0.42386,33.671490000000006,4,80.23,27,58970
3.88111,21.79997,0.42995,33.66031,4,80.12500000000001,27,58971
3.87983,21.79997,0.436,33.66031,4,80.02068965517243,27,58972
3.87918,21.79997,0.44203,33.671490000000006,4,79.91672413793104,27,58973
3.8779,21.79915,0.4481,33.671490000000006,4,79.81206896551724,27,58974
3.87661,21.79915,0.45415,33.671490000000006,4,79.70775862068966,27,58975
3.87596,21.79915,0.4602199999999999,33.66031,4,79.60310344827587,27,58976
3.87468,21.79915,0.4662699999999999,33.671490000000006,4,79.49879310344829,27,58977
3.87339,21.79915,0.4723199999999999,33.66031,4,79.3944827586207,27,58978
3.87275,21.79997,0.4784,33.87271,4,79.2896551724138,27,58979
3.87146,21.79997,0.4844199999999999,33.671490000000006,4,79.18586206896552,27,58980
3.87082,21.79997,0.4905,33.87271,4,79.08103448275864,27,58981
3.86953,21.79915,0.49656,33.66031,4,78.97655172413795,27,58982
3.86888,21.79915,0.50262,33.66031,4,78.87206896551724,27,58983
3.8676,21.79915,0.50865,33.87271,4,78.76810344827587,27,58984
3.86695,21.79915,0.51471,33.66031,4,78.66362068965518,27,58985
3.86567,21.79997,0.52076,33.88389,4,78.5593103448276,27,58986
3.86502,21.79997,0.52683,33.87271,4,78.4546551724138,27,58987
3.86374,21.79915,0.53287,33.88389,4,78.35051724137932,27,58988
3.86309,21.79997,0.53892,33.88389,4,78.24620689655173,27,58989
3.86245,21.79997,0.54497,33.88389,4,78.14189655172414,27,58990
3.86116,21.79915,0.55104,33.87271,4,78.03724137931036,27,58991
3.86052,21.79915,0.55708,33.88389,4,77.93310344827587,27,58992
3.85987,21.79915,0.56314,33.88389,4,77.82862068965518,27,58993
3.85923,21.79915,0.5692,33.87271,4,77.72413793103449,27,58994
3.85794,21.79915,0.57527,33.88389,4,77.6194827586207,27,58995
3.8573,21.79915,0.58133,33.88389,4,77.515,27,58996
3.85666,21.79997,0.58738,33.87271,4,77.4106896551724,27,58997
3.85601,21.79997,0.59343,33.671490000000006,4,77.30637931034484,27,58998
3.85472,21.79915,0.59949,33.66031,4,77.20189655172415,27,58999
3.85408,21.79997,0.60556,33.87271,4,77.09724137931036,27,59000
3.85344,21.79997,0.61159,33.88389,4,76.99327586206898,27,59001
3.85279,21.79997,0.61766,33.87271,4,76.88862068965518,27,59002
3.85151,21.79997,0.62369,33.87271,4,76.7846551724138,27,59003
3.85086,21.79915,0.6297699999999999,33.88389,4,76.67982758620691,27,59004
3.85022,21.79915,0.63581,33.88389,4,76.57568965517241,27,59005
3.84958,21.79915,0.6418699999999999,33.88389,4,76.47120689655173,27,59006
3.84893,21.79915,0.64791,33.88389,4,76.36706896551723,27,59007
3.84829,21.79997,0.6539699999999999,33.66031,4,76.26258620689656,27,59008
3.84764,21.79915,0.66004,33.87271,4,76.15793103448277,27,59009
3.847,21.79915,0.66608,33.86153,4,76.05379310344829,27,59010
3.84571,21.79997,0.6721600000000001,33.88389,4,75.94896551724139,27,59011
3.84507,21.79915,0.6782100000000001,33.66031,4,75.84465517241381,27,59012
3.844430000000001,21.79997,0.68428,33.66031,4,75.74000000000001,27,59013
3.84314,21.79997,0.69033,33.66031,4,75.63568965517241,27,59014
3.8425,21.79997,0.6963699999999999,33.88389,4,75.53155172413794,27,59015
3.84185,21.79997,0.70244,33.87271,4,75.42689655172414,27,59016
3.84121,21.79915,0.70849,33.671490000000006,4,75.32258620689655,27,59017
3.84056,21.79997,0.71453,33.66031,4,75.21844827586209,27,59018
3.83992,21.79997,0.7206,33.66031,4,75.11379310344829,27,59019
3.839280000000001,21.79915,0.72664,33.87271,4,75.0096551724138,27,59020
3.83863,21.79915,0.73269,33.88389,4,74.90534482758622,27,59021
3.83735,21.79915,0.73874,33.88389,4,74.80103448275864,27,59022
3.8367,21.79915,0.7448100000000001,33.86153,4,74.69637931034484,27,59023
3.83606,21.79915,0.7508699999999999,33.88389,4,74.59189655172415,27,59024
3.83542,21.79997,0.7569100000000001,33.88389,4,74.48775862068966,27,59025
3.83477,21.79997,0.76297,33.87271,4,74.38327586206897,27,59026
3.83348,21.79997,0.76905,33.88389,4,74.27844827586208,27,59027
3.83284,21.79915,0.77508,33.87271,4,74.1744827586207,27,59028
3.8322,21.79915,0.78114,33.87271,4,74.07000000000001,27,59029
3.83155,21.79915,0.78722,33.87271,4,73.9651724137931,27,59030
3.83091,21.79915,0.79327,33.88389,4,73.86086206896553,27,59031
3.83027,21.79915,0.79932,33.87271,4,73.75655172413795,27,59032
3.82962,21.79915,0.80537,33.88389,4,73.65224137931035,27,59033
3.828980000000001,21.79915,0.81143,33.87271,4,73.54775862068966,27,59034
3.82769,21.79997,0.8174600000000001,33.671490000000006,4,73.44379310344829,27,59035
3.82705,21.79997,0.82352,33.69384,4,73.33931034482758,27,59036
3.8264,21.79997,0.8296,33.87271,4,73.2344827586207,27,59037
3.82576,21.79915,0.83567,33.66031,4,73.1298275862069,27,59038
3.82512,21.79915,0.8416899999999999,33.88389,4,73.02603448275863,27,59039
3.82447,21.79915,0.84777,33.87271,4,72.92120689655174,27,59040
3.823830000000001,21.79997,0.85382,33.88389,4,72.81689655172416,27,59041
3.82254,21.79915,0.8598600000000001,33.87271,4,72.71275862068967,27,59042
3.8219,21.79915,0.86593,33.88389,4,72.60810344827587,27,59043
3.82126,21.79915,0.8719600000000001,33.87271,4,72.50413793103449,27,59044
3.82061,21.79915,0.8780399999999999,33.87271,4,72.39931034482761,27,59045
3.81997,21.79915,0.8840899999999999,33.87271,4,72.29500000000002,27,59046
3.81932,21.79915,0.8901399999999999,33.88389,4,72.19068965517243,27,59047
3.81868,21.79997,0.8962,33.88389,4,72.08620689655173,27,59048
3.81804,21.79997,0.90225,33.87271,4,71.98189655172415,27,59049
3.81739,21.79997,0.90832,33.88389,4,71.87724137931035,27,59050
3.81675,21.79915,0.91438,33.87271,4,71.77275862068966,27,59051
3.81611,21.79915,0.92042,33.88389,4,71.66862068965519,27,59052
3.81546,21.79915,0.92648,33.88389,4,71.5641379310345,27,59053
3.81482,21.79915,0.93254,33.87271,4,71.45965517241379,27,59054
3.81353,21.79915,0.93858,33.88389,4,71.35551724137932,27,59055
3.81289,21.79915,0.94463,33.895070000000004,4,71.25120689655172,27,59056
3.81225,21.79997,0.95069,33.87271,4,71.14672413793105,27,59057
3.8116,21.79997,0.95678,33.88389,4,71.04172413793104,27,59058
3.81096,21.79997,0.96282,33.88389,4,70.93758620689655,27,59059
3.81031,21.79997,0.96886,33.87271,4,70.83344827586207,27,59060
3.80967,21.79915,0.97492,34.08511,4,70.72896551724139,27,59061
3.80903,21.79915,0.98097,34.08511,4,70.62465517241381,27,59062
3.80838,21.79915,0.98703,34.08511,4,70.52017241379312,27,59063
3.80774,21.79915,0.99308,34.09629,4,70.41586206896552,27,59064
3.8071,21.79997,0.99915,34.09629,4,70.31120689655172,27,59065
3.80645,21.79997,1.00518,34.09629,4,70.20724137931035,27,59066
3.80517,21.79997,1.01127,34.08511,4,70.10224137931036,27,59067
3.80452,21.79997,1.01729,34.08511,4,69.99844827586207,27,59068
3.80388,21.79915,1.02336,34.08511,4,69.89379310344827,27,59069
3.80323,21.79915,1.02942,34.08511,4,69.7893103448276,27,59070
3.80259,21.79915,1.03548,34.08511,4,69.68482758620691,27,59071
3.80195,21.79915,1.0415299999999998,34.29752,4,69.58051724137933,27,59072
3.8013,21.79915,1.04758,34.29752,4,69.47620689655173,27,59073
3.80066,21.79997,1.05364,34.29752,4,69.37172413793104,27,59074
3.80002,21.79997,1.05971,34.29752,4,69.26706896551725,27,59075
3.79937,21.79915,1.06574,34.29752,4,69.16310344827588,27,59076
3.79873,21.79915,1.0718,34.29752,4,69.05862068965517,27,59077
3.79809,21.79915,1.07786,34.3087,4,68.9541379310345,27,59078
3.79744,21.79915,1.08391,34.29752,4,68.8498275862069,27,59079
3.7968,21.79997,1.08996,34.29752,4,68.7455172413793,27,59080
3.79615,21.79997,1.09604,34.3087,4,68.64068965517244,27,59081
3.79551,21.79997,1.10207,34.50992,4,68.53672413793105,27,59082
3.79487,21.79997,1.10814,34.29752,4,68.43206896551726,27,59083
3.79422,21.79915,1.11419,34.50992,4,68.32775862068966,27,59084
3.79358,21.79915,1.12024,34.50992,4,68.22344827586207,27,59085
3.79294,21.79915,1.12629,34.50992,4,68.11913793103449,27,59086
3.79229,21.79915,1.13236,34.50992,4,68.0144827586207,27,59087
3.79101,21.79997,1.13841,34.50992,4,67.91017241379312,27,59088
3.79101,21.79915,1.14446,34.498740000000005,4,67.80586206896552,27,59089
3.78972,21.79997,1.1505299999999998,34.50992,4,67.70120689655172,27,59090
3.78972,21.79997,1.15657,34.498740000000005,4,67.59706896551724,27,59091
3.78907,21.79997,1.16264,34.50992,4,67.49241379310347,27,59092
3.78779,21.79915,1.16868,34.71114,4,67.38827586206898,27,59093
3.78714,21.79915,1.17475,34.72232,4,67.28362068965518,27,59094
3.7865,21.79915,1.18081,34.72232,4,67.17913793103449,27,59095
3.78586,21.79915,1.18684,34.72232,4,67.07517241379311,27,59096
3.78521,21.79915,1.19291,34.71114,4,66.97051724137931,27,59097
3.78457,21.79997,1.19897,34.72232,4,66.86603448275864,27,59098
3.78393,21.79997,1.20504,34.71114,4,66.76137931034485,27,59099
3.78328,21.79915,1.21108,34.72232,4,66.65724137931035,27,59100
3.78264,21.79997,1.2171299999999998,34.93473,4,66.55293103448277,27,59101
3.78199,21.79997,1.22318,34.72232,4,66.44862068965519,27,59102
3.78135,21.79997,1.2292299999999998,34.92355,4,66.34431034482759,27,59103
3.78071,21.79997,1.23531,34.92355,4,66.2394827586207,27,59104
3.78006,21.79915,1.24136,34.93473,4,66.1351724137931,27,59105
3.77942,21.79915,1.24742,34.93473,4,66.03068965517242,27,59106
3.77878,21.79915,1.25347,34.93473,4,65.92637931034484,27,59107
3.77813,21.79915,1.2595299999999998,34.92355,4,65.82189655172415,27,59108
3.77749,21.79915,1.26557,34.92355,4,65.71775862068966,27,59109
3.77685,21.79997,1.27166,35.13595,4,65.61275862068968,27,59110
3.77685,21.79997,1.2777,34.93473,4,65.50862068965517,27,59111
3.7762,21.79997,1.28377,34.93473,4,65.40396551724139,27,59112
3.77556,21.79997,1.28979,35.12477,4,65.3001724137931,27,59113
3.77491,21.79997,1.29584,35.13595,4,65.19586206896552,27,59114
3.77427,21.79997,1.3019,35.13595,4,65.09137931034483,27,59115
3.77363,21.79997,1.30798,35.14713,4,64.98655172413795,27,59116
3.77298,21.79915,1.31403,35.13595,4,64.88224137931036,27,59117
3.77234,21.79915,1.32006,35.13595,4,64.77827586206898,27,59118
3.7717,21.79915,1.32612,35.13595,4,64.67379310344828,27,59119
3.77105,21.79915,1.33219,35.14713,4,64.5691379310345,27,59120
3.77041,21.79997,1.33825,35.13595,4,64.46465517241381,27,59121
3.76977,21.79997,1.34429,35.13595,4,64.36051724137933,27,59122
3.76912,21.79997,1.35037,35.33717,4,64.25568965517242,27,59123
3.76848,21.79997,1.35643,35.34835,4,64.15120689655173,27,59124
3.767830000000001,21.79997,1.36249,35.33717,4,64.04672413793104,27,59125
3.76719,21.79915,1.36854,35.34835,4,63.94241379310345,27,59126
3.76655,21.79915,1.37459,35.34835,4,63.83810344827586,27,59127
3.7659,21.79997,1.38064,35.34835,4,63.73379310344828,27,59128
3.7659,21.79915,1.38668,35.33717,4,63.6296551724138,27,59129
3.76526,21.79915,1.39275,35.560759999999995,4,63.525,27,59130
3.76462,21.79915,1.3988200000000002,35.57193,4,63.42034482758622,27,59131
3.76397,21.79915,1.40486,35.560759999999995,4,63.31620689655173,27,59132
3.76333,21.79915,1.4109200000000002,35.560759999999995,4,63.21172413793104,27,59133
3.76269,21.79915,1.41695,35.54958,4,63.10775862068967,27,59134
3.76204,21.79915,1.42301,35.560759999999995,4,63.00327586206897,27,59135
3.7614,21.79915,1.42907,35.54958,4,62.89879310344828,27,59136
3.76075,21.79997,1.43515,35.54958,4,62.79396551724139,27,59137
3.76011,21.79997,1.44119,35.560759999999995,4,62.68982758620691,27,59138
3.75947,21.79997,1.44723,35.560759999999995,4,62.585689655172416,27,59139
3.75882,21.79997,1.45331,35.560759999999995,4,62.48086206896552,27,59140
3.75818,21.79997,1.45935,35.560759999999995,4,62.37672413793105,27,59141
3.75818,21.79915,1.46541,35.76198,4,62.27224137931035,27,59142
3.75754,21.79915,1.47147,35.76198,4,62.16775862068966,27,59143
3.75689,21.79997,1.4775200000000002,35.77316,4,62.06344827586207,27,59144
3.75625,21.79915,1.48356,35.76198,4,61.95931034482759,27,59145
3.75561,21.79997,1.48963,35.76198,4,61.85465517241381,27,59146
3.75496,21.79915,1.49568,35.77316,4,61.75034482758622,27,59147
3.75432,21.79997,1.50175,35.76198,4,61.64568965517242,27,59148
3.75367,21.79915,1.50778,35.76198,4,61.541724137931055,27,59149
3.75303,21.79997,1.51384,35.77316,4,61.43724137931035,27,59150
3.75239,21.79997,1.51991,35.77316,4,61.33258620689655,27,59151
3.75174,21.79915,1.52597,35.97438,4,61.228103448275874,27,59152
3.7511,21.79997,1.53203,35.97438,4,61.12362068965518,27,59153
3.75046,21.79997,1.53808,35.9632,4,61.0193103448276,27,59154
3.75046,21.79997,1.54413,35.9632,4,60.915000000000006,27,59155
3.74981,21.79997,1.55018,35.97438,4,60.81068965517242,27,59156
3.74917,21.79997,1.55624,35.9632,4,60.70620689655173,27,59157
3.74853,21.79997,1.56228,35.9632,4,60.60206896551725,27,59158
3.74788,21.79915,1.56834,35.9632,4,60.49758620689656,27,59159
3.74788,21.79997,1.57439,35.97438,4,60.39327586206897,27,59160
3.74724,21.79997,1.58045,36.17561,4,60.28879310344829,27,59161
3.74659,21.79915,1.58651,36.17561,4,60.1843103448276,27,59162
3.74595,21.79915,1.59258,36.18679,4,60.0796551724138,27,59163
3.74531,21.79997,1.5986200000000002,36.17561,4,59.97551724137932,27,59164
3.74466,21.79915,1.60467,36.17561,4,59.87120689655174,27,59165
3.74402,21.79915,1.61075,36.18679,4,59.76637931034482,27,59166
3.74338,21.79915,1.61681,36.18679,4,59.66189655172415,27,59167
3.74273,21.79915,1.62284,36.17561,4,59.55793103448276,27,59168
3.74273,21.79915,1.62892,36.17561,4,59.45310344827587,27,59169
3.74209,21.79915,1.63498,36.17561,4,59.34862068965519,27,59170
3.74145,21.79997,1.64101,36.17561,4,59.24465517241379,27,59171
3.7408,21.79915,1.64707,36.209140000000005,4,59.14017241379311,27,59172
3.74016,21.79997,1.65314,36.38801,4,59.03551724137933,27,59173
3.73951,21.79915,1.6591900000000002,36.39919,4,58.931206896551735,27,59174
3.73887,21.79997,1.66524,36.38801,4,58.82689655172415,27,59175
3.73887,21.79915,1.67128,36.39919,4,58.72275862068965,27,59176
3.73823,21.79915,1.67733,36.38801,4,58.61844827586207,27,59177
3.73758,21.79915,1.68342,36.38801,4,58.51344827586208,27,59178
3.73694,21.79997,1.68947,36.38801,4,58.409137931034486,27,59179
3.73694,21.79997,1.69553,36.38801,4,58.30465517241381,27,59180
3.7363,21.79997,1.70156,36.38801,4,58.20068965517243,27,59181
3.73565,21.79915,1.70762,36.38801,4,58.09620689655174,27,59182
3.73501,21.79997,1.71367,36.60041,4,57.99189655172415,27,59183
3.73437,21.79997,1.71974,36.60041,4,57.88724137931035,27,59184
3.73372,21.79997,1.72578,36.58923,4,57.78310344827586,27,59185
3.73372,21.79997,1.73185,36.58923,4,57.67844827586209,27,59186
3.73308,21.79915,1.7379099999999998,36.60041,4,57.57396551724138,27,59187
3.73243,21.79997,1.74397,36.60041,4,57.4694827586207,27,59188
3.73179,21.79915,1.75,36.60041,4,57.36551724137932,27,59189
3.73115,21.79997,1.75607,36.60041,4,57.26086206896552,27,59190
3.7305,21.79915,1.76213,36.60041,4,57.15637931034484,27,59191
3.72986,21.79915,1.7682,36.60041,4,57.05172413793104,27,59192
3.72986,21.79997,1.77425,36.60041,4,56.94741379310345,27,59193
3.72922,21.79915,1.7802900000000002,36.60041,4,56.84327586206897,27,59194
3.72857,21.79997,1.78635,36.80164,4,56.738793103448295,27,59195
3.72793,21.79915,1.7924099999999998,36.80164,4,56.6343103448276,27,59196
3.72793,21.79997,1.79845,36.81282,4,56.53017241379312,27,59197
3.72729,21.79997,1.80453,36.80164,4,56.425344827586216,27,59198
3.72664,21.79997,1.81058,36.80164,4,56.32103448275863,27,59199
3.72664,21.79997,1.81661,36.81282,4,56.21706896551726,27,59200
3.726,21.79915,1.82269,36.80164,4,56.11224137931036,27,59201
3.72535,21.79915,1.82877,36.80164,4,56.00741379310345,27,59202
3.72471,21.79997,1.83481,36.80164,4,55.90327586206897,27,59203
3.72407,21.79997,1.84085,36.80164,4,55.799137931034494,27,59204
3.72407,21.79915,1.84692,37.01404,4,55.69448275862069,27,59205
3.72342,21.79915,1.85297,36.80164,4,55.59017241379311,27,59206
3.72278,21.79915,1.85901,37.01404,4,55.48603448275863,27,59207
3.72214,21.79915,1.86505,37.01404,4,55.38189655172415,27,59208
3.72149,21.79915,1.87114,37.01404,4,55.27689655172415,27,59209
3.72149,21.79915,1.87717,37.01404,4,55.172931034482765,27,59210
3.72085,21.79915,1.88323,37.01404,4,55.06844827586208,27,59211
3.72021,21.79997,1.8893,37.01404,4,54.96379310344828,27,59212
3.71956,21.79915,1.89535,37.01404,4,54.85948275862069,27,59213
3.71892,21.79915,1.90141,37.01404,4,54.755,27,59214
3.71892,21.79997,1.90745,37.01404,4,54.65086206896552,27,59215
3.71827,21.79915,1.91351,37.01404,4,54.54637931034483,27,59216
3.71827,21.79915,1.91958,37.22644,4,54.44172413793105,27,59217
3.71763,21.79915,1.92562,37.01404,4,54.33758620689655,27,59218
3.71699,21.79915,1.93167,37.22644,4,54.23327586206898,27,59219
3.71634,21.79997,1.93773,37.23762,4,54.12879310344828,27,59220
3.7157,21.79997,1.9438,37.22644,4,54.02413793103449,27,59221
3.7157,21.79997,1.94985,37.22644,4,53.9198275862069,27,59222
3.71506,21.79997,1.95589,37.23762,4,53.81568965517242,27,59223
3.71441,21.79915,1.96196,37.22644,4,53.71103448275864,27,59224
3.71441,21.79915,1.96801,37.23762,4,53.606724137931046,27,59225
3.71377,21.79915,1.97408,37.23762,4,53.50206896551725,27,59226
3.713130000000001,21.79915,1.9801,37.41649,4,53.39827586206897,27,59227
3.713130000000001,21.79915,1.98619,37.43885,4,53.293275862068974,27,59228
3.71184,21.79915,1.99222,37.43885,4,53.1893103448276,27,59229
3.71184,21.79915,1.99828,37.43885,4,53.0848275862069,27,59230
3.71119,21.79915,2.00435,37.22644,4,52.98017241379311,27,59231
3.71119,21.79997,2.01041,37.43885,4,52.87568965517242,27,59232
3.71055,21.79997,2.01644,37.43885,4,52.77172413793105,27,59233
3.70991,21.79997,2.0225,37.43885,4,52.667241379310354,27,59234
3.70991,21.79997,2.02857,37.45003,4,52.56258620689656,27,59235
3.70862,21.79915,2.03462,37.42767,4,52.45827586206897,27,59236
3.70862,21.79915,2.04069,37.43885,4,52.35362068965517,27,59237
3.707980000000001,21.79915,2.04675,37.43885,4,52.2491379310345,27,59238
3.70733,21.79915,2.0527900000000003,37.43885,4,52.14500000000001,27,59239
3.70733,21.79915,2.05883,37.43885,4,52.04086206896552,27,59240
3.70669,21.79997,2.0649,37.43885,4,51.93620689655173,27,59241
3.70669,21.79997,2.07096,37.64007,4,51.83172413793104,27,59242
3.70605,21.79997,2.077,37.65125,4,51.72758620689656,27,59243
3.7054,21.79915,2.08307,37.65125,4,51.62293103448276,27,59244
3.7054,21.79915,2.0891,37.65125,4,51.51896551724138,27,59245
3.70476,21.79915,2.09518,37.65125,4,51.414137931034496,27,59246
3.70411,21.79915,2.10123,37.65125,4,51.30982758620691,27,59247
3.70411,21.79997,2.10728,37.65125,4,51.205517241379326,27,59248
3.70347,21.79997,2.11332,37.65125,4,51.10137931034483,27,59249
3.702830000000001,21.79997,2.1194,37.65125,4,50.99655172413794,27,59250
3.70218,21.79997,2.12546,37.65125,4,50.89206896551725,27,59251
3.70218,21.79997,2.1315,37.85247,4,50.78793103448277,27,59252
3.70154,21.79915,2.13757,37.65125,4,50.68327586206897,27,59253
3.70154,21.79915,2.14363,37.85247,4,50.57879310344829,27,59254
3.7009,21.79915,2.14967,37.85247,4,50.47465517241381,27,59255
3.70025,21.79915,2.15574,37.86365,4,50.370000000000005,27,59256
3.69961,21.79997,2.16177,37.85247,4,50.26603448275862,27,59257
3.69961,21.79997,2.16784,37.85247,4,50.161379310344834,27,59258
3.69897,21.79997,2.17388,37.85247,4,50.05724137931036,27,59259
3.69832,21.79915,2.17993,37.85247,4,49.952931034482766,27,59260
3.69832,21.79915,2.18601,37.86365,4,49.84810344827587,27,59261
3.69768,21.79915,2.19207,37.85247,4,49.74362068965518,27,59262
3.69768,21.79915,2.1981,37.85247,4,49.6396551724138,27,59263
3.69703,21.79997,2.20416,38.07606,4,49.53517241379311,27,59264
3.69639,21.79997,2.21024,38.07606,4,49.43034482758621,27,59265
3.69639,21.79997,2.2162900000000003,38.07606,4,49.32603448275862,27,59266
3.69575,21.79915,2.22234,38.07606,4,49.22172413793104,27,59267
3.6951,21.79997,2.22838,38.06488,4,49.11758620689656,27,59268
3.6951,21.79915,2.23443,38.07606,4,49.01327586206897,27,59269
3.69446,21.79915,2.24051,38.07606,4,48.90844827586208,27,59270
3.69446,21.79997,2.24656,38.07606,4,48.80413793103449,27,59271
3.69382,21.79997,2.2526200000000003,38.07606,4,48.6996551724138,27,59272
3.69317,21.79915,2.25869,38.07606,4,48.59500000000001,27,59273
3.69317,21.79915,2.26473,38.06488,4,48.49086206896552,27,59274
3.69253,21.79915,2.2707900000000003,38.28846,4,48.38637931034484,27,59275
3.69189,21.79915,2.27685,38.07606,4,48.28189655172415,27,59276
3.69189,21.79915,2.28288,38.27728,4,48.17793103448276,27,59277
3.69124,21.79997,2.28895,38.28846,4,48.073275862068975,27,59278
3.69124,21.79915,2.29502,38.27728,4,47.968620689655175,27,59279
3.6906,21.79997,2.30107,38.27728,4,47.86431034482759,27,59280
3.68995,21.79997,2.3071200000000003,38.27728,4,47.760000000000005,27,59281
3.68995,21.79997,2.31318,38.28846,4,47.65551724137932,27,59282
3.68931,21.79915,2.31921,38.28846,4,47.55155172413794,27,59283
3.68867,21.79997,2.32528,38.28846,4,47.44689655172415,27,59284
3.68867,21.79915,2.33133,38.28846,4,47.34258620689656,27,59285
3.68802,21.79997,2.33739,38.28846,4,47.23810344827587,27,59286
3.68802,21.79915,2.34344,38.28846,4,47.13379310344828,27,59287
3.68738,21.79915,2.34951,38.28846,4,47.0291379310345,27,59288
3.68738,21.79997,2.35554,38.48968,4,46.92517241379311,27,59289
3.68674,21.79997,2.36161,38.27728,4,46.820517241379314,27,59290
3.68674,21.79915,2.36766,38.48968,4,46.71620689655174,27,59291
3.68609,21.79997,2.37372,38.48968,4,46.61172413793104,27,59292
3.68545,21.79915,2.3797900000000003,38.48968,4,46.50706896551724,27,59293
3.68545,21.79915,2.3858200000000003,38.48968,4,46.40310344827587,27,59294
3.68481,21.79997,2.39189,38.4785,4,46.29844827586207,27,59295
3.68481,21.79997,2.39794,38.4785,4,46.19413793103449,27,59296
3.68416,21.79997,2.4039900000000003,38.48968,4,46.0898275862069,27,59297
3.68416,21.79915,2.41007,38.48968,4,45.98500000000001,27,59298
3.68352,21.79915,2.41613,38.48968,4,45.88051724137932,27,59299
3.68352,21.79997,2.42216,38.50086,4,45.776551724137946,27,59300
3.68287,21.79915,2.42822,38.69091,4,45.67206896551725,27,59301
3.68223,21.79915,2.4342900000000003,38.69091,4,45.56741379310345,27,59302
3.68223,21.79915,2.44034,38.702090000000005,4,45.46310344827587,27,59303
3.68159,21.79915,2.44637,38.702090000000005,4,45.35913793103449,27,59304
3.68159,21.79915,2.45245,38.702090000000005,4,45.2543103448276,27,59305
3.68094,21.79915,2.45851,38.702090000000005,4,45.1498275862069,27,59306
3.68094,21.79915,2.46455,38.702090000000005,4,45.04568965517242,27,59307
3.6803,21.79997,2.4706,38.702090000000005,4,44.94137931034484,27,59308
3.67966,21.79997,2.47667,38.69091,4,44.83672413793104,27,59309
3.67966,21.79997,2.48274,38.702090000000005,4,44.73206896551725,27,59310
3.67901,21.79997,2.48876,38.69091,4,44.628275862068975,27,59311
3.67837,21.79997,2.4948200000000003,38.702090000000005,4,44.52379310344828,27,59312
3.67837,21.79915,2.50089,38.69091,4,44.41913793103449,27,59313
3.67837,21.79915,2.50694,38.702090000000005,4,44.3148275862069,27,59314
3.67773,21.79915,2.51301,38.91449,4,44.21017241379311,27,59315
3.67708,21.79997,2.51904,38.91449,4,44.10620689655173,27,59316
3.67708,21.79915,2.5251200000000003,38.91449,4,44.00137931034483,27,59317
3.67708,21.79915,2.53117,38.90331,4,43.89706896551725,27,59318
3.67644,21.79915,2.53722,38.91449,4,43.79275862068967,27,59319
3.67644,21.79915,2.54328,38.91449,4,43.68827586206897,27,59320
3.67579,21.79915,2.54934,38.91449,4,43.583793103448286,27,59321
3.67579,21.79915,2.55538,38.91449,4,43.4796551724138,27,59322
3.67515,21.79997,2.56146,38.90331,4,43.374827586206905,27,59323
3.67451,21.79915,2.56752,38.91449,4,43.27034482758621,27,59324
3.67451,21.79915,2.57357,38.91449,4,43.16603448275863,27,59325
3.67386,21.79915,2.5796,38.91449,4,43.06206896551725,27,59326
3.67386,21.79915,2.58568,39.12689,4,42.957241379310354,27,59327
3.67386,21.79915,2.59171,39.11571,4,42.853275862068976,27,59328
3.67322,21.79915,2.5977900000000003,39.11571,4,42.74844827586207,27,59329
3.67322,21.79915,2.60384,39.11571,4,42.64413793103449,27,59330
3.67258,21.79915,2.6099,39.11571,4,42.5396551724138,27,59331
3.67193,21.79997,2.61593,39.12689,4,42.435689655172425,27,59332
3.67193,21.79997,2.6219900000000003,39.12689,4,42.33120689655173,27,59333
3.67129,21.79915,2.62804,39.12689,4,42.22689655172415,27,59334
3.67129,21.79997,2.63411,39.12689,4,42.12224137931035,27,59335
3.67065,21.79997,2.64015,39.11571,4,42.018103448275866,27,59336
3.67065,21.79997,2.64622,39.11571,4,41.91344827586208,27,59337
3.67,21.79915,2.6522900000000003,39.31694,4,41.80879310344828,27,59338
3.67,21.79997,2.65833,39.12689,4,41.7046551724138,27,59339
3.66936,21.79915,2.66437,39.32812,4,41.60051724137932,27,59340
3.66936,21.79915,2.67045,39.31694,4,41.49568965517242,27,59341
3.66871,21.79915,2.67651,39.32812,4,41.391206896551736,27,59342
3.66871,21.79997,2.68255,39.31694,4,41.28706896551725,27,59343
3.66807,21.79997,2.68861,39.31694,4,41.18258620689655,27,59344
3.66807,21.79997,2.69468,39.32812,4,41.077931034482766,27,59345
3.66743,21.79997,2.70071,39.32812,4,40.97396551724139,27,59346
3.66743,21.79997,2.7067900000000003,39.31694,4,40.86913793103449,27,59347
3.66743,21.79997,2.7128400000000004,39.54052,4,40.7648275862069,27,59348
3.66678,21.79997,2.7189,39.31694,4,40.660344827586215,27,59349
3.66678,21.79997,2.72495,39.529340000000005,4,40.55603448275863,27,59350
3.66614,21.79997,2.7309900000000003,39.529340000000005,4,40.45189655172414,27,59351
3.66614,21.79997,2.73706,39.54052,4,40.347241379310354,27,59352
3.66614,21.79997,2.74311,39.54052,4,40.242931034482766,27,59353
3.6655,21.79997,2.74917,39.529340000000005,4,40.13844827586208,27,59354
3.6655,21.79915,2.75521,39.529340000000005,4,40.0343103448276,27,59355
3.66485,21.79997,2.76127,39.529340000000005,4,39.9298275862069,27,59356
3.66485,21.79997,2.76735,39.529340000000005,4,39.82500000000001,27,59357
3.66421,21.79997,2.77337,39.529340000000005,4,39.721206896551735,27,59358
3.66421,21.79997,2.77943,39.529340000000005,4,39.61672413793104,27,59359
3.66357,21.79915,2.7855,39.57406,4,39.51206896551725,27,59360
3.66357,21.79997,2.7915400000000004,39.74174,4,39.40793103448276,27,59361
3.66357,21.79997,2.79761,39.74174,4,39.30327586206897,27,59362
3.66292,21.79997,2.80364,39.74174,4,39.1993103448276,27,59363
3.66292,21.79997,2.80973,39.75292,4,39.0943103448276,27,59364
3.66292,21.79915,2.81577,39.74174,4,38.99017241379311,27,59365
3.66228,21.79915,2.8218400000000003,39.74174,4,38.88551724137931,27,59366
3.66228,21.79997,2.82788,39.74174,4,38.78137931034484,27,59367
3.66163,21.79915,2.83393,39.73056,4,38.67706896551725,27,59368
3.66163,21.79915,2.83998,39.74174,4,38.572758620689655,27,59369
3.66163,21.79915,2.84606,39.74174,4,38.46793103448277,27,59370
3.66099,21.79915,2.8521,39.74174,4,38.36379310344828,27,59371
3.66099,21.79915,2.85815,39.74174,4,38.2594827586207,27,59372
3.66035,21.79915,2.86421,39.90943,4,38.15500000000001,27,59373
3.66035,21.79915,2.87027,39.94297,4,38.05051724137932,27,59374
3.66035,21.79915,2.87632,39.95415,4,37.94620689655173,27,59375
3.6597,21.79915,2.88237,39.94297,4,37.84189655172415,27,59376
3.6597,21.79915,2.88844,39.94297,4,37.73724137931036,27,59377
3.65906,21.79997,2.89447,39.94297,4,37.63327586206897,27,59378
3.65906,21.79915,2.9005400000000003,39.95415,4,37.52862068965517,27,59379
3.65842,21.79997,2.9066,39.95415,4,37.42413793103449,27,59380
3.65842,21.79997,2.91265,39.95415,4,37.3198275862069,27,59381
3.65842,21.79997,2.91873,40.15537,4,37.21500000000001,27,59382
3.65777,21.79915,2.92477,40.15537,4,37.11086206896552,27,59383
3.65777,21.79915,2.9308400000000003,39.95415,4,37.00620689655173,27,59384
3.65713,21.79915,2.93689,40.16655,4,36.90189655172414,27,59385
3.65713,21.79915,2.94292,40.16655,4,36.79793103448277,27,59386
3.65713,21.79915,2.94897,40.15537,4,36.69362068965518,27,59387
3.65649,21.79915,2.95506,40.15537,4,36.58862068965518,27,59388
3.65649,21.79915,2.96111,40.15537,4,36.48431034482759,27,59389
3.65649,21.79997,2.96716,40.16655,4,36.38000000000001,27,59390
3.65584,21.79997,2.97323,40.15537,4,36.27534482758622,27,59391
3.65584,21.79997,2.97927,40.15537,4,36.17120689655173,27,59392
3.65584,21.79915,2.9853400000000003,40.15537,4,36.06655172413793,27,59393
3.6552,21.79915,2.99138,40.15537,4,35.96241379310346,27,59394
3.6552,21.79915,2.99742,40.36777,4,35.85827586206897,27,59395
3.6552,21.79997,3.0035,40.36777,4,35.753448275862084,27,59396
3.6552,21.79997,3.00953,40.36777,4,35.6494827586207,27,59397
3.65455,21.79997,3.01558,40.36777,4,35.54517241379311,27,59398
3.65455,21.79997,3.02165,40.36777,4,35.44051724137931,27,59399
3.65455,21.79997,3.0277,40.36777,4,35.33620689655173,27,59400
3.65391,21.79915,3.03379,40.58018,4,35.231206896551726,27,59401
3.65391,21.79997,3.03981,40.58018,4,35.12741379310346,27,59402
3.65327,21.79997,3.04588,40.36777,4,35.022758620689665,27,59403
3.65327,21.79997,3.05192,40.569,4,34.918620689655185,27,59404
3.65327,21.79915,3.05798,40.58018,4,34.81413793103449,27,59405
3.65327,21.79915,3.06403,40.58018,4,34.709827586206906,27,59406
3.65262,21.79915,3.07009,40.569,4,34.605344827586215,27,59407
3.65262,21.79997,3.07614,40.58018,4,34.50103448275863,27,59408
3.65262,21.79997,3.08221,40.58018,4,34.39637931034484,27,59409
3.65198,21.79997,3.08828,40.58018,4,34.29172413793104,27,59410
3.65198,21.79997,3.0943400000000003,40.58018,4,34.18724137931034,27,59411
3.65134,21.79997,3.10038,40.79258,4,34.08310344827587,27,59412
3.65134,21.79997,3.10643,40.79258,4,33.97879310344828,27,59413
3.65134,21.79915,3.11249,40.569,4,33.874310344827585,27,59414
3.65069,21.79915,3.1185400000000003,40.79258,4,33.77,27,59415
3.65069,21.79915,3.12459,40.7814,4,33.66568965517242,27,59416
3.65069,21.79915,3.13065,40.79258,4,33.56120689655173,27,59417
3.65005,21.79915,3.13672,40.79258,4,33.45655172413794,27,59418
3.65005,21.79915,3.14276,40.7814,4,33.35241379310346,27,59419
3.65005,21.79915,3.14881,40.79258,4,33.24810344827587,27,59420
3.64941,21.79997,3.15489,40.9938,4,33.143275862068975,27,59421
3.64941,21.79997,3.16091,40.9938,4,33.0394827586207,27,59422
3.64876,21.79915,3.16698,40.9938,4,32.9348275862069,27,59423
3.64876,21.79915,3.1730400000000003,40.9938,4,32.83034482758621,27,59424
3.64876,21.79997,3.1791,40.9938,4,32.725862068965526,27,59425
3.64812,21.79915,3.18515,41.00498,4,32.62155172413794,27,59426
3.64812,21.79997,3.19121,41.00498,4,32.517068965517254,27,59427
3.64747,21.79915,3.19728,40.9938,4,32.412413793103454,27,59428
3.64747,21.79915,3.20331,41.20621,4,32.30844827586208,27,59429
3.64747,21.79915,3.20938,41.00498,4,32.203793103448284,27,59430
3.646830000000001,21.79915,3.21544,41.20621,4,32.09931034482759,27,59431
3.646830000000001,21.79915,3.22148,40.9938,4,31.99517241379311,27,59432
3.64619,21.79915,3.2275400000000003,41.20621,4,31.890689655172416,27,59433
3.64619,21.79915,3.23358,41.20621,4,31.78655172413794,27,59434
3.64619,21.79915,3.23966,41.20621,4,31.68172413793104,27,59435
3.64619,21.79997,3.24569,41.20621,4,31.577758620689657,27,59436
3.64554,21.79997,3.25177,41.20621,4,31.47293103448277,27,59437
3.64554,21.79997,3.25783,41.38507,4,31.36844827586208,27,59438
3.6449,21.79997,3.26388,41.19503,4,31.26413793103449,27,59439
3.6449,21.79915,3.26991,41.40743,4,31.16017241379312,27,59440
3.6449,21.79997,3.27598,41.41861,4,31.05551724137932,27,59441
3.64426,21.79915,3.28203,41.41861,4,30.95120689655173,27,59442
3.64426,21.79997,3.2881,41.41861,4,30.84655172413793,27,59443
3.64426,21.79997,3.29417,41.41861,4,30.74189655172415,27,59444
3.64361,21.79915,3.30019,41.41861,4,30.638103448275867,27,59445
3.64361,21.79915,3.30627,41.41861,4,30.533275862068976,27,59446
3.64297,21.79915,3.31232,41.42979,4,30.428965517241384,27,59447
3.64297,21.79997,3.3183800000000003,41.41861,4,30.324482758620693,27,59448
3.64297,21.79997,3.3244300000000004,41.61983,4,30.2201724137931,27,59449
3.64233,21.79997,3.33049,41.63101,4,30.115689655172417,27,59450
3.64233,21.79997,3.3365400000000003,41.61983,4,30.01137931034483,27,59451
3.641680000000001,21.79915,3.34257,41.61983,4,29.90741379310346,27,59452
3.641680000000001,21.79915,3.34864,41.61983,4,29.80275862068966,27,59453
3.641680000000001,21.79997,3.3547,41.63101,4,29.69827586206897,27,59454
3.64104,21.79997,3.36076,41.63101,4,29.59379310344828,27,59455
3.64104,21.79997,3.36681,41.832240000000006,4,29.4894827586207,27,59456
3.64039,21.79997,3.37289,41.84342,4,29.3846551724138,27,59457
3.64039,21.79915,3.37892,41.832240000000006,4,29.28068965517242,27,59458
3.63975,21.79915,3.38498,41.832240000000006,4,29.176206896551733,27,59459
3.63975,21.79915,3.39102,41.832240000000006,4,29.072068965517246,27,59460
3.63911,21.79915,3.39711,41.84342,4,28.96706896551725,27,59461
3.63911,21.79915,3.40314,42.04464,4,28.86310344827587,27,59462
3.63911,21.79997,3.40921,42.04464,4,28.75844827586208,27,59463
3.63846,21.79997,3.41526,42.04464,4,28.65413793103449,27,59464
3.63782,21.79997,3.42131,42.04464,4,28.549827586206906,27,59465
3.63782,21.79915,3.4273800000000003,42.04464,4,28.445172413793102,27,59466
3.63782,21.79915,3.43342,42.04464,4,28.34103448275863,27,59467
3.63718,21.79915,3.4395,42.04464,4,28.23620689655173,27,59468
3.63718,21.79915,3.44552,42.03346,4,28.132413793103456,27,59469
3.636530000000001,21.79915,3.45159,42.05582,4,28.027758620689664,27,59470
3.636530000000001,21.79915,3.45765,42.04464,4,27.923275862068973,27,59471
3.63589,21.79997,3.46371,42.25704,4,27.81879310344829,27,59472
3.63589,21.79915,3.46975,42.25704,4,27.714655172413803,27,59473
3.63589,21.79997,3.47582,42.25704,4,27.610000000000007,27,59474
3.63525,21.79997,3.48185,42.25704,4,27.506034482758626,27,59475
3.63525,21.79997,3.48791,42.25704,4,27.401551724137946,27,59476
3.6346,21.79915,3.49397,42.25704,4,27.297068965517248,27,59477
3.6346,21.79915,3.5000400000000003,42.25704,4,27.19241379310345,27,59478
3.63396,21.79915,3.5061,42.46945,4,27.087931034482768,27,59479
3.63396,21.79997,3.51214,42.46945,4,26.98379310344828,27,59480
3.63331,21.79997,3.51818,42.46945,4,26.8796551724138,27,59481
3.63331,21.79997,3.52426,42.48063,4,26.774827586206904,27,59482
3.63267,21.79997,3.53029,42.46945,4,26.670862068965523,27,59483
3.63267,21.79915,3.53635,42.46945,4,26.56637931034484,27,59484
3.63267,21.79915,3.54242,42.45827,4,26.461724137931043,27,59485
3.63203,21.79915,3.54849,42.46945,4,26.35706896551725,27,59486
3.63203,21.79915,3.5545400000000003,42.67067,4,26.25275862068965,27,59487
3.631380000000001,21.79997,3.5606,42.67067,4,26.14827586206897,27,59488
3.631380000000001,21.79997,3.56665,42.67067,4,26.043965517241386,27,59489
3.63074,21.79997,3.57271,42.67067,4,25.939482758620706,27,59490
3.63074,21.79915,3.57877,42.67067,4,25.835000000000008,27,59491
3.6301,21.79915,3.58482,42.68185,4,25.73068965517242,27,59492
3.6301,21.79915,3.59085,42.88307,4,25.62672413793104,27,59493
3.62945,21.79915,3.59691,42.88307,4,25.522241379310355,27,59494
3.62881,21.79997,3.60297,42.88307,4,25.41775862068966,27,59495
3.62881,21.79915,3.60903,42.88307,4,25.313275862068966,27,59496
3.62817,21.79997,3.61509,42.88307,4,25.208793103448283,27,59497
3.62817,21.79997,3.62113,42.88307,4,25.1046551724138,27,59498
3.62752,21.79997,3.6272,42.88307,4,25.000000000000007,27,59499
3.62752,21.79997,3.63326,42.88307,4,24.89551724137932,27,59500
3.62688,21.79915,3.63932,43.09548,4,24.79103448275863,27,59501
3.62688,21.79915,3.64535,42.88307,4,24.68706896551725,27,59502
3.626230000000001,21.79997,3.65141,43.0843,4,24.582586206896565,27,59503
3.626230000000001,21.79915,3.657480000000001,43.09548,4,24.47793103448275,27,59504
3.62559,21.79915,3.66352,43.09548,4,24.37379310344828,27,59505
3.62559,21.79997,3.6696,43.09548,4,24.268965517241387,27,59506
3.62495,21.79997,3.67563,43.09548,4,24.165000000000006,27,59507
3.62495,21.79915,3.681680000000001,43.2967,4,24.060689655172403,27,59508
3.6243,21.79997,3.68774,43.30788,4,23.95620689655173,27,59509
3.6243,21.79997,3.6938,43.2967,4,23.85172413793104,27,59510
3.62366,21.79915,3.69988,43.2967,4,23.74689655172415,27,59511
