Repository: uw-mad-dash/Battery-SoC-Estimation

## Data
The [LiPo 5450 mAh cell](https://maxamps.com/products/lipo-5450-1s-3-7v-battery) data can be found in <em>data</em> directory 👀. We collected 48 discharging-charging cycles for CRates 1, 2, 3, and 4. The measurements were recorded at 1 second rate. To understand data better, we provided a [Jupyter](https://jupyter.org/) notebook <em>data_visualization.ipynb</em> in <em>notebooks</em> directory. We used [Jupyter Dash](https://github.com/plotly/jupyter-dash) library which allows to create interactive plots. Names of the columns in the csv files containing data should be self-explanatory, except column 'AhStep [Ah]'. This column represents the cell capacity in Ah.

File: data/CRate4_Cycle28.csv (part 1 of 4)
Voltage [V],Current [A],AhStep [Ah],TempBottom [C],CRate [-],SOC [%],Cycle [-],Time [s]
4.0098400000000005,-21.79997,0.00603,31.98344,4,87.39,28,61152
4.0034,-21.79997,0.01211,31.99462,4,87.2851724137931,28,61153
3.99826,-21.79997,0.01817,31.98344,4,87.18068965517242,28,61154
3.99375,-21.79915,0.02419,31.99462,4,87.07689655172413,28,61155
3.98924,-21.79915,0.03026,31.98344,4,86.97224137931035,28,61156
3.98603,-21.79915,0.03633,32.195840000000004,4,86.86758620689655,28,61157
3.98216,-21.79915,0.04239,32.195840000000004,4,86.76310344827587,28,61158
3.97895,-21.79915,0.04844,31.98344,4,86.65879310344828,28,61159
3.97637,-21.79997,0.0544799999999999,32.195840000000004,4,86.5546551724138,28,61160
3.9738,-21.79997,0.06055,32.195840000000004,4,86.45,28,61161
3.97122,-21.79915,0.0666,32.20702,4,86.34568965517242,28,61162
3.96865,-21.79915,0.07264,32.20702,4,86.24155172413793,28,61163
3.96607,-21.79915,0.07871,32.20702,4,86.13689655172413,28,61164
3.96414,-21.79915,0.08477,32.195840000000004,4,86.03241379310346,28,61165
3.96221,-21.79997,0.09083,32.20702,4,85.92793103448275,28,61166
3.960280000000001,-21.79997,0.09689,32.20702,4,85.82344827586208,28,61167
3.95835,-21.79997,0.10292,32.20702,4,85.71948275862069,28,61168
3.95578,-21.79997,0.10899,32.20702,4,85.6148275862069,28,61169
3.95449,-21.79915,0.11504,32.40825,4,85.51051724137932,28,61170
3.95256,-21.79915,0.12112,32.41943,4,85.40568965517241,28,61171
3.95063,-21.79915,0.12713,32.41943,4,85.30206896551725,28,61172
3.94934,-21.79915,0.13321,32.40825,4,85.19724137931034,28,61173
3.94741,-21.79915,0.13925,32.41943,4,85.09310344827587,28,61174
3.94612,-21.79997,0.1453,32.41943,4,84.98879310344829,28,61175
3.944830000000001,-21.79997,0.15136,32.41943,4,84.88431034482758,28,61176
3.94355,-21.79997,0.15743,32.62065,4,84.7796551724138,28,61177
3.94162,-21.79997,0.16349,32.63183,4,84.6751724137931,28,61178
3.94033,-21.79915,0.16955,32.62065,4,84.57068965517242,28,61179
3.93904,-21.79915,0.1756,32.62065,4,84.46637931034482,28,61180
3.93711,-21.79915,0.18165,32.63183,4,84.36206896551724,28,61181
3.93582,-21.79915,0.18769,32.63183,4,84.25793103448277,28,61182
3.93454,-21.79915,0.19377,32.83305,4,84.15310344827587,28,61183
3.93325,-21.79915,0.19982,32.83305,4,84.04879310344828,28,61184
3.93196,-21.79997,0.2058699999999999,32.83305,4,83.9444827586207,28,61185
3.93067,-21.79915,0.21193,32.821870000000004,4,83.84000000000002,28,61186
3.92874,-21.79997,0.21798,32.83305,4,83.73568965517242,28,61187
3.92746,-21.79915,0.22403,32.83305,4,83.63137931034483,28,61188
3.92617,-21.79915,0.23008,33.034279999999995,4,83.52706896551724,28,61189
3.92488,-21.79997,0.23615,33.04546,4,83.42241379310344,28,61190
3.92359,-21.79997,0.24222,33.034279999999995,4,83.31775862068967,28,61191
3.92231,-21.79997,0.24827,33.034279999999995,4,83.21344827586208,28,61192
3.92102,-21.79915,0.2543,33.04546,4,83.1094827586207,28,61193
3.91973,-21.79997,0.26038,33.04546,4,83.0046551724138,28,61194
3.9178,-21.79997,0.26642,33.25786,4,82.9005172413793,28,61195
3.91651,-21.79997,0.27249,33.24668,4,82.7958620689655,28,61196
3.91523,-21.79915,0.27854,33.24668,4,82.69155172413794,28,61197
3.91394,-21.79997,0.28459,33.25786,4,82.58724137931036,28,61198
3.91265,-21.79915,0.29064,33.24668,4,82.48293103448276,28,61199
3.91072,-21.79915,0.29671,33.24668,4,82.37827586206896,28,61200
3.90943,-21.79915,0.30277,33.24668,4,82.27379310344828,28,61201
3.90815,-21.79915,0.3088,33.45908,4,82.1698275862069,28,61202
3.90686,-21.79915,0.31485,33.45908,4,82.06551724137931,28,61203
3.90493,-21.79997,0.32094,33.45908,4,81.9605172413793,28,61204
3.90428,-21.79915,0.32697,33.45908,4,81.85655172413793,28,61205
3.903,-21.79915,0.33305,33.45908,4,81.75172413793103,28,61206
3.90107,-21.79915,0.3391099999999999,33.47026,4,81.64724137931036,28,61207
3.90042,-21.79915,0.34514,33.45908,4,81.54327586206897,28,61208
3.89849,-21.79997,0.3512,33.47026,4,81.43879310344828,28,61209
3.8972,-21.79997,0.35725,33.45908,4,81.33448275862071,28,61210
3.89592,-21.79997,0.3633,33.671490000000006,4,81.23017241379311,28,61211
3.89463,-21.79915,0.36935,33.671490000000006,4,81.12586206896553,28,61212
3.89334,-21.79915,0.3754099999999999,33.45908,4,81.02137931034484,28,61213
3.89206,-21.79915,0.38149,33.66031,4,80.91655172413793,28,61214
3.89077,-21.79915,0.38754,33.66031,4,80.81224137931034,28,61215
3.88948,-21.79915,0.39359,33.671490000000006,4,80.70793103448277,28,61216
3.88884,-21.79997,0.39965,33.66031,4,80.60344827586208,28,61217
3.88755,-21.79997,0.40569,33.66031,4,80.49931034482759,28,61218
3.88626,-21.79915,0.4117699999999999,33.66031,4,80.3944827586207,28,61219
3.88498,-21.79915,0.4177899999999999,33.671490000000006,4,80.29068965517241,28,61220
3.88369,-21.79997,0.42385,33.66031,4,80.18620689655174,28,61221
3.8824,-21.79915,0.42991,33.671490000000006,4,80.08172413793103,28,61222
3.88176,-21.79915,0.43598,33.671490000000006,4,79.97706896551725,28,61223
3.88047,-21.79915,0.44205,33.66031,4,79.87241379310345,28,61224
3.87918,-21.79915,0.4481,33.66031,4,79.76810344827587,28,61225
3.8779,-21.79915,0.45415,33.671490000000006,4,79.66379310344827,28,61226
3.87725,-21.79915,0.46019,33.671490000000006,4,79.5596551724138,28,61227
3.87596,-21.79997,0.46625,33.671490000000006,4,79.45517241379311,28,61228
3.87468,-21.79997,0.47231,33.88389,4,79.35068965517242,28,61229
3.87403,-21.79997,0.47836,33.671490000000006,4,79.24637931034482,28,61230
3.87275,-21.79997,0.4844199999999999,33.671490000000006,4,79.14189655172414,28,61231
3.8721,-21.79997,0.49048,33.671490000000006,4,79.03741379310345,28,61232
3.87146,-21.79997,0.49653,33.671490000000006,4,78.93310344827587,28,61233
3.87017,-21.79915,0.50258,33.66031,4,78.82879310344828,28,61234
3.86953,-21.79915,0.50863,33.671490000000006,4,78.72448275862068,28,61235
3.86824,-21.79915,0.5147,33.88389,4,78.6198275862069,28,61236
3.8676,-21.79915,0.52074,33.66031,4,78.51568965517242,28,61237
3.86631,-21.79997,0.52679,33.88389,4,78.41137931034483,28,61238
3.86567,-21.79997,0.53287,33.87271,4,78.30655172413793,28,61239
3.86438,-21.79997,0.53893,33.88389,4,78.20206896551726,28,61240
3.86374,-21.79915,0.54496,33.88389,4,78.09810344827588,28,61241
3.86309,-21.79915,0.55103,33.671490000000006,4,77.99344827586208,28,61242
3.8618,-21.79915,0.55709,33.88389,4,77.88896551724139,28,61243
3.86116,-21.79997,0.56315,33.88389,4,77.78448275862068,28,61244
3.86052,-21.79997,0.56921,33.88389,4,77.67999999999999,28,61245
3.85987,-21.79997,0.57525,33.88389,4,77.57586206896553,28,61246
3.85859,-21.79997,0.58131,33.88389,4,77.47137931034483,28,61247
3.85794,-21.79915,0.58736,33.88389,4,77.36706896551725,28,61248
3.8573,-21.79915,0.5934,33.88389,4,77.26293103448276,28,61249
3.85666,-21.79997,0.59949,33.88389,4,77.15793103448276,28,61250
3.85537,-21.79915,0.60552,33.88389,4,77.05396551724138,28,61251
3.85472,-21.79915,0.61159,33.87271,4,76.9493103448276,28,61252
3.85408,-21.79997,0.61762,33.87271,4,76.84534482758622,28,61253
3.85279,-21.79997,0.62368,33.88389,4,76.74086206896551,28,61254
3.85215,-21.79915,0.62976,33.87271,4,76.63603448275862,28,61255
3.85151,-21.79915,0.63581,33.87271,4,76.53172413793104,28,61256
3.85086,-21.79915,0.64188,33.88389,4,76.42706896551725,28,61257
3.85022,-21.79915,0.6479199999999999,33.87271,4,76.32293103448276,28,61258
3.84958,-21.79997,0.65396,33.88389,4,76.21879310344829,28,61259
3.84893,-21.79997,0.6600199999999999,33.87271,4,76.11431034482759,28,61260
3.84829,-21.79997,0.6661,33.88389,4,76.00948275862069,28,61261
3.847,-21.79997,0.67215,33.88389,4,75.90517241379311,28,61262
3.84636,-21.79915,0.67819,33.88389,4,75.80103448275862,28,61263
3.84571,-21.79915,0.68424,33.88389,4,75.69672413793104,28,61264
3.844430000000001,-21.79915,0.6903100000000001,33.88389,4,75.59206896551724,28,61265
3.84378,-21.79915,0.6963699999999999,33.88389,4,75.48758620689657,28,61266
3.84314,-21.79915,0.7024199999999999,33.88389,4,75.38327586206897,28,61267
3.8425,-21.79997,0.7084699999999999,33.87271,4,75.27896551724137,28,61268
3.84185,-21.79915,0.71454,33.88389,4,75.17431034482759,28,61269
3.84121,-21.79997,0.7205600000000001,33.87271,4,75.07051724137932,28,61270
3.84056,-21.79997,0.72663,33.671490000000006,4,74.96586206896552,28,61271
3.839280000000001,-21.79997,0.7327,33.88389,4,74.86120689655172,28,61272
3.83863,-21.79997,0.7387600000000001,33.66031,4,74.75672413793103,28,61273
3.83799,-21.79997,0.7448199999999999,33.88389,4,74.65224137931035,28,61274
3.83735,-21.79997,0.7508699999999999,33.88389,4,74.54793103448277,28,61275
3.8367,-21.79997,0.75693,33.88389,4,74.44344827586208,28,61276
3.83606,-21.79915,0.76298,33.87271,4,74.33913793103449,28,61277
3.83542,-21.79915,0.7690100000000001,33.88389,4,74.23517241379311,28,61278
3.834130000000001,-21.79997,0.77508,33.88389,4,74.13051724137931,28,61279
3.83348,-21.79915,0.78113,33.87271,4,74.02620689655173,28,61280
3.83284,-21.79915,0.78719,33.87271,4,73.92172413793104,28,61281
3.8322,-21.79997,0.79327,33.88389,4,73.81689655172414,28,61282
3.83155,-21.79997,0.7993,33.88389,4,73.71293103448276,28,61283
3.83091,-21.79915,0.80534,33.88389,4,73.60879310344828,28,61284
3.83027,-21.79997,0.81142,33.671490000000006,4,73.50396551724138,28,61285
3.82962,-21.79915,0.81747,33.88389,4,73.3996551724138,28,61286
3.82834,-21.79915,0.8235299999999999,33.88389,4,73.29517241379311,28,61287
3.82769,-21.79997,0.8295799999999999,33.88389,4,73.19086206896552,28,61288
3.82705,-21.79997,0.83562,33.87271,4,73.08672413793106,28,61289
3.8264,-21.79915,0.8416799999999999,33.87271,4,72.98224137931034,28,61290
3.82576,-21.79915,0.84775,33.88389,4,72.87758620689654,28,61291
3.82512,-21.79997,0.8538100000000001,33.88389,4,72.77310344827586,28,61292
3.823830000000001,-21.79997,0.85985,33.88389,4,72.66896551724139,28,61293
3.82319,-21.79997,0.86592,33.88389,4,72.56431034482759,28,61294
3.82254,-21.79997,0.87197,33.88389,4,72.46,28,61295
3.8219,-21.79997,0.8780100000000001,33.87271,4,72.35586206896552,28,61296
3.82126,-21.79997,0.8841,33.87271,4,72.25086206896552,28,61297
3.82061,-21.79997,0.89012,33.88389,4,72.14706896551724,28,61298
3.81997,-21.79915,0.89617,33.87271,4,72.04275862068967,28,61299
3.81932,-21.79997,0.90223,33.88389,4,71.93827586206896,28,61300
3.81868,-21.79997,0.90832,33.88389,4,71.83327586206897,28,61301
3.81804,-21.79915,0.91434,33.87271,4,71.72948275862069,28,61302
3.81739,-21.79915,0.92043,33.895070000000004,4,71.6244827586207,28,61303
3.81675,-21.79997,0.92649,34.09629,4,71.52,28,61304
3.81611,-21.79915,0.93252,34.09629,4,71.41603448275862,28,61305
3.81546,-21.79997,0.93857,33.88389,4,71.31172413793102,28,61306
3.81418,-21.79915,0.94464,33.88389,4,71.20706896551725,28,61307
3.81353,-21.79997,0.9507,33.88389,4,71.10258620689655,28,61308
3.81289,-21.79997,0.95675,34.08511,4,70.99827586206897,28,61309
3.81225,-21.79997,0.9628,34.09629,4,70.8939655172414,28,61310
3.8116,-21.79997,0.96884,34.08511,4,70.7898275862069,28,61311
3.81096,-21.79997,0.9749,34.08511,4,70.6853448275862,28,61312
3.81031,-21.79997,0.98095,34.08511,4,70.58103448275862,28,61313
3.80967,-21.79997,0.98704,34.08511,4,70.47603448275862,28,61314
3.80903,-21.79997,0.99308,34.08511,4,70.37189655172415,28,61315
3.80838,-21.79915,0.99915,34.08511,4,70.26724137931035,28,61316
3.80774,-21.79997,1.00519,34.08511,4,70.16310344827586,28,61317
3.8071,-21.79915,1.01126,34.09629,4,70.05844827586208,28,61318
3.80645,-21.79997,1.01728,34.08511,4,69.9546551724138,28,61319
3.80581,-21.79997,1.02336,34.29752,4,69.84982758620689,28,61320
3.80517,-21.79997,1.02942,34.08511,4,69.74534482758621,28,61321
3.80452,-21.79997,1.03548,34.29752,4,69.64086206896552,28,61322
3.80388,-21.79997,1.0415,34.29752,4,69.53706896551725,28,61323
3.80259,-21.79915,1.04759,34.29752,4,69.43206896551723,28,61324
3.80195,-21.79915,1.05364,34.3087,4,69.32775862068966,28,61325
3.8013,-21.79997,1.0597,34.29752,4,69.22327586206897,28,61326
3.80066,-21.79915,1.06574,34.29752,4,69.11913793103449,28,61327
3.80002,-21.79915,1.07179,34.29752,4,69.0148275862069,28,61328
3.79937,-21.79997,1.07784,34.28634,4,68.91051724137931,28,61329
3.79937,-21.79915,1.0839,34.29752,4,68.80603448275863,28,61330
3.79809,-21.79997,1.08997,34.50992,4,68.70137931034483,28,61331
3.79809,-21.79997,1.09601,34.3087,4,68.59724137931035,28,61332
3.79744,-21.79997,1.10207,34.50992,4,68.49275862068966,28,61333
3.7968,-21.79915,1.10814,34.498740000000005,4,68.38810344827587,28,61334
3.79615,-21.79915,1.1142,34.50992,4,68.28362068965517,28,61335
3.79551,-21.79915,1.1202299999999998,34.50992,4,68.1796551724138,28,61336
3.79487,-21.79915,1.12628,34.50992,4,68.0753448275862,28,61337
3.79422,-21.79997,1.13234,34.50992,4,67.97086206896552,28,61338
3.79358,-21.79997,1.1384,34.50992,4,67.86637931034483,28,61339
3.79229,-21.79915,1.14446,34.50992,4,67.76189655172415,28,61340
3.79165,-21.79915,1.15051,34.498740000000005,4,67.65758620689657,28,61341
3.79165,-21.79915,1.15659,34.72232,4,67.55275862068966,28,61342
3.79101,-21.79915,1.16262,34.71114,4,67.44879310344828,28,61343
3.79036,-21.79997,1.16869,34.72232,4,67.34413793103448,28,61344
3.78972,-21.79915,1.17475,34.72232,4,67.23965517241379,28,61345
3.78907,-21.79997,1.18078,34.72232,4,67.13568965517243,28,61346
3.78843,-21.79997,1.18686,34.72232,4,67.03086206896552,28,61347
3.78779,-21.79997,1.1929,34.71114,4,66.92672413793103,28,61348
3.78714,-21.79997,1.19898,34.72232,4,66.82189655172415,28,61349
3.7865,-21.79915,1.20502,34.93473,4,66.71775862068965,28,61350
3.78586,-21.79915,1.21106,34.72232,4,66.61362068965518,28,61351
3.78521,-21.79915,1.21714,34.92355,4,66.50879310344828,28,61352
3.78457,-21.79915,1.22317,34.92355,4,66.40482758620689,28,61353
3.78393,-21.79997,1.22922,34.92355,4,66.30051724137931,28,61354
3.78328,-21.79915,1.2353,34.92355,4,66.19568965517243,28,61355
3.78264,-21.79915,1.24137,34.92355,4,66.09103448275863,28,61356
3.78199,-21.79915,1.2474,34.93473,4,65.98706896551725,28,61357
3.78135,-21.79997,1.25346,34.93473,4,65.88258620689656,28,61358
3.78071,-21.79997,1.2595299999999998,34.93473,4,65.77793103448278,28,61359
3.78006,-21.79997,1.26556,34.93473,4,65.67396551724138,28,61360
3.77942,-21.79997,1.27162,35.13595,4,65.5694827586207,28,61361
3.77878,-21.79997,1.27767,35.13595,4,65.46517241379311,28,61362
3.77813,-21.79915,1.28373,35.13595,4,65.36068965517241,28,61363
3.77749,-21.79915,1.2898,35.12477,4,65.25603448275862,28,61364
3.77685,-21.79915,1.29586,35.13595,4,65.15155172413793,28,61365
3.77685,-21.79915,1.30189,35.13595,4,65.04758620689655,28,61366
3.7762,-21.79915,1.30796,35.13595,4,64.94293103448275,28,61367
3.77556,-21.79915,1.31402,35.13595,4,64.83844827586206,28,61368
3.77491,-21.79997,1.32007,35.13595,4,64.73413793103448,28,61369
3.77427,-21.79997,1.32613,35.13595,4,64.6296551724138,28,61370
3.77363,-21.79997,1.33219,35.34835,4,64.52517241379311,28,61371
3.77298,-21.79915,1.33825,35.13595,4,64.42068965517242,28,61372
3.77234,-21.79915,1.34428,35.34835,4,64.31672413793103,28,61373
3.77105,-21.79915,1.35036,35.34835,4,64.21189655172414,28,61374
3.77041,-21.79997,1.3564200000000002,35.33717,4,64.10741379310346,28,61375
3.77041,-21.79915,1.36245,35.34835,4,64.00344827586207,28,61376
3.76977,-21.79915,1.3685200000000002,35.34835,4,63.89879310344828,28,61377
3.76912,-21.79997,1.37456,35.33717,4,63.7946551724138,28,61378
3.76848,-21.79997,1.38063,35.34835,4,63.69,28,61379
3.767830000000001,-21.79997,1.38667,35.33717,4,63.58586206896553,28,61380
3.76719,-21.79997,1.3927200000000002,35.33717,4,63.48155172413794,28,61381
3.76655,-21.79997,1.3988,35.560759999999995,4,63.37672413793104,28,61382
3.76655,-21.79915,1.40487,35.560759999999995,4,63.27206896551724,28,61383
3.76526,-21.79915,1.41089,35.57193,4,63.16827586206897,28,61384
3.76526,-21.79915,1.41696,35.560759999999995,4,63.06362068965517,28,61385
3.76397,-21.79997,1.423,35.560759999999995,4,62.959482758620695,28,61386
3.76397,-21.79997,1.42907,35.560759999999995,4,62.854827586206895,28,61387
3.76333,-21.79915,1.43513,35.560759999999995,4,62.75034482758621,28,61388
3.76269,-21.79915,1.44119,35.77316,4,62.64586206896553,28,61389
3.76204,-21.79915,1.44723,35.560759999999995,4,62.54172413793103,28,61390
3.7614,-21.79915,1.4533,35.77316,4,62.43706896551725,28,61391
3.76075,-21.79915,1.45936,35.77316,4,62.33258620689655,28,61392
3.76011,-21.79997,1.46541,35.77316,4,62.22827586206896,28,61393
3.75947,-21.79997,1.47145,35.77316,4,62.12413793103448,28,61394
3.75947,-21.79997,1.4775,35.77316,4,62.0198275862069,28,61395
3.75818,-21.79915,1.48357,35.77316,4,61.91517241379311,28,61396
3.75754,-21.79997,1.48961,35.77316,4,61.81103448275863,28,61397
3.75689,-21.79915,1.49566,35.77316,4,61.70672413793103,28,61398
3.75625,-21.79997,1.50174,35.9632,4,61.60189655172415,28,61399
3.75625,-21.79915,1.50778,35.76198,4,61.49775862068967,28,61400
3.75561,-21.79997,1.51386,35.77316,4,61.39293103448277,28,61401
3.75561,-21.79915,1.51991,35.97438,4,61.288620689655176,28,61402
3.75561,-21.79997,1.52596,35.97438,4,61.18431034482758,28,61403
3.75367,-21.79915,1.53201,35.97438,4,61.07999999999999,28,61404
3.75367,-21.79997,1.53809,35.97438,4,60.97517241379312,28,61405
3.75239,-21.79997,1.54411,35.97438,4,60.87137931034484,28,61406
3.75174,-21.79997,1.55017,35.98556,4,60.76689655172414,28,61407
3.7511,-21.79915,1.5562200000000002,35.97438,4,60.66258620689655,28,61408
3.75046,-21.79915,1.56228,35.97438,4,60.55810344827586,28,61409
3.75046,-21.79915,1.56833,35.97438,4,60.45379310344827,28,61410
3.74981,-21.79915,1.57439,35.97438,4,60.34931034482759,28,61411
3.74917,-21.79915,1.58045,36.18679,4,60.2448275862069,28,61412
3.74853,-21.79997,1.58651,36.17561,4,60.14034482758621,28,61413
3.74853,-21.79997,1.59257,36.17561,4,60.03586206896552,28,61414
3.74788,-21.79997,1.5986,36.17561,4,59.93189655172413,28,61415
3.74724,-21.79997,1.60468,36.18679,4,59.82706896551725,28,61416
3.74659,-21.79915,1.61073,36.17561,4,59.72275862068965,28,61417
3.74595,-21.79915,1.61678,36.18679,4,59.61844827586207,28,61418
3.74531,-21.79915,1.62285,36.18679,4,59.513793103448286,28,61419
3.74466,-21.79997,1.62891,36.18679,4,59.40931034482758,28,61420
3.74402,-21.79997,1.63496,36.17561,4,59.305,28,61421
3.74402,-21.79997,1.64101,36.38801,4,59.20068965517241,28,61422
3.74338,-21.79997,1.64705,36.38801,4,59.09655172413793,28,61423
3.74273,-21.79997,1.65314,36.39919,4,58.99155172413794,28,61424
3.74209,-21.79915,1.65917,36.38801,4,58.88758620689654,28,61425
3.74145,-21.79915,1.66523,36.38801,4,58.78310344827587,28,61426
3.7408,-21.79997,1.6712900000000002,36.39919,4,58.678620689655176,28,61427
3.74016,-21.79997,1.67736,36.38801,4,58.573965517241376,28,61428
3.73951,-21.79915,1.6833900000000002,36.38801,4,58.47,28,61429
3.73951,-21.79997,1.68947,36.39919,4,58.36517241379311,28,61430
3.73887,-21.79997,1.69552,36.39919,4,58.26086206896552,28,61431
3.73823,-21.79997,1.70158,36.39919,4,58.15637931034483,28,61432
3.73823,-21.79997,1.70763,36.39919,4,58.05206896551724,28,61433
3.73758,-21.79997,1.71368,36.60041,4,57.947758620689655,28,61434
3.73694,-21.79997,1.71973,36.60041,4,57.84344827586207,28,61435
3.7363,-21.79915,1.72578,36.60041,4,57.739137931034485,28,61436
3.73565,-21.79915,1.73185,36.60041,4,57.6344827586207,28,61437
3.73565,-21.79915,1.7378900000000002,36.60041,4,57.530344827586205,28,61438
3.73501,-21.79915,1.74395,36.60041,4,57.42586206896553,28,61439
3.73437,-21.79915,1.75,36.60041,4,57.32155172413794,28,61440
3.73372,-21.79915,1.75607,36.61159,4,57.21689655172414,28,61441
3.73308,-21.79915,1.7621,36.60041,4,57.11293103448276,28,61442
3.73243,-21.79997,1.76817,36.81282,4,57.00827586206896,28,61443
3.73243,-21.79997,1.77424,36.81282,4,56.90362068965519,28,61444
3.73179,-21.79997,1.78027,36.60041,4,56.7996551724138,28,61445
3.73115,-21.79915,1.78632,36.81282,4,56.69534482758621,28,61446
3.7305,-21.79997,1.7924,36.80164,4,56.59051724137932,28,61447
3.72986,-21.79997,1.79845,36.80164,4,56.48620689655173,28,61448
3.72922,-21.79997,1.8045,36.80164,4,56.38189655172414,28,61449
3.72922,-21.79997,1.81056,36.81282,4,56.277413793103456,28,61450
3.72857,-21.79997,1.81661,36.81282,4,56.17310344827587,28,61451
3.72793,-21.79997,1.82267,36.80164,4,56.068620689655184,28,61452
3.72793,-21.79915,1.82872,36.81282,4,55.96431034482759,28,61453
3.72729,-21.79915,1.8348,36.81282,4,55.85948275862069,28,61454
3.72664,-21.79915,1.84086,36.81282,4,55.755,28,61455
3.726,-21.79997,1.84691,36.81282,4,55.650689655172414,28,61456
3.72535,-21.79997,1.85296,37.01404,4,55.54637931034484,28,61457
3.72535,-21.79915,1.85899,36.81282,4,55.442413793103455,28,61458
3.72471,-21.79915,1.86505,37.00286,4,55.33793103448276,28,61459
3.72407,-21.79997,1.87111,37.01404,4,55.23344827586208,28,61460
3.72342,-21.79915,1.87718,37.01404,4,55.12879310344828,28,61461
3.72342,-21.79997,1.88324,37.02522,4,55.02431034482759,28,61462
3.72278,-21.79997,1.8893,37.01404,4,54.9198275862069,28,61463
3.72214,-21.79915,1.89534,37.01404,4,54.81568965517241,28,61464
3.72149,-21.79915,1.90139,37.01404,4,54.71137931034483,28,61465
3.72085,-21.79997,1.90744,37.01404,4,54.60706896551724,28,61466
3.72021,-21.79915,1.91352,37.22644,4,54.50224137931035,28,61467
3.72021,-21.79915,1.91957,37.01404,4,54.39793103448276,28,61468
3.71956,-21.79997,1.92562,37.23762,4,54.29362068965517,28,61469
3.71892,-21.79915,1.93167,37.22644,4,54.18931034482759,28,61470
3.71892,-21.79997,1.93775,37.22644,4,54.08448275862069,28,61471
3.71827,-21.79915,1.94379,37.22644,4,53.98034482758621,28,61472
3.71763,-21.79915,1.94983,37.22644,4,53.87620689655173,28,61473
3.71763,-21.79915,1.95589,37.22644,4,53.77172413793103,28,61474
3.71699,-21.79997,1.96194,37.23762,4,53.66741379310344,28,61475
3.71634,-21.79915,1.96799,37.22644,4,53.56310344827586,28,61476
3.71634,-21.79997,1.97405,37.22644,4,53.45862068965518,28,61477
3.7157,-21.79997,1.9801,37.22644,4,53.35431034482759,28,61478
3.71506,-21.79997,1.98615,37.23762,4,53.24999999999999,28,61479
3.71506,-21.79915,1.99222,37.43885,4,53.14534482758621,28,61480
3.71441,-21.79915,1.99827,37.43885,4,53.04103448275863,28,61481
3.71377,-21.79915,2.00434,37.45003,4,52.93637931034483,28,61482
3.713130000000001,-21.79915,2.01039,37.43885,4,52.83206896551725,28,61483
3.713130000000001,-21.79915,2.01646,37.43885,4,52.72741379310345,28,61484
3.71248,-21.79997,2.0224900000000003,37.43885,4,52.62344827586206,28,61485
3.71184,-21.79915,2.02854,37.43885,4,52.519137931034486,28,61486
3.71119,-21.79915,2.0346,37.43885,4,52.4146551724138,28,61487
3.71119,-21.79915,2.04068,37.43885,4,52.3098275862069,28,61488
3.71055,-21.79915,2.04671,37.43885,4,52.20586206896552,28,61489
3.70991,-21.79915,2.0527900000000003,37.43885,4,52.10103448275862,28,61490
3.70926,-21.79915,2.05885,37.64007,4,51.99655172413793,28,61491
3.70926,-21.79915,2.06488,37.65125,4,51.89258620689656,28,61492
3.70862,-21.79997,2.07093,37.65125,4,51.78827586206897,28,61493
3.707980000000001,-21.79915,2.077,37.43885,4,51.68362068965517,28,61494
3.707980000000001,-21.79915,2.08306,37.65125,4,51.57913793103448,28,61495
3.70733,-21.79997,2.08912,37.65125,4,51.4746551724138,28,61496
3.70669,-21.79915,2.09516,37.65125,4,51.37051724137931,28,61497
3.70669,-21.79997,2.10125,37.65125,4,51.265517241379314,28,61498
3.70605,-21.79997,2.10727,37.65125,4,51.16172413793104,28,61499
3.7054,-21.79997,2.11335,37.65125,4,51.05689655172414,28,61500
3.7054,-21.79997,2.11938,37.66243,4,50.95293103448276,28,61501
3.70476,-21.79997,2.12544,37.65125,4,50.84844827586207,28,61502
3.70476,-21.79997,2.1314900000000003,37.86365,4,50.74413793103448,28,61503
3.70411,-21.79915,2.13755,37.65125,4,50.63965517241379,28,61504
3.70347,-21.79915,2.14363,37.86365,4,50.5348275862069,28,61505
3.702830000000001,-21.79997,2.14966,37.86365,4,50.43086206896552,28,61506
3.702830000000001,-21.79915,2.15573,37.86365,4,50.32620689655173,28,61507
3.70218,-21.79997,2.16177,37.86365,4,50.222068965517245,28,61508
3.70154,-21.79997,2.16781,37.86365,4,50.117931034482766,28,61509
3.70154,-21.79997,2.1739,37.86365,4,50.01293103448276,28,61510
3.7009,-21.79997,2.17994,37.86365,4,49.90879310344828,28,61511
3.70025,-21.79915,2.18598,37.86365,4,49.8046551724138,28,61512
3.70025,-21.79915,2.19204,37.86365,4,49.70017241379311,28,61513
3.69961,-21.79997,2.1981,37.86365,4,49.59568965517241,28,61514
3.69897,-21.79915,2.20415,37.86365,4,49.49137931034483,28,61515
3.69897,-21.79915,2.21024,37.86365,4,49.38637931034482,28,61516
3.69832,-21.79915,2.21628,38.07606,4,49.28224137931036,28,61517
3.69768,-21.79915,2.22233,37.86365,4,49.17793103448277,28,61518
3.69768,-21.79997,2.22838,38.07606,4,49.07362068965517,28,61519
3.69703,-21.79997,2.23443,38.07606,4,48.96931034482758,28,61520
3.69703,-21.79997,2.2404900000000003,38.06488,4,48.8648275862069,28,61521
3.69639,-21.79915,2.24654,38.06488,4,48.76051724137932,28,61522
3.69575,-21.79997,2.2526,38.07606,4,48.65603448275862,28,61523
3.69575,-21.79997,2.25865,38.06488,4,48.55172413793104,28,61524
3.6951,-21.79915,2.26472,38.06488,4,48.44706896551724,28,61525
3.69446,-21.79915,2.27076,38.06488,4,48.34293103448276,28,61526
3.69446,-21.79915,2.27681,38.07606,4,48.23862068965519,28,61527
3.69382,-21.79915,2.2829,38.07606,4,48.13362068965517,28,61528
3.69382,-21.79915,2.28896,38.28846,4,48.02913793103448,28,61529
3.69317,-21.79997,2.29501,38.27728,4,47.924827586206895,28,61530
3.69317,-21.79915,2.30104,38.27728,4,47.82086206896552,28,61531
3.69253,-21.79915,2.3071,38.27728,4,47.71637931034483,28,61532
3.69189,-21.79997,2.31316,38.27728,4,47.611896551724136,28,61533
3.69189,-21.79997,2.31921,38.27728,4,47.50758620689655,28,61534
3.69124,-21.79997,2.3252900000000003,38.27728,4,47.40275862068965,28,61535
3.69124,-21.79997,2.33134,38.28846,4,47.29844827586207,28,61536
3.6906,-21.79997,2.33738,38.28846,4,47.19431034482759,28,61537
3.68995,-21.79997,2.34344,38.27728,4,47.089827586206894,28,61538
3.68995,-21.79997,2.34948,38.28846,4,46.98568965517242,28,61539
3.68931,-21.79915,2.35553,38.4785,4,46.88137931034483,28,61540
3.68867,-21.79915,2.36161,38.28846,4,46.77655172413793,28,61541
3.68867,-21.79997,2.36765,38.48968,4,46.67241379310346,28,61542
3.68802,-21.79915,2.37371,38.48968,4,46.56793103448276,28,61543
3.68802,-21.79997,2.37977,38.48968,4,46.46344827586207,28,61544
3.68738,-21.79997,2.3858200000000003,38.50086,4,46.35913793103448,28,61545
3.68738,-21.79997,2.3919,38.48968,4,46.25431034482759,28,61546
3.68674,-21.79915,2.39795,38.50086,4,46.150000000000006,28,61547
3.68674,-21.79997,2.404,38.48968,4,46.04568965517242,28,61548
3.68609,-21.79997,2.41004,38.48968,4,45.94155172413794,28,61549
3.68609,-21.79997,2.41611,38.48968,4,45.83689655172414,28,61550
3.68545,-21.79997,2.42217,38.48968,4,45.73241379310345,28,61551
3.68481,-21.79915,2.42821,38.48968,4,45.62827586206897,28,61552
3.68481,-21.79915,2.43425,38.48968,4,45.52413793103449,28,61553
3.68416,-21.79915,2.4403200000000003,38.50086,4,45.41948275862069,28,61554
3.68416,-21.79915,2.44639,38.69091,4,45.3148275862069,28,61555
3.68352,-21.79915,2.45243,38.69091,4,45.21068965517241,28,61556
3.68352,-21.79915,2.45848,38.69091,4,45.10637931034482,28,61557
3.68287,-21.79915,2.46455,38.702090000000005,4,45.00172413793104,28,61558
3.68223,-21.79997,2.4706200000000003,38.69091,4,44.89706896551724,28,61559
3.68223,-21.79997,2.47667,38.702090000000005,4,44.79275862068965,28,61560
3.68159,-21.79915,2.48273,38.69091,4,44.68827586206897,28,61561
3.68159,-21.79997,2.48878,38.702090000000005,4,44.58396551724138,28,61562
3.68094,-21.79997,2.4948200000000003,38.702090000000005,4,44.4798275862069,28,61563
3.68094,-21.79915,2.50088,38.702090000000005,4,44.37534482758621,28,61564
3.6803,-21.79915,2.50694,38.91449,4,44.27086206896552,28,61565
3.6803,-21.79997,2.5129900000000003,38.91449,4,44.16655172413793,28,61566
3.67966,-21.79997,2.51904,38.91449,4,44.06224137931035,28,61567
3.67901,-21.79915,2.52509,38.91449,4,43.95793103448276,28,61568
3.67901,-21.79997,2.53114,38.91449,4,43.85362068965517,28,61569
3.67837,-21.79915,2.5372,38.91449,4,43.74913793103449,28,61570
3.67837,-21.79915,2.54327,38.91449,4,43.64448275862069,28,61571
3.67773,-21.79915,2.5493200000000003,38.91449,4,43.5401724137931,28,61572
3.67773,-21.79915,2.55536,38.91449,4,43.43603448275863,28,61573
3.67708,-21.79997,2.56142,38.91449,4,43.33155172413793,28,61574
3.67708,-21.79997,2.5674900000000003,38.91449,4,43.22689655172414,28,61575
3.67644,-21.79915,2.57355,38.91449,4,43.122413793103455,28,61576
3.67644,-21.79997,2.57961,38.91449,4,43.01793103448276,28,61577
3.67644,-21.79997,2.58566,38.91449,4,42.913620689655176,28,61578
3.67579,-21.79997,2.59173,39.00392,4,42.80896551724138,28,61579
3.67515,-21.79915,2.59776,39.12689,4,42.705,28,61580
3.67515,-21.79915,2.60383,39.12689,4,42.60034482758621,28,61581
3.67451,-21.79915,2.60987,39.12689,4,42.496206896551726,28,61582
3.67451,-21.79915,2.61595,39.11571,4,42.39137931034482,28,61583
3.67386,-21.79915,2.62198,39.11571,4,42.28741379310345,28,61584
3.67386,-21.79915,2.62805,39.12689,4,42.18275862068966,28,61585
3.67322,-21.79997,2.63409,39.12689,4,42.078620689655175,28,61586
3.67322,-21.79915,2.64017,39.12689,4,41.97379310344828,28,61587
3.67322,-21.79915,2.64621,39.12689,4,41.8696551724138,28,61588
3.67258,-21.79997,2.65227,39.12689,4,41.7651724137931,28,61589
3.67193,-21.79997,2.6583,39.32812,4,41.661206896551725,28,61590
3.67193,-21.79997,2.66438,39.31694,4,41.55637931034483,28,61591
3.67129,-21.79997,2.67044,39.32812,4,41.45189655172414,28,61592
3.67129,-21.79997,2.6764900000000003,39.32812,4,41.34758620689655,28,61593
3.67129,-21.79915,2.68256,39.31694,4,41.24293103448276,28,61594
3.67065,-21.79997,2.68859,39.32812,4,41.13896551724138,28,61595
3.67065,-21.79915,2.69464,39.32812,4,41.03465517241379,28,61596
3.67,-21.79997,2.70072,39.32812,4,40.9298275862069,28,61597
3.67,-21.79915,2.70676,39.32812,4,40.82568965517242,28,61598
3.66936,-21.79915,2.7128,39.32812,4,40.72155172413793,28,61599
3.66936,-21.79997,2.71888,39.32812,4,40.61672413793104,28,61600
3.66871,-21.79997,2.72491,39.54052,4,40.51275862068966,28,61601
3.66871,-21.79915,2.73098,39.54052,4,40.40810344827586,28,61602
3.66807,-21.79997,2.73705,39.54052,4,40.30344827586208,28,61603
3.66807,-21.79997,2.74308,39.529340000000005,4,40.19948275862069,28,61604
3.66743,-21.79997,2.74914,39.529340000000005,4,40.095,28,61605
3.66743,-21.79915,2.75522,39.529340000000005,4,39.990172413793104,28,61606
3.66743,-21.79997,2.76128,39.529340000000005,4,39.88568965517241,28,61607
3.66678,-21.79915,2.76731,39.529340000000005,4,39.78172413793103,28,61608
3.66678,-21.79915,2.77338,39.54052,4,39.67706896551724,28,61609
3.66614,-21.79915,2.77942,39.54052,4,39.57293103448277,28,61610
3.66614,-21.79915,2.7855,39.54052,4,39.46810344827587,28,61611
3.66614,-21.79915,2.79153,39.529340000000005,4,39.364137931034485,28,61612
3.6655,-21.79915,2.79759,39.74174,4,39.259655172413794,28,61613
3.6655,-21.79997,2.80364,39.74174,4,39.155344827586205,28,61614
3.66485,-21.79997,2.80973,39.74174,4,39.05034482758621,28,61615
3.66485,-21.79997,2.81575,39.74174,4,38.94655172413793,28,61616
3.66421,-21.79997,2.8218,39.75292,4,38.84224137931034,28,61617
3.66421,-21.79997,2.82787,39.74174,4,38.73758620689656,28,61618
3.66421,-21.79997,2.83393,39.74174,4,38.63310344827586,28,61619
3.66357,-21.79915,2.83998,39.75292,4,38.52879310344827,28,61620
3.66357,-21.79915,2.84603,39.74174,4,38.4244827586207,28,61621
3.66357,-21.79915,2.85209,39.75292,4,38.32,28,61622
3.66292,-21.79915,2.85813,39.74174,4,38.21586206896552,28,61623
3.66292,-21.79997,2.8642,39.74174,4,38.11120689655173,28,61624
3.66292,-21.79915,2.8702400000000003,39.95415,4,38.00706896551724,28,61625
3.66228,-21.79997,2.8763,39.95415,4,37.90258620689655,28,61626
3.66228,-21.79997,2.88236,39.95415,4,37.79810344827587,28,61627
3.66163,-21.79915,2.88841,39.95415,4,37.69379310344828,28,61628
3.66163,-21.79997,2.89447,39.95415,4,37.58931034482759,28,61629
3.66099,-21.79997,2.90053,39.94297,4,37.4848275862069,28,61630
3.66099,-21.79997,2.90658,39.95415,4,37.38051724137932,28,61631
3.66099,-21.79915,2.91265,39.95415,4,37.27586206896552,28,61632
3.66035,-21.79915,2.91869,39.95415,4,37.17172413793104,28,61633
3.66035,-21.79997,2.92475,40.16655,4,37.067241379310346,28,61634
3.66035,-21.79915,2.93081,39.94297,4,36.962758620689655,28,61635
3.6597,-21.79997,2.93687,40.16655,4,36.85827586206897,28,61636
3.6597,-21.79915,2.94294,40.16655,4,36.75362068965517,28,61637
3.6597,-21.79915,2.94897,40.16655,4,36.649655172413794,28,61638
3.65906,-21.79997,2.95502,40.16655,4,36.545344827586206,28,61639
3.65842,-21.79997,2.9611,40.16655,4,36.44051724137932,28,61640
3.65842,-21.79997,2.96715,40.36777,4,36.33620689655172,28,61641
3.65842,-21.79915,2.97321,40.15537,4,36.23172413793104,28,61642
3.65777,-21.79997,2.97927,40.16655,4,36.12724137931035,28,61643
3.65777,-21.79997,2.9853,40.15537,4,36.023275862068964,28,61644
3.65777,-21.79997,2.99139,40.15537,4,35.91827586206897,28,61645
3.65713,-21.79915,2.99741,40.16655,4,35.81448275862069,28,61646
3.65713,-21.79997,3.00348,40.36777,4,35.7098275862069,28,61647
3.65713,-21.79915,3.00952,40.36777,4,35.60568965517241,28,61648
3.65649,-21.79915,3.01558,40.37895,4,35.50120689655173,28,61649
3.65649,-21.79915,3.02163,40.36777,4,35.39689655172414,28,61650
3.65649,-21.79915,3.0277,40.36777,4,35.29224137931035,28,61651
3.65584,-21.79915,3.03377,40.36777,4,35.187586206896555,28,61652
3.65584,-21.79915,3.0398,40.37895,4,35.08362068965518,28,61653
3.65584,-21.79915,3.04588,40.36777,4,34.978793103448275,28,61654
3.6552,-21.79915,3.05193,40.59136,4,34.874482758620694,28,61655
3.6552,-21.79997,3.05799,40.58018,4,34.77,28,61656
3.6552,-21.79997,3.0640400000000003,40.58018,4,34.665689655172415,28,61657
3.6552,-21.79915,3.0701,40.58018,4,34.561206896551724,28,61658
3.65455,-21.79915,3.07614,40.58018,4,34.457068965517244,28,61659
3.65455,-21.79915,3.0822,40.58018,4,34.35258620689656,28,61660
3.65391,-21.79997,3.0882400000000003,40.58018,4,34.24844827586207,28,61661
3.65391,-21.79997,3.09431,40.59136,4,34.143793103448274,28,61662
3.65391,-21.79915,3.10038,40.58018,4,34.03913793103449,28,61663
3.65327,-21.79915,3.10641,40.79258,4,33.935172413793104,28,61664
3.65327,-21.79915,3.11247,40.79258,4,33.83068965517242,28,61665
3.65327,-21.79915,3.11852,40.79258,4,33.726379310344825,28,61666
3.65262,-21.79915,3.12459,40.79258,4,33.62172413793103,28,61667
3.65262,-21.79915,3.13064,40.79258,4,33.51741379310345,28,61668
3.65262,-21.79915,3.13668,40.79258,4,33.413275862068964,28,61669
3.65198,-21.79997,3.14277,40.79258,4,33.30827586206897,28,61670
3.65198,-21.79997,3.14881,40.79258,4,33.20413793103448,28,61671
3.65198,-21.79915,3.15486,40.79258,4,33.09982758620689,28,61672
3.65134,-21.79915,3.16091,40.9938,4,32.99551724137932,28,61673
3.65134,-21.79915,3.16697,40.79258,4,32.89103448275862,28,61674
3.65134,-21.79915,3.1730400000000003,41.00498,4,32.78637931034483,28,61675
3.65069,-21.79915,3.1790700000000003,41.00498,4,32.68241379310345,28,61676
3.65069,-21.79915,3.18514,40.9938,4,32.57775862068966,28,61677
3.65005,-21.79915,3.19121,41.00498,4,32.473103448275864,28,61678
3.65005,-21.79915,3.19726,40.9938,4,32.36879310344828,28,61679
3.65005,-21.79915,3.20332,41.00498,4,32.264310344827585,28,61680
3.64941,-21.79915,3.20935,40.9938,4,32.16034482758621,28,61681
3.64941,-21.79997,3.21542,41.20621,4,32.055689655172415,28,61682
3.64876,-21.79997,3.22147,41.20621,4,31.95137931034483,28,61683
3.64876,-21.79997,3.22753,41.20621,4,31.846896551724143,28,61684
3.64876,-21.79915,3.23358,41.20621,4,31.74258620689656,28,61685
3.64812,-21.79915,3.23964,41.21739,4,31.638103448275864,28,61686
3.64812,-21.79915,3.24571,41.21739,4,31.533448275862074,28,61687
3.64747,-21.79915,3.2517400000000003,41.20621,4,31.429482758620686,28,61688
3.64747,-21.79997,3.2578,41.21739,4,31.325000000000003,28,61689
3.646830000000001,-21.79997,3.2638700000000003,41.20621,4,31.220344827586203,28,61690
3.646830000000001,-21.79997,3.26993,41.20621,4,31.11586206896552,28,61691
3.646830000000001,-21.79997,3.27598,41.42979,4,31.01155172413793,28,61692
3.64619,-21.79915,3.28202,41.41861,4,30.90741379310345,28,61693
3.64619,-21.79997,3.2881,41.41861,4,30.80258620689656,28,61694
3.64619,-21.79997,3.2941199999999995,41.41861,4,30.698793103448285,28,61695
3.64554,-21.79915,3.30019,41.41861,4,30.594137931034485,28,61696
3.64554,-21.79915,3.30625,41.41861,4,30.4896551724138,28,61697
3.64554,-21.79915,3.31232,41.41861,4,30.385,28,61698
3.6449,-21.79915,3.31839,41.63101,4,30.28034482758621,28,61699
3.6449,-21.79915,3.3244300000000004,41.63101,4,30.17620689655172,28,61700
3.6449,-21.79915,3.33049,41.63101,4,30.071724137931035,28,61701
3.64426,-21.79997,3.33651,41.63101,4,29.96793103448276,28,61702
3.64426,-21.79997,3.3425800000000003,41.63101,4,29.86327586206896,28,61703
3.64361,-21.79997,3.3486300000000004,41.61983,4,29.75896551724137,28,61704
3.64361,-21.79997,3.35468,41.63101,4,29.6546551724138,28,61705
3.64297,-21.79997,3.36076,41.63101,4,29.5498275862069,28,61706
3.64297,-21.79915,3.36679,41.63101,4,29.44586206896552,28,61707
3.64297,-21.79915,3.37284,41.832240000000006,4,29.341551724137933,28,61708
3.64233,-21.79915,3.37892,41.832240000000006,4,29.23672413793104,28,61709
3.64233,-21.79997,3.38496,41.832240000000006,4,29.132586206896555,28,61710
3.641680000000001,-21.79915,3.39102,41.84342,4,29.028103448275864,28,61711
3.641680000000001,-21.79915,3.3970800000000003,41.84342,4,28.92362068965517,28,61712
3.64104,-21.79915,3.40312,41.832240000000006,4,28.81948275862069,28,61713
3.64104,-21.79915,3.40921,41.84342,4,28.714482758620697,28,61714
3.64039,-21.79997,3.41525,41.84342,4,28.61034482758621,28,61715
3.64039,-21.79915,3.42129,42.05582,4,28.506206896551728,28,61716
3.64039,-21.79915,3.42737,42.04464,4,28.40137931034484,28,61717
3.63975,-21.79915,3.43341,42.04464,4,28.29724137931035,28,61718
3.63975,-21.79915,3.43947,42.04464,4,28.192758620689656,28,61719
3.63911,-21.79915,3.44553,42.05582,4,28.08827586206896,28,61720
3.63911,-21.79915,3.45159,42.04464,4,27.98379310344828,28,61721
3.63846,-21.79997,3.45764,42.24586,4,27.87948275862069,28,61722
3.63846,-21.79915,3.46369,42.04464,4,27.775172413793104,28,61723
3.63782,-21.79915,3.46975,42.25704,4,27.670689655172417,28,61724
3.63782,-21.79997,3.47581,42.25704,4,27.566206896551726,28,61725
3.63718,-21.79915,3.4818800000000003,42.25704,4,27.46155172413793,28,61726
3.63718,-21.79915,3.4879,42.25704,4,27.357758620689665,28,61727
3.636530000000001,-21.79997,3.49396,42.25704,4,27.253275862068968,28,61728
3.636530000000001,-21.79997,3.50001,42.24586,4,27.14896551724138,28,61729
3.63589,-21.79997,3.50606,42.46945,4,27.04465517241379,28,61730
3.63589,-21.79915,3.5121300000000004,42.25704,4,26.94,28,61731
3.63525,-21.79915,3.51819,42.46945,4,26.83551724137931,28,61732
3.63525,-21.79915,3.5242400000000003,42.46945,4,26.73120689655173,28,61733
3.63525,-21.79997,3.53032,42.48063,4,26.626379310344827,28,61734
3.6346,-21.79915,3.53635,42.46945,4,26.52241379310345,28,61735
3.6346,-21.79997,3.5424300000000004,42.46945,4,26.417586206896548,28,61736
3.63396,-21.79997,3.54845,42.45827,4,26.313793103448283,28,61737
3.63396,-21.79997,3.55453,42.67067,4,26.20896551724138,28,61738
3.63331,-21.79997,3.56057,42.67067,4,26.104827586206905,28,61739
3.63331,-21.79997,3.56664,42.67067,4,26.000172413793106,28,61740
3.63267,-21.79915,3.57268,42.67067,4,25.896034482758623,28,61741
3.63267,-21.79915,3.57876,42.68185,4,25.791206896551728,28,61742
3.63203,-21.79915,3.58481,42.68185,4,25.68689655172414,28,61743
3.63203,-21.79997,3.59087,42.68185,4,25.582413793103456,28,61744
3.631380000000001,-21.79997,3.5969,42.87189,4,25.478448275862064,28,61745
3.631380000000001,-21.79997,3.60296,42.88307,4,25.37396551724138,28,61746
3.63074,-21.79997,3.60904,42.88307,4,25.26913793103449,28,61747
3.63074,-21.79997,3.61508,42.88307,4,25.165000000000006,28,61748
3.6301,-21.79997,3.62112,42.88307,4,25.06086206896552,28,61749
3.6301,-21.79915,3.62718,42.88307,4,24.95637931034483,28,61750
3.62945,-21.79915,3.63323,43.09548,4,24.85206896551724,28,61751
3.62945,-21.79915,3.63929,42.88307,4,24.74758620689656,28,61752
3.62881,-21.79915,3.64535,43.09548,4,24.643103448275863,28,61753
3.62817,-21.79915,3.65141,43.09548,4,24.53862068965518,28,61754
3.62817,-21.79915,3.657480000000001,43.0843,4,24.43396551724137,28,61755
3.62752,-21.79997,3.66352,43.09548,4,24.329827586206896,28,61756
