Repository: uw-mad-dash/Battery-SoC-Estimation

## Data
The [LiPo 5450 mAh cell](https://maxamps.com/products/lipo-5450-1s-3-7v-battery) data can be found in <em>data</em> directory 👀. We collected 48 discharging-charging cycles for CRates 1, 2, 3, and 4. The measurements were recorded at 1 second rate. To understand data better, we provided a [Jupyter](https://jupyter.org/) notebook <em>data_visualization.ipynb</em> in <em>notebooks</em> directory. We used [Jupyter Dash](https://github.com/plotly/jupyter-dash) library which allows to create interactive plots. Names of the columns in the csv files containing data should be self-explanatory, except column 'AhStep [Ah]'. This column represents the cell capacity in Ah.

File: data/CRate4_Cycle3.csv (part 1 of 4)
Voltage [V],Current [A],AhStep [Ah],TempBottom [C],CRate [-],SOC [%],Cycle [-],Time [s]
4.0111300000000005,21.79915,0.00606,30.73138,4,88.55965517241378,3,4580
4.0034,21.79915,0.01214,30.7202,4,88.4548275862069,3,4581
3.99761,21.79915,0.01818,30.7202,4,88.35068965517242,3,4582
3.99246,21.79997,0.02423,30.73138,4,88.2463793103448,3,4583
3.98731,21.79997,0.0303,30.73138,4,88.14172413793102,3,4584
3.9841,21.79997,0.03633,30.73138,4,88.03775862068964,3,4585
3.98088,21.79915,0.04239,30.7202,4,87.93327586206895,3,4586
3.97766,21.79915,0.04845,30.94378,4,87.82879310344826,3,4587
3.97508,21.79915,0.0545,30.73138,4,87.72448275862068,3,4588
3.97187,21.79915,0.06055,30.9326,4,87.6201724137931,3,4589
3.96994,21.79997,0.06663,30.9326,4,87.5153448275862,3,4590
3.96736,21.79997,0.07267,30.94378,4,87.41120689655172,3,4591
3.96479,21.79997,0.07873,30.9326,4,87.30672413793103,3,4592
3.96286,21.79915,0.0848,30.9326,4,87.20206896551723,3,4593
3.96092,21.79915,0.09084,30.9326,4,87.09793103448276,3,4594
3.95835,21.79997,0.0969,30.9326,4,86.99344827586206,3,4595
3.95642,21.79997,0.10297,30.9326,4,86.88879310344826,3,4596
3.95449,21.79997,0.10901,31.14501,4,86.78465517241379,3,4597
3.9532,21.79997,0.11507,31.14501,4,86.68017241379309,3,4598
3.95127,21.79915,0.12112,31.15619,4,86.57586206896549,3,4599
3.949980000000001,21.79915,0.12718,31.14501,4,86.47137931034482,3,4600
3.94805,21.79915,0.13324,31.14501,4,86.36689655172412,3,4601
3.94612,21.79997,0.1393,31.14501,4,86.26241379310343,3,4602
3.944830000000001,21.79997,0.14535,31.35741,4,86.15810344827587,3,4603
3.94355,21.79997,0.1514,31.35741,4,86.05379310344827,3,4604
3.94226,21.79915,0.15747,31.35741,4,85.94913793103447,3,4605
3.94033,21.79915,0.1635,31.35741,4,85.8451724137931,3,4606
3.93904,21.79915,0.16958,31.35741,4,85.7403448275862,3,4607
3.93711,21.79997,0.17561,31.35741,4,85.63637931034482,3,4608
3.93582,21.79997,0.18169,31.35741,4,85.53155172413793,3,4609
3.93454,21.79915,0.18773,31.56981,4,85.42741379310344,3,4610
3.93325,21.79915,0.19377,31.55863,4,85.32327586206895,3,4611
3.93196,21.79915,0.19985,31.56981,4,85.21844827586206,3,4612
3.93003,21.79997,0.2059099999999999,31.56981,4,85.11396551724137,3,4613
3.92874,21.79997,0.21195,31.56981,4,85.0098275862069,3,4614
3.92746,21.79915,0.218,31.771040000000003,4,84.9055172413793,3,4615
3.92617,21.79915,0.22407,31.771040000000003,4,84.8008620689655,3,4616
3.92424,21.79915,0.23012,31.78222,4,84.69655172413792,3,4617
3.92359,21.79997,0.23617,31.771040000000003,4,84.59224137931032,3,4618
3.92231,21.79997,0.24224,31.771040000000003,4,84.48758620689655,3,4619
3.92102,21.79915,0.24827,31.771040000000003,4,84.38362068965516,3,4620
3.91909,21.79915,0.25433,31.98344,4,84.27913793103447,3,4621
3.9178,21.79915,0.2604,31.98344,4,84.17448275862068,3,4622
3.91587,21.79997,0.26645,31.98344,4,84.0701724137931,3,4623
3.91523,21.79997,0.27252,31.98344,4,83.9655172413793,3,4624
3.91394,21.79915,0.27856,31.98344,4,83.86137931034482,3,4625
3.91201,21.79915,0.28462,31.98344,4,83.75689655172413,3,4626
3.91072,21.79997,0.29067,31.98344,4,83.65258620689656,3,4627
3.90943,21.79997,0.29674,32.20702,4,83.54793103448276,3,4628
3.90815,21.79997,0.30278,32.20702,4,83.44379310344827,3,4629
3.90686,21.79915,0.30885,32.195840000000004,4,83.33913793103447,3,4630
3.90493,21.79915,0.31489,32.195840000000004,4,83.23499999999999,3,4631
3.90364,21.79997,0.3209599999999999,32.195840000000004,4,83.13034482758619,3,4632
3.90235,21.79997,0.3270099999999999,32.195840000000004,4,83.02603448275862,3,4633
3.90107,21.79915,0.33304,32.195840000000004,4,82.92206896551724,3,4634
3.89978,21.79915,0.33912,32.26292,4,82.81724137931033,3,4635
3.89849,21.79915,0.34517,32.40825,4,82.71293103448275,3,4636
3.8972,21.79997,0.35123,32.40825,4,82.60844827586206,3,4637
3.89592,21.79997,0.35727,32.41943,4,82.50431034482759,3,4638
3.89463,21.79915,0.36335,32.40825,4,82.39948275862069,3,4639
3.89334,21.79915,0.36938,32.40825,4,82.2955172413793,3,4640
3.89206,21.79915,0.37544,32.40825,4,82.19103448275861,3,4641
3.89077,21.79997,0.3815,32.40825,4,82.08655172413792,3,4642
3.88948,21.79997,0.38756,32.40825,4,81.98206896551724,3,4643
3.88819,21.79997,0.39361,32.40825,4,81.87775862068965,3,4644
3.88691,21.79915,0.3996699999999999,32.41943,4,81.77327586206896,3,4645
3.88562,21.79915,0.40575,32.40825,4,81.66844827586206,3,4646
3.88433,21.79915,0.41181,32.40825,4,81.56396551724137,3,4647
3.88369,21.79997,0.41784,32.39707,4,81.46,3,4648
3.8824,21.79997,0.42389,32.40825,4,81.35568965517241,3,4649
3.88111,21.79915,0.42995,32.40825,4,81.25120689655172,3,4650
3.87983,21.79915,0.4360199999999999,32.62065,4,81.14655172413792,3,4651
3.87918,21.79915,0.44206,32.62065,4,81.04241379310344,3,4652
3.8779,21.79915,0.44813,32.62065,4,80.93775862068965,3,4653
3.87661,21.79997,0.45416,32.60947,4,80.83379310344827,3,4654
3.87532,21.79997,0.46023,32.62065,4,80.72913793103447,3,4655
3.87468,21.79997,0.46629,32.60947,4,80.62465517241378,3,4656
3.87339,21.79997,0.4723199999999999,32.62065,4,80.5206896551724,3,4657
3.87275,21.79997,0.4784,32.60947,4,80.41586206896551,3,4658
3.87146,21.79915,0.48444,32.62065,4,80.31172413793102,3,4659
3.87082,21.79915,0.49048,32.62065,4,80.20758620689655,3,4660
3.86953,21.79915,0.49655,32.62065,4,80.10293103448275,3,4661
3.86888,21.79915,0.50262,32.62065,4,79.99827586206895,3,4662
3.8676,21.79915,0.50868,32.62065,4,79.89379310344826,3,4663
3.86695,21.79997,0.51472,32.60947,4,79.78965517241379,3,4664
3.86567,21.79997,0.52079,32.62065,4,79.68499999999999,3,4665
3.86438,21.79997,0.52683,32.60947,4,79.5808620689655,3,4666
3.86374,21.79997,0.5329,32.62065,4,79.47620689655173,3,4667
3.86309,21.79997,0.53895,32.62065,4,79.37189655172413,3,4668
3.8618,21.79997,0.54502,32.62065,4,79.26724137931033,3,4669
3.86116,21.79915,0.55106,32.62065,4,79.16310344827586,3,4670
3.86052,21.79997,0.5571,32.60947,4,79.05896551724136,3,4671
3.85923,21.79915,0.56316,32.60947,4,78.95448275862068,3,4672
3.85859,21.79997,0.56921,32.60947,4,78.85017241379309,3,4673
3.85794,21.79915,0.57527,32.62065,4,78.74568965517241,3,4674
3.8573,21.79915,0.58134,32.60947,4,78.64103448275861,3,4675
3.85601,21.79915,0.58739,32.62065,4,78.53672413793102,3,4676
3.85537,21.79915,0.59344,32.60947,4,78.43241379310344,3,4677
3.85472,21.79915,0.59949,32.62065,4,78.32810344827584,3,4678
3.85408,21.79915,0.60556,32.62065,4,78.22344827586207,3,4679
3.85279,21.79915,0.6116199999999999,32.62065,4,78.11896551724136,3,4680
3.85215,21.79915,0.61765,32.62065,4,78.01499999999999,3,4681
3.85151,21.79915,0.6237199999999999,32.598290000000006,4,77.91034482758621,3,4682
3.85086,21.79915,0.6297699999999999,32.62065,4,77.80603448275862,3,4683
3.85022,21.79915,0.63583,32.62065,4,77.70155172413791,3,4684
3.84958,21.79915,0.6419,32.62065,4,77.59689655172413,3,4685
3.84829,21.79915,0.64793,32.62065,4,77.49293103448275,3,4686
3.84764,21.79915,0.65398,32.60947,4,77.38862068965516,3,4687
3.847,21.79915,0.66004,32.62065,4,77.28413793103448,3,4688
3.84636,21.79915,0.6661,32.62065,4,77.17965517241379,3,4689
3.84571,21.79915,0.6721600000000001,32.62065,4,77.0751724137931,3,4690
3.844430000000001,21.79915,0.6782199999999999,32.60947,4,76.97068965517241,3,4691
3.84378,21.79915,0.6842600000000001,32.60947,4,76.86655172413792,3,4692
3.84314,21.79915,0.6903199999999999,32.62065,4,76.76206896551724,3,4693
3.8425,21.79915,0.69639,32.62065,4,76.65741379310344,3,4694
3.84185,21.79997,0.70245,32.62065,4,76.55293103448275,3,4695
3.84121,21.79997,0.7085,32.62065,4,76.44862068965516,3,4696
3.84056,21.79915,0.71455,32.62065,4,76.34431034482758,3,4697
3.839280000000001,21.79997,0.7206199999999999,32.62065,4,76.23965517241378,3,4698
3.83863,21.79997,0.72664,32.60947,4,76.13586206896551,3,4699
3.83799,21.79997,0.7327100000000001,32.62065,4,76.03120689655172,3,4700
3.83735,21.79915,0.7387699999999999,32.62065,4,75.92672413793103,3,4701
3.8367,21.79997,0.74484,32.60947,4,75.82206896551723,3,4702
3.83606,21.79997,0.75088,32.62065,4,75.71793103448276,3,4703
3.83542,21.79997,0.75695,32.62065,4,75.61327586206896,3,4704
3.834130000000001,21.79915,0.763,32.60947,4,75.50896551724138,3,4705
3.83348,21.79915,0.7690600000000001,32.63183,4,75.40448275862067,3,4706
3.83284,21.79915,0.77512,32.60947,4,75.29999999999998,3,4707
3.8322,21.79915,0.7811600000000001,32.60947,4,75.19586206896551,3,4708
3.83155,21.79915,0.78722,32.62065,4,75.0913793103448,3,4709
3.83091,21.79915,0.79325,32.62065,4,74.98741379310344,3,4710
3.83027,21.79997,0.7993399999999999,32.62065,4,74.88241379310344,3,4711
3.82962,21.79997,0.80537,32.62065,4,74.77844827586206,3,4712
3.82834,21.79997,0.81145,32.62065,4,74.67362068965517,3,4713
3.82834,21.79997,0.8174899999999999,32.62065,4,74.56948275862068,3,4714
3.82705,21.79915,0.8235600000000001,32.821870000000004,4,74.4648275862069,3,4715
3.8264,21.79915,0.8296100000000001,32.60947,4,74.3605172413793,3,4716
3.82576,21.79915,0.8356600000000001,32.62065,4,74.25620689655172,3,4717
3.82512,21.79997,0.84172,32.60947,4,74.15172413793104,3,4718
3.82447,21.79997,0.8477600000000001,32.62065,4,74.04758620689654,3,4719
3.823830000000001,21.79997,0.8538100000000001,32.62065,4,73.94327586206896,3,4720
3.82254,21.79997,0.8598600000000001,32.60947,4,73.83896551724136,3,4721
3.8219,21.79997,0.86593,32.62065,4,73.73431034482759,3,4722
3.82126,21.79915,0.8720100000000001,32.821870000000004,4,73.62948275862067,3,4723
3.82061,21.79915,0.8780399999999999,32.62065,4,73.5255172413793,3,4724
3.81997,21.79915,0.8841,32.62065,4,73.42103448275861,3,4725
3.81932,21.79915,0.8901399999999999,32.821870000000004,4,73.31689655172413,3,4726
3.81868,21.79915,0.8962200000000001,32.83305,4,73.21206896551722,3,4727
3.81804,21.79997,0.90229,32.83305,4,73.10741379310345,3,4728
3.81739,21.79997,0.90831,32.821870000000004,4,73.00362068965516,3,4729
3.81675,21.79997,0.91436,32.821870000000004,4,72.89931034482757,3,4730
3.81611,21.79997,0.92044,32.83305,4,72.79448275862067,3,4731
3.81546,21.79997,0.92649,32.83305,4,72.69017241379309,3,4732
3.81482,21.79915,0.93257,32.821870000000004,4,72.58534482758618,3,4733
3.81418,21.79915,0.93862,32.821870000000004,4,72.48103448275862,3,4734
3.81353,21.79997,0.94465,32.821870000000004,4,72.37706896551722,3,4735
3.81225,21.79997,0.95071,32.83305,4,72.27258620689655,3,4736
3.81225,21.79915,0.95678,32.83305,4,72.16793103448275,3,4737
3.81096,21.79915,0.96282,32.821870000000004,4,72.06379310344828,3,4738
3.81096,21.79915,0.96887,32.821870000000004,4,71.95948275862068,3,4739
3.81031,21.79915,0.97495,32.821870000000004,4,71.85465517241379,3,4740
3.80967,21.79997,0.981,32.83305,4,71.75034482758619,3,4741
3.80903,21.79915,0.98703,33.01192,4,71.64637931034481,3,4742
3.80774,21.79915,0.9931,33.034279999999995,4,71.54172413793101,3,4743
3.8071,21.79997,0.99918,33.034279999999995,4,71.43689655172413,3,4744
3.8071,21.79997,1.00521,33.034279999999995,4,71.33293103448275,3,4745
3.80581,21.79997,1.01125,33.034279999999995,4,71.22879310344827,3,4746
3.80517,21.79997,1.01734,33.04546,4,71.12379310344826,3,4747
3.80452,21.79997,1.02339,33.04546,4,71.01948275862068,3,4748
3.80388,21.79997,1.02944,33.034279999999995,4,70.9151724137931,3,4749
3.80323,21.79915,1.03547,33.034279999999995,4,70.81120689655171,3,4750
3.80259,21.79915,1.04155,33.034279999999995,4,70.70637931034481,3,4751
3.80195,21.79915,1.0476,33.034279999999995,4,70.60206896551723,3,4752
3.8013,21.79915,1.05366,33.034279999999995,4,70.49758620689654,3,4753
3.80066,21.79915,1.05971,33.034279999999995,4,70.39327586206896,3,4754
3.80002,21.79997,1.06578,33.05663,4,70.28862068965516,3,4755
3.79937,21.79997,1.07181,33.24668,4,70.18465517241378,3,4756
3.79873,21.79997,1.07787,33.24668,4,70.0801724137931,3,4757
3.79809,21.79997,1.08395,33.24668,4,69.9753448275862,3,4758
3.79744,21.79997,1.08997,33.24668,4,69.87155172413792,3,4759
3.7968,21.79997,1.09606,33.24668,4,69.76655172413791,3,4760
3.79615,21.79915,1.10209,33.25786,4,69.66258620689655,3,4761
3.79551,21.79915,1.10816,33.24668,4,69.55793103448275,3,4762
3.79487,21.79915,1.11419,33.24668,4,69.45396551724137,3,4763
3.79422,21.79915,1.12027,33.4479,4,69.34913793103446,3,4764
3.79358,21.79997,1.12632,33.4479,4,69.2448275862069,3,4765
3.79294,21.79997,1.13239,33.4479,4,69.1401724137931,3,4766
3.79229,21.79997,1.13842,33.4479,4,69.0362068965517,3,4767
3.79165,21.79997,1.14448,33.4479,4,68.93172413793103,3,4768
3.79101,21.79915,1.15054,33.45908,4,68.82724137931034,3,4769
3.79036,21.79915,1.15659,33.4479,4,68.72293103448274,3,4770
3.78972,21.79915,1.16267,33.4479,4,68.61810344827585,3,4771
3.78907,21.79997,1.16871,33.4479,4,68.51396551724136,3,4772
3.78843,21.79997,1.17477,33.4479,4,68.40948275862068,3,4773
3.78779,21.79997,1.1808299999999998,33.66031,4,68.30499999999999,3,4774
3.78714,21.79915,1.18688,33.45908,4,68.20068965517241,3,4775
3.7865,21.79915,1.19292,33.66031,4,68.09655172413792,3,4776
3.78586,21.79915,1.19897,33.66031,4,67.99224137931033,3,4777
3.78521,21.79997,1.20504,33.66031,4,67.88758620689656,3,4778
3.78457,21.79997,1.2111,33.66031,4,67.78310344827585,3,4779
3.78393,21.79915,1.21715,33.66031,4,67.67879310344827,3,4780
3.78328,21.79997,1.22321,33.66031,4,67.57431034482758,3,4781
3.78264,21.79997,1.22925,33.66031,4,67.47017241379311,3,4782
3.78199,21.79997,1.2353,33.66031,4,67.36586206896551,3,4783
3.78135,21.79997,1.24136,33.87271,4,67.26137931034482,3,4784
3.78071,21.79915,1.24741,33.87271,4,67.15706896551724,3,4785
3.78006,21.79915,1.25347,33.87271,4,67.05258620689654,3,4786
3.77942,21.79915,1.25954,33.87271,4,66.94793103448274,3,4787
3.77942,21.79915,1.26562,33.87271,4,66.84310344827585,3,4788
3.77878,21.79915,1.27165,33.87271,4,66.73913793103448,3,4789
3.77813,21.79915,1.27771,33.87271,4,66.63465517241379,3,4790
3.77749,21.79997,1.28378,33.87271,4,66.52999999999999,3,4791
3.77685,21.79997,1.28982,33.87271,4,66.42586206896551,3,4792
3.7762,21.79997,1.29586,33.87271,4,66.32172413793101,3,4793
3.77556,21.79997,1.30191,33.92861,4,66.21741379310343,3,4794
3.77491,21.79997,1.30797,34.07393,4,66.11293103448274,3,4795
3.77427,21.79915,1.31404,34.07393,4,66.00827586206896,3,4796
3.77363,21.79915,1.32008,34.07393,4,65.90413793103447,3,4797
3.77298,21.79915,1.32616,34.08511,4,65.79931034482759,3,4798
3.77234,21.79915,1.33219,34.08511,4,65.6953448275862,3,4799
3.7717,21.79915,1.33827,34.08511,4,65.59051724137929,3,4800
3.77105,21.79915,1.3443200000000002,34.08511,4,65.4862068965517,3,4801
3.77041,21.79997,1.35038,34.29752,4,65.38172413793102,3,4802
3.76977,21.79997,1.35644,34.29752,4,65.27724137931034,3,4803
3.76912,21.79997,1.36249,34.29752,4,65.17293103448274,3,4804
3.76912,21.79997,1.3685200000000002,34.29752,4,65.06896551724137,3,4805
3.76848,21.79997,1.3746200000000002,34.28634,4,64.96379310344827,3,4806
3.767830000000001,21.79915,1.38067,34.29752,4,64.85948275862067,3,4807
3.76719,21.79915,1.38669,34.29752,4,64.7556896551724,3,4808
3.76655,21.79915,1.39277,34.29752,4,64.65086206896551,3,4809
3.7659,21.79915,1.3988,34.42049,4,64.54689655172412,3,4810
3.76526,21.79997,1.40487,34.498740000000005,4,64.44224137931033,3,4811
3.76462,21.79997,1.41094,34.498740000000005,4,64.33758620689653,3,4812
3.76397,21.79915,1.41699,34.28634,4,64.23327586206895,3,4813
3.76333,21.79997,1.42304,34.50992,4,64.12896551724137,3,4814
3.76269,21.79997,1.42911,34.498740000000005,4,64.02431034482757,3,4815
3.76204,21.79997,1.43515,34.498740000000005,4,63.92017241379309,3,4816
3.7614,21.79997,1.44119,34.498740000000005,4,63.81603448275862,3,4817
3.76075,21.79997,1.44728,34.498740000000005,4,63.71103448275861,3,4818
3.76011,21.79997,1.4533,34.50992,4,63.60724137931034,3,4819
3.75947,21.79997,1.45936,34.498740000000005,4,63.50275862068964,3,4820
3.75947,21.79997,1.46543,34.71114,4,63.39810344827585,3,4821
3.75882,21.79997,1.47147,34.71114,4,63.29396551724137,3,4822
3.75818,21.79997,1.47753,34.72232,4,63.18948275862069,3,4823
3.75754,21.79997,1.4836,34.72232,4,63.084827586206885,3,4824
3.75689,21.79915,1.48964,34.72232,4,62.9806896551724,3,4825
3.75625,21.79915,1.49569,34.71114,4,62.87637931034482,3,4826
3.75561,21.79915,1.50177,34.72232,4,62.77155172413793,3,4827
3.75561,21.79915,1.5078200000000002,34.71114,4,62.66724137931034,3,4828
3.75496,21.79915,1.51386,34.71114,4,62.563103448275854,3,4829
3.75432,21.79915,1.5199200000000002,34.71114,4,62.45862068965516,3,4830
3.75367,21.79915,1.52596,34.72232,4,62.35448275862068,3,4831
3.75303,21.79915,1.53204,34.92355,4,62.249655172413775,3,4832
3.75239,21.79997,1.5381,34.92355,4,62.1451724137931,3,4833
3.75174,21.79997,1.54414,34.92355,4,62.04103448275862,3,4834
3.7511,21.79915,1.5502200000000002,34.92355,4,61.93620689655171,3,4835
3.75046,21.79915,1.55625,34.92355,4,61.83224137931035,3,4836
3.74981,21.79997,1.5623,34.91237,4,61.72793103448276,3,4837
3.74917,21.79915,1.56837,34.92355,4,61.62327586206896,3,4838
3.74917,21.79915,1.5744200000000002,34.91237,4,61.51896551724137,3,4839
3.74853,21.79915,1.58046,34.92355,4,61.41482758620689,3,4840
3.74788,21.79915,1.58654,35.13595,4,61.30999999999999,3,4841
3.74724,21.79997,1.59258,35.13595,4,61.2058620689655,3,4842
3.74659,21.79997,1.59863,35.13595,4,61.10155172413793,3,4843
3.74595,21.79915,1.6047,35.13595,4,60.99689655172413,3,4844
3.74531,21.79997,1.61076,35.13595,4,60.89241379310344,3,4845
3.74466,21.79915,1.61682,35.12477,4,60.78793103448275,3,4846
3.74466,21.79915,1.62288,35.13595,4,60.68344827586205,3,4847
3.74402,21.79997,1.62891,35.13595,4,60.57948275862067,3,4848
3.74338,21.79997,1.63497,35.12477,4,60.475,3,4849
3.74273,21.79915,1.64103,35.33717,4,60.3705172413793,3,4850
3.74209,21.79915,1.64708,35.34835,4,60.26620689655172,3,4851
3.74145,21.79915,1.65314,35.33717,4,60.16172413793103,3,4852
3.7408,21.79915,1.6592,35.33717,4,60.05724137931033,3,4853
3.74016,21.79915,1.66525,35.33717,4,59.95293103448276,3,4854
3.73951,21.79915,1.6713,35.33717,4,59.84862068965517,3,4855
3.73951,21.79915,1.67735,35.33717,4,59.744310344827575,3,4856
3.73887,21.79997,1.68341,35.33717,4,59.63982758620688,3,4857
3.73823,21.79915,1.6894900000000002,35.33717,4,59.53499999999999,3,4858
3.73758,21.79997,1.69554,35.34835,4,59.4306896551724,3,4859
3.73758,21.79915,1.70158,35.33717,4,59.32655172413792,3,4860
3.73694,21.79997,1.70766,35.33717,4,59.22172413793103,3,4861
3.7363,21.79997,1.7137,35.54958,4,59.11758620689653,3,4862
3.73565,21.79915,1.71975,35.33717,4,59.013275862068944,3,4863
3.73501,21.79997,1.7258,35.54958,4,58.90896551724136,3,4864
3.73501,21.79997,1.73185,35.54958,4,58.80465517241379,3,4865
3.73437,21.79915,1.73793,35.54958,4,58.6998275862069,3,4866
3.73372,21.79997,1.74398,35.560759999999995,4,58.59551724137931,3,4867
3.73308,21.79997,1.75004,35.54958,4,58.49103448275861,3,4868
3.73243,21.79915,1.75607,35.54958,4,58.38706896551723,3,4869
3.73179,21.79997,1.76213,35.560759999999995,4,58.28258620689654,3,4870
3.73115,21.79997,1.7681900000000002,35.76198,4,58.178103448275856,3,4871
3.73115,21.79997,1.77424,35.76198,4,58.073793103448274,3,4872
3.7305,21.79997,1.7803099999999998,35.77316,4,57.96913793103448,3,4873
3.72986,21.79915,1.78635,35.77316,4,57.865,3,4874
3.72922,21.79997,1.7924099999999998,35.76198,4,57.7605172413793,3,4875
3.72857,21.79915,1.79848,35.76198,4,57.6558620689655,3,4876
3.72857,21.79997,1.80452,35.76198,4,57.55172413793102,3,4877
3.72793,21.79997,1.81058,35.76198,4,57.44724137931034,3,4878
3.72729,21.79997,1.8166400000000005,35.76198,4,57.34275862068965,3,4879
3.72729,21.79915,1.82268,35.77316,4,57.23862068965517,3,4880
3.72664,21.79997,1.8287400000000005,35.9632,4,57.13413793103446,3,4881
3.726,21.79997,1.8348,35.97438,4,57.02965517241378,3,4882
3.72535,21.79915,1.8408400000000005,35.97438,4,56.925517241379296,3,4883
3.72471,21.79915,1.84691,35.97438,4,56.8208620689655,3,4884
3.72471,21.79915,1.85296,35.97438,4,56.71655172413793,3,4885
3.72407,21.79915,1.85902,35.97438,4,56.61206896551722,3,4886
3.72342,21.79915,1.86507,35.97438,4,56.50775862068964,3,4887
3.72278,21.79997,1.87113,35.9632,4,56.40327586206896,3,4888
3.72278,21.79997,1.87719,35.97438,4,56.29879310344827,3,4889
3.72214,21.79997,1.88324,35.97438,4,56.19448275862068,3,4890
3.72149,21.79997,1.88931,35.97438,4,56.08982758620688,3,4891
3.72085,21.79997,1.89536,35.9632,4,55.98551724137929,3,4892
3.72021,21.79997,1.90142,36.17561,4,55.881034482758615,3,4893
3.71956,21.79915,1.90748,36.17561,4,55.77655172413792,3,4894
3.71956,21.79915,1.91352,36.17561,4,55.67241379310344,3,4895
3.71892,21.79915,1.91957,36.17561,4,55.56810344827585,3,4896
3.71827,21.79915,1.92564,36.17561,4,55.463448275862056,3,4897
3.71827,21.79915,1.93171,36.17561,4,55.35879310344827,3,4898
3.71763,21.79997,1.93774,36.17561,4,55.25482758620689,3,4899
3.71699,21.79997,1.94381,36.17561,4,55.15017241379309,3,4900
3.71699,21.79915,1.94985,36.18679,4,55.04603448275861,3,4901
3.71634,21.79915,1.9559,36.17561,4,54.94172413793103,3,4902
3.7157,21.79915,1.96197,36.17561,4,54.83706896551723,3,4903
3.71506,21.79915,1.96801,36.16443,4,54.732931034482746,3,4904
3.71506,21.79997,1.97407,36.16443,4,54.628448275862056,3,4905
3.71441,21.79997,1.98012,36.38801,4,54.52413793103447,3,4906
3.71377,21.79997,1.98618,36.38801,4,54.419655172413776,3,4907
3.713130000000001,21.79915,1.99223,36.38801,4,54.3153448275862,3,4908
3.713130000000001,21.79915,1.99831,36.38801,4,54.2105172413793,3,4909
3.71248,21.79915,2.00437,36.38801,4,54.1060344827586,3,4910
3.71184,21.79915,2.01041,36.38801,4,54.00189655172413,3,4911
3.71119,21.79997,2.01646,36.38801,4,53.89758620689654,3,4912
3.71119,21.79997,2.02251,36.38801,4,53.79327586206895,3,4913
3.71055,21.79915,2.02856,36.38801,4,53.68896551724136,3,4914
3.70991,21.79915,2.03462,36.38801,4,53.58448275862069,3,4915
3.70926,21.79915,2.04068,36.58923,4,53.47999999999999,3,4916
3.70926,21.79915,2.04675,36.60041,4,53.3753448275862,3,4917
3.70862,21.79997,2.05281,36.60041,4,53.27086206896551,3,4918
3.707980000000001,21.79997,2.05887,36.58923,4,53.16637931034481,3,4919
3.707980000000001,21.79997,2.06493,36.60041,4,53.06189655172413,3,4920
3.70733,21.79997,2.07095,36.60041,4,52.95810344827585,3,4921
3.70669,21.79997,2.07701,36.60041,4,52.85362068965516,3,4922
3.70669,21.79997,2.08307,36.60041,4,52.74913793103448,3,4923
3.70605,21.79915,2.08914,36.60041,4,52.64448275862068,3,4924
3.7054,21.79915,2.0952,36.60041,4,52.53999999999999,3,4925
3.7054,21.79915,2.10123,36.60041,4,52.43603448275861,3,4926
3.70476,21.79915,2.10731,36.60041,4,52.33120689655172,3,4927
3.70411,21.79997,2.11336,36.81282,4,52.22689655172413,3,4928
3.70411,21.79997,2.11941,36.80164,4,52.12258620689655,3,4929
3.70347,21.79997,2.12547,36.81282,4,52.01810344827585,3,4930
3.702830000000001,21.79915,2.13153,36.80164,4,51.91362068965516,3,4931
3.702830000000001,21.79915,2.13757,36.80164,4,51.80948275862068,3,4932
3.70218,21.79915,2.14364,36.81282,4,51.70482758620688,3,4933
3.70154,21.79915,2.14968,36.81282,4,51.6006896551724,3,4934
3.7009,21.79997,2.15575,36.80164,4,51.49603448275862,3,4935
3.7009,21.79915,2.1617900000000003,36.80164,4,51.39189655172412,3,4936
3.70025,21.79915,2.16787,37.01404,4,51.28706896551723,3,4937
3.69961,21.79997,2.17391,37.01404,4,51.18293103448275,3,4938
3.69961,21.79997,2.17997,37.01404,4,51.07844827586206,3,4939
3.69897,21.79997,2.18601,37.01404,4,50.97431034482758,3,4940
3.69832,21.79997,2.19206,36.80164,4,50.86999999999999,3,4941
3.69832,21.79997,2.19813,37.01404,4,50.765344827586205,3,4942
3.69768,21.79997,2.20418,37.01404,4,50.661034482758616,3,4943
3.69768,21.79997,2.21023,37.01404,4,50.55672413793102,3,4944
3.69703,21.79997,2.21631,37.01404,4,50.451896551724126,3,4945
3.69639,21.79997,2.22234,37.01404,4,50.34793103448275,3,4946
3.69639,21.79997,2.2284,37.00286,4,50.24344827586206,3,4947
3.69575,21.79997,2.23447,37.01404,4,50.13879310344827,3,4948
3.6951,21.79915,2.24053,37.00286,4,50.03431034482757,3,4949
3.6951,21.79997,2.24658,37.01404,4,49.92999999999999,3,4950
3.69446,21.79915,2.25264,37.23762,4,49.8255172413793,3,4951
3.69446,21.79915,2.2587,37.22644,4,49.72103448275861,3,4952
3.69382,21.79915,2.26473,37.22644,4,49.617068965517234,3,4953
3.69317,21.79915,2.27081,37.22644,4,49.51224137931033,3,4954
3.69317,21.79997,2.27685,37.23762,4,49.40810344827585,3,4955
3.69253,21.79997,2.28289,37.22644,4,49.303965517241366,3,4956
3.69253,21.79915,2.28897,37.22644,4,49.19913793103448,3,4957
3.69189,21.79997,2.29501,37.23762,4,49.09499999999999,3,4958
3.69124,21.79997,2.30107,37.22644,4,48.9905172413793,3,4959
3.69124,21.79997,2.30711,37.21526,4,48.88637931034481,3,4960
3.6906,21.79997,2.31317,37.43885,4,48.78189655172413,3,4961
3.6906,21.79997,2.31923,37.43885,4,48.67741379310343,3,4962
3.68995,21.79997,2.32531,37.43885,4,48.57258620689655,3,4963
3.68931,21.79997,2.33134,37.43885,4,48.46862068965516,3,4964
3.68867,21.79915,2.33741,37.43885,4,48.36396551724137,3,4965
3.68867,21.79915,2.34346,37.43885,4,48.25965517241379,3,4966
3.68802,21.79915,2.3495,37.42767,4,48.15551724137931,3,4967
3.68802,21.79997,2.3555900000000003,37.43885,4,48.050517241379296,3,4968
3.68738,21.79997,2.36163,37.43885,4,47.94637931034482,3,4969
3.68738,21.79997,2.36769,37.42767,4,47.84189655172413,3,4970
3.68674,21.79997,2.37372,37.43885,4,47.73793103448275,3,4971
3.68674,21.79997,2.3797900000000003,37.43885,4,47.63327586206895,3,4972
3.68609,21.79997,2.38586,37.43885,4,47.52862068965516,3,4973
3.68609,21.79997,2.39193,37.43885,4,47.42396551724138,3,4974
3.68545,21.79915,2.39798,37.43885,4,47.31965517241379,3,4975
3.68481,21.79915,2.40401,37.65125,4,47.215689655172405,3,4976
3.68481,21.79915,2.41006,37.64007,4,47.111379310344816,3,4977
3.68416,21.79997,2.41613,37.65125,4,47.00672413793103,3,4978
3.68416,21.79915,2.42217,37.65125,4,46.90258620689654,3,4979
3.68352,21.79997,2.42823,37.64007,4,46.798103448275846,3,4980
3.68352,21.79997,2.4342900000000003,37.64007,4,46.69362068965516,3,4981
3.68287,21.79997,2.44036,37.64007,4,46.58896551724136,3,4982
3.68223,21.79997,2.4464,37.64007,4,46.48482758620688,3,4983
3.68223,21.79915,2.45245,37.64007,4,46.3805172413793,3,4984
3.68159,21.79915,2.45851,37.66243,4,46.27603448275861,3,4985
3.68159,21.79997,2.46457,37.64007,4,46.17155172413791,3,4986
3.68094,21.79997,2.47063,37.85247,4,46.06706896551724,3,4987
3.68094,21.79997,2.47668,37.85247,4,45.96275862068965,3,4988
3.6803,21.79997,2.48272,37.85247,4,45.858620689655154,3,4989
3.6803,21.79997,2.4888,37.85247,4,45.75379310344827,3,4990
3.67966,21.79915,2.49484,37.85247,4,45.64965517241378,3,4991
3.67901,21.79915,2.50089,37.85247,4,45.54534482758619,3,4992
3.67901,21.79997,2.50696,37.85247,4,45.440689655172406,3,4993
3.67837,21.79997,2.513,37.85247,4,45.33655172413792,3,4994
3.67837,21.79997,2.5190900000000003,37.85247,4,45.23155172413792,3,4995
3.67773,21.79997,2.52515,37.85247,4,45.127068965517225,3,4996
3.67773,21.79915,2.53116,38.06488,4,45.02344827586207,3,4997
3.67708,21.79915,2.53723,38.07606,4,44.918793103448266,3,4998
3.67708,21.79915,2.5432900000000003,37.85247,4,44.81431034482757,3,4999
3.67644,21.79915,2.54934,38.0537,4,44.70999999999999,3,5000
3.67644,21.79997,2.55541,38.07606,4,44.605344827586194,3,5001
3.67579,21.79997,2.56145,38.07606,4,44.50120689655172,3,5002
3.67579,21.79915,2.5675,38.07606,4,44.39689655172413,3,5003
3.67515,21.79915,2.57357,38.07606,4,44.29224137931033,3,5004
3.67515,21.79997,2.57964,38.07606,4,44.18758620689655,3,5005
3.67451,21.79997,2.5857,38.07606,4,44.08310344827585,3,5006
3.67451,21.79997,2.59172,38.06488,4,43.97931034482757,3,5007
3.67386,21.79997,2.59778,38.06488,4,43.87482758620688,3,5008
3.67386,21.79915,2.60385,38.06488,4,43.77017241379309,3,5009
3.67322,21.79915,2.60992,38.06488,4,43.665517241379305,3,5010
3.67322,21.79915,2.61595,38.17667,4,43.56155172413792,3,5011
3.67258,21.79915,2.62203,38.27728,4,43.45672413793102,3,5012
3.67258,21.79997,2.62806,38.27728,4,43.35275862068964,3,5013
3.67193,21.79997,2.63412,38.28846,4,43.24827586206896,3,5014
3.67193,21.79997,2.64019,38.27728,4,43.14362068965516,3,5015
3.67129,21.79915,2.64624,38.27728,4,43.03931034482758,3,5016
3.67129,21.79915,2.6523,38.2661,4,42.934827586206886,3,5017
3.67065,21.79915,2.65837,38.2661,4,42.830172413793086,3,5018
3.67065,21.79997,2.66441,38.27728,4,42.72603448275861,3,5019
3.67,21.79997,2.67045,38.27728,4,42.62189655172412,3,5020
3.67,21.79997,2.67652,38.27728,4,42.517241379310335,3,5021
3.66936,21.79997,2.68256,38.48968,4,42.41310344827585,3,5022
3.66936,21.79997,2.6886400000000004,38.48968,4,42.30827586206895,3,5023
3.66871,21.79997,2.69469,38.40025,4,42.20396551724137,3,5024
3.66871,21.79915,2.70073,38.48968,4,42.099827586206885,3,5025
3.66807,21.79915,2.70678,38.4785,4,41.9955172413793,3,5026
3.66807,21.79915,2.71283,38.4785,4,41.89120689655172,3,5027
3.66743,21.79997,2.7189,38.48968,4,41.78655172413792,3,5028
3.66743,21.79997,2.72497,38.48968,4,41.68189655172413,3,5029
3.66678,21.79997,2.73101,38.4785,4,41.57775862068964,3,5030
3.66678,21.79997,2.73705,38.48968,4,41.47362068965517,3,5031
3.66678,21.79997,2.74312,38.4785,4,41.36896551724137,3,5032
3.66614,21.79997,2.74919,38.48968,4,41.26431034482758,3,5033
3.66614,21.79915,2.75523,38.69091,4,41.16017241379309,3,5034
3.66614,21.79997,2.76128,38.69091,4,41.0558620689655,3,5035
3.6655,21.79997,2.76735,38.69091,4,40.95120689655172,3,5036
3.6655,21.79915,2.77339,38.69091,4,40.84706896551723,3,5037
3.66485,21.79997,2.77946,38.69091,4,40.742413793103445,3,5038
3.66485,21.79997,2.78551,38.69091,4,40.63810344827585,3,5039
3.66421,21.79997,2.79156,38.69091,4,40.53379310344826,3,5040
3.66421,21.79915,2.79761,38.69091,4,40.42948275862068,3,5041
3.66357,21.79997,2.80369,38.69091,4,40.32465517241378,3,5042
3.66357,21.79997,2.80973,38.69091,4,40.2205172413793,3,5043
3.66357,21.79997,2.81578,38.90331,4,40.11620689655171,3,5044
3.66292,21.79997,2.82183,38.91449,4,40.011896551724135,3,5045
3.66292,21.79997,2.82789,38.90331,4,39.90741379310344,3,5046
3.66292,21.79997,2.83396,38.91449,4,39.80275862068965,3,5047
3.66228,21.79997,2.84,38.91449,4,39.698620689655165,3,5048
3.66228,21.79997,2.84607,38.90331,4,39.593965517241365,3,5049
3.66163,21.79997,2.85212,38.90331,4,39.48965517241378,3,5050
3.66163,21.79997,2.85818,38.90331,4,39.38517241379309,3,5051
3.66163,21.79915,2.86421,38.91449,4,39.28120689655172,3,5052
3.66099,21.79915,2.87028,38.91449,4,39.17655172413792,3,5053
3.66099,21.79915,2.87633,38.91449,4,39.072241379310334,3,5054
3.66035,21.79915,2.88239,38.90331,4,38.96775862068965,3,5055
3.66035,21.79915,2.88845,39.11571,4,38.86327586206895,3,5056
3.66035,21.79997,2.8945,39.11571,4,38.75896551724137,3,5057
3.6597,21.79997,2.90057,39.11571,4,38.65431034482758,3,5058
3.6597,21.79997,2.90662,39.11571,4,38.54999999999999,3,5059
3.65906,21.79997,2.91268,39.12689,4,38.4455172413793,3,5060
3.65906,21.79915,2.91873,39.11571,4,38.34120689655171,3,5061
3.65906,21.79915,2.92479,39.11571,4,38.23672413793103,3,5062
3.65842,21.79915,2.93082,39.12689,4,38.13275862068964,3,5063
3.65842,21.79997,2.93689,39.11571,4,38.02810344827585,3,5064
3.65777,21.79915,2.94295,39.11571,4,37.92362068965516,3,5065
3.65777,21.79997,2.949,39.11571,4,37.81931034482758,3,5066
3.65777,21.79997,2.95509,39.11571,4,37.71431034482757,3,5067
3.65713,21.79915,2.96111,39.31694,4,37.6105172413793,3,5068
3.65713,21.79915,2.96719,39.31694,4,37.5056896551724,3,5069
3.65713,21.79915,2.97323,39.31694,4,37.40155172413792,3,5070
3.65649,21.79997,2.97928,39.32812,4,37.297241379310336,3,5071
3.65649,21.79997,2.9853400000000003,39.31694,4,37.19275862068964,3,5072
3.65649,21.79997,2.99138,39.31694,4,37.088620689655166,3,5073
3.65649,21.79915,2.99743,39.31694,4,36.98431034482758,3,5074
3.65584,21.79915,3.00351,39.31694,4,36.87948275862068,3,5075
3.65584,21.79915,3.00958,39.31694,4,36.77482758620688,3,5076
3.65584,21.79997,3.01562,39.529340000000005,4,36.6706896551724,3,5077
3.6552,21.79997,3.02167,39.529340000000005,4,36.56637931034482,3,5078
3.6552,21.79997,3.02774,39.529340000000005,4,36.46172413793102,3,5079
3.6552,21.79915,3.03377,39.529340000000005,4,36.35775862068965,3,5080
3.65455,21.79915,3.03982,39.529340000000005,4,36.253448275862056,3,5081
3.65455,21.79915,3.04591,39.51816,4,36.14844827586206,3,5082
3.65455,21.79915,3.05194,39.51816,4,36.04448275862068,3,5083
3.65391,21.79997,3.05801,39.51816,4,35.93982758620689,3,5084
3.65391,21.79997,3.06406,39.529340000000005,4,35.8355172413793,3,5085
3.65391,21.79997,3.07011,39.51816,4,35.73120689655171,3,5086
3.65327,21.79915,3.07618,39.529340000000005,4,35.62655172413792,3,5087
3.65327,21.79915,3.08225,39.529340000000005,4,35.521896551724126,3,5088
3.65327,21.79915,3.08828,39.529340000000005,4,35.41793103448275,3,5089
3.65327,21.79915,3.09433,39.73056,4,35.31362068965517,3,5090
3.65262,21.79997,3.10038,39.74174,4,35.20931034482758,3,5091
3.65262,21.79997,3.1064700000000003,39.73056,4,35.10431034482757,3,5092
3.65262,21.79997,3.1125,39.74174,4,35.0003448275862,3,5093
3.65198,21.79915,3.1185400000000003,39.74174,4,34.89620689655171,3,5094
3.65198,21.79915,3.12462,39.94297,4,34.791379310344816,3,5095
3.65198,21.79915,3.1306700000000003,39.74174,4,34.68706896551722,3,5096
3.65198,21.79997,3.13672,39.94297,4,34.582758620689646,3,5097
3.65134,21.79997,3.14276,39.74174,4,34.478620689655166,3,5098
3.65134,21.79997,3.14882,39.94297,4,34.37413793103447,3,5099
3.65069,21.79997,3.15488,39.94297,4,34.269655172413785,3,5100
3.65069,21.79997,3.16095,39.95415,4,34.164999999999985,3,5101
3.65069,21.79997,3.16699,39.94297,4,34.060862068965506,3,5102
3.65005,21.79915,3.17305,39.95415,4,33.95637931034482,3,5103
3.65005,21.79915,3.17911,39.95415,4,33.851896551724124,3,5104
3.65005,21.79915,3.18515,40.12183,4,33.74775862068964,3,5105
3.64941,21.79997,3.19125,40.15537,4,33.64258620689654,3,5106
3.64941,21.79915,3.19729,40.15537,4,33.53844827586205,3,5107
3.64941,21.79997,3.20335,40.15537,4,33.43396551724137,3,5108
3.64941,21.79997,3.20939,40.15537,4,33.32982758620689,3,5109
3.64876,21.79997,3.21544,40.15537,4,33.22551724137929,3,5110
3.64876,21.79997,3.2215,40.16655,4,33.12103448275861,3,5111
3.64812,21.79915,3.22757,40.15537,4,33.01637931034482,3,5112
3.64812,21.79915,3.2336,40.14419,4,32.91241379310344,3,5113
3.64812,21.79915,3.23966,40.15537,4,32.80793103448274,3,5114
3.64747,21.79997,3.24573,40.36777,4,32.70327586206895,3,5115
3.64747,21.79997,3.25177,40.36777,4,32.59913793103447,3,5116
3.64747,21.79997,3.25785,40.36777,4,32.494310344827575,3,5117
3.646830000000001,21.79997,3.2638700000000003,40.36777,4,32.39051724137929,3,5118
3.646830000000001,21.79915,3.26993,40.36777,4,32.28603448275861,3,5119
3.646830000000001,21.79915,3.27602,40.36777,4,32.18103448275861,3,5120
3.64619,21.79915,3.28205,40.36777,4,32.077068965517235,3,5121
3.64619,21.79997,3.28813,40.36777,4,31.97224137931033,3,5122
3.64619,21.79997,3.29416,40.569,4,31.86827586206895,3,5123
3.64554,21.79997,3.3002199999999995,40.58018,4,31.763793103448275,3,5124
3.64554,21.79997,3.30626,40.58018,4,31.659655172413785,3,5125
3.64554,21.79997,3.31232,40.58018,4,31.55517241379309,3,5126
3.6449,21.79915,3.31839,40.569,4,31.4505172413793,3,5127
3.6449,21.79915,3.32445,40.569,4,31.34603448275861,3,5128
3.6449,21.79997,3.33049,40.569,4,31.241896551724125,3,5129
3.64426,21.79915,3.3365400000000003,40.58018,4,31.137586206896536,3,5130
3.64426,21.79915,3.34259,40.61371,4,31.033275862068955,3,5131
3.64426,21.79915,3.34869,40.58018,4,30.92810344827585,3,5132
3.64361,21.79915,3.35471,40.7814,4,30.824310344827577,3,5133
3.64361,21.79915,3.36077,40.79258,4,30.71982758620689,3,5134
3.64297,21.79997,3.36682,40.7814,4,30.61551724137929,3,5135
3.64297,21.79915,3.37289,40.7814,4,30.51086206896551,3,5136
3.64297,21.79915,3.3789300000000004,40.79258,4,30.40672413793102,3,5137
3.64233,21.79997,3.38499,40.7814,4,30.30224137931033,3,5138
3.64233,21.79997,3.39105,40.79258,4,30.197758620689644,3,5139
3.64233,21.79997,3.39709,40.7814,4,30.093620689655165,3,5140
3.641680000000001,21.79997,3.4031800000000003,40.9938,4,29.98862068965516,3,5141
3.641680000000001,21.79997,3.40921,40.9938,4,29.884655172413787,3,5142
3.64104,21.79997,3.41527,41.00498,4,29.780172413793093,3,5143
3.64104,21.79997,3.42133,40.9938,4,29.6756896551724,3,5144
3.64039,21.79997,3.42739,41.00498,4,29.571206896551715,3,5145
3.64039,21.79915,3.4334300000000004,41.00498,4,29.46706896551722,3,5146
3.64039,21.79915,3.43948,41.19503,4,29.362758620689643,3,5147
3.63975,21.79997,3.4455400000000003,40.9938,4,29.25827586206895,3,5148
3.63975,21.79915,3.45161,41.20621,4,29.15362068965516,3,5149
3.63911,21.79915,3.45765,41.20621,4,29.04948275862068,3,5150
3.63911,21.79997,3.4637300000000004,41.19503,4,28.94465517241377,3,5151
3.63846,21.79915,3.46978,41.20621,4,28.8403448275862,3,5152
3.63846,21.79915,3.47583,41.19503,4,28.73603448275861,3,5153
3.63846,21.79915,3.4819,41.20621,4,28.631379310344816,3,5154
3.63782,21.79997,3.48794,41.20621,4,28.52724137931033,3,5155
3.63782,21.79997,3.49399,41.19503,4,28.422931034482747,3,5156
3.63718,21.79997,3.50007,41.41861,4,28.31810344827585,3,5157
3.63718,21.79997,3.5061,41.41861,4,28.21413793103447,3,5158
3.636530000000001,21.79997,3.51217,41.41861,4,28.10948275862068,3,5159
3.636530000000001,21.79997,3.51821,41.40743,4,28.0053448275862,3,5160
3.636530000000001,21.79915,3.52428,41.41861,4,27.900689655172403,3,5161
3.63589,21.79997,3.53032,41.61983,4,27.79655172413792,3,5162
3.63589,21.79915,3.5363900000000004,41.61983,4,27.69189655172412,3,5163
3.63525,21.79915,3.54245,41.61983,4,27.58741379310344,3,5164
3.63525,21.79997,3.54849,41.61983,4,27.48327586206895,3,5165
3.6346,21.79915,3.55456,41.61983,4,27.37862068965516,3,5166
3.6346,21.79915,3.56062,41.61983,4,27.274137931034467,3,5167
3.6346,21.79997,3.56666,41.61983,4,27.169999999999987,3,5168
3.63396,21.79997,3.57272,41.61983,4,27.0655172413793,3,5169
3.63396,21.79997,3.57878,41.832240000000006,4,26.96103448275861,3,5170
3.63331,21.79997,3.58483,41.832240000000006,4,26.85672413793102,3,5171
3.63331,21.79915,3.5909,41.82106,4,26.75206896551723,3,5172
3.63267,21.79915,3.59696,41.84342,4,26.64758620689654,3,5173
3.63267,21.79915,3.60298,41.832240000000006,4,26.543793103448262,3,5174
3.63203,21.79915,3.60903,42.03346,4,26.43948275862068,3,5175
3.63203,21.79915,3.61513,42.03346,4,26.33431034482757,3,5176
3.63203,21.79915,3.62114,42.04464,4,26.2306896551724,3,5177
3.631380000000001,21.79997,3.62721,42.04464,4,26.12603448275861,3,5178
3.63074,21.79915,3.63327,42.03346,4,26.02155172413792,3,5179
3.63074,21.79997,3.63933,42.04464,4,25.917068965517224,3,5180
3.6301,21.79997,3.6454,42.03346,4,25.81241379310344,3,5181
3.6301,21.79997,3.65144,42.04464,4,25.70827586206895,3,5182
3.62945,21.79915,3.657480000000001,42.24586,4,25.60413793103445,3,5183
3.62945,21.79997,3.66356,42.24586,4,25.49931034482757,3,5184
3.62881,21.79997,3.66962,42.25704,4,25.39482758620688,3,5185
3.62881,21.79915,3.67566,42.25704,4,25.2906896551724,3,5186
3.62817,21.79997,3.6817,42.25704,4,25.18655172413792,3,5187
3.62752,21.79915,3.687780000000001,42.24586,4,25.08172413793101,3,5188
3.62752,21.79915,3.69383,42.25704,4,24.97741379310344,3,5189
3.62688,21.79997,3.69988,42.25704,4,24.873103448275856,3,5190
3.62688,21.79997,3.70592,42.45827,4,24.76896551724137,3,5191
3.626230000000001,21.79997,3.711980000000001,42.44709,4,24.66448275862066,3,5192
3.626230000000001,21.79915,3.71807,42.45827,4,24.55948275862068,3,5193
3.62559,21.79997,3.7241,42.45827,4,24.455517241379297,3,5194
3.62559,21.79915,3.73016,42.45827,4,24.351034482758607,3,5195
3.62495,21.79915,3.73622,42.67067,4,24.24655172413792,3,5196
3.62495,21.79997,3.74227,42.67067,4,24.14224137931033,3,5197
3.6243,21.79997,3.74831,42.67067,4,24.03810344827585,3,5198
3.6243,21.79997,3.75437,42.659490000000005,4,23.93362068965516,3,5199
3.62366,21.79997,3.76046,42.67067,4,23.82862068965516,3,5200
3.62366,21.79997,3.766480000000001,42.67067,4,23.72482758620687,3,5201
3.62302,21.79997,3.77254,42.67067,4,23.6203448275862,3,5202
3.62302,21.79915,3.77859,42.88307,4,23.516034482758613,3,5203
3.62237,21.79915,3.78465,42.88307,4,23.41155172413792,3,5204
3.62237,21.79997,3.7907,42.87189,4,23.30724137931033,3,5205
3.62173,21.79915,3.796780000000001,42.87189,4,23.20241379310342,3,5206
3.62173,21.79915,3.80281,42.88307,4,23.09844827586205,3,5207
3.62109,21.79997,3.80886,42.88307,4,22.99413793103448,3,5208
3.62109,21.79915,3.81495,42.87189,4,22.88913793103447,3,5209
3.62044,21.79997,3.82099,43.0843,4,22.784999999999982,3,5210
3.62044,21.79997,3.82705,43.0843,4,22.680517241379302,3,5211
