Repository: uw-mad-dash/Battery-SoC-Estimation

## Data
The [LiPo 5450 mAh cell](https://maxamps.com/products/lipo-5450-1s-3-7v-battery) data can be found in <em>data</em> directory 👀. We collected 48 discharging-charging cycles for CRates 1, 2, 3, and 4. The measurements were recorded at 1 second rate. To understand data better, we provided a [Jupyter](https://jupyter.org/) notebook <em>data_visualization.ipynb</em> in <em>notebooks</em> directory. We used [Jupyter Dash](https://github.com/plotly/jupyter-dash) library which allows to create interactive plots. Names of the columns in the csv files containing data should be self-explanatory, except column 'AhStep [Ah]'. This column represents the cell capacity in Ah.

File: data/CRate4_Cycle30.csv (part 1 of 4)
Voltage [V],Current [A],AhStep [Ah],TempBottom [C],CRate [-],SOC [%],Cycle [-],Time [s]
4.01435,-21.79915,0.00602,31.98344,4,87.30051724137931,30,65633
4.00662,-21.79997,0.01206,31.98344,4,87.19637931034482,30,65634
4.0008300000000006,-21.79997,0.01811,31.98344,4,87.09206896551724,30,65635
3.99632,-21.79997,0.02417,31.98344,4,86.98758620689655,30,65636
3.99246,-21.79915,0.03025,31.98344,4,86.88275862068966,30,65637
3.9886,-21.79997,0.0363,32.195840000000004,4,86.77844827586208,30,65638
3.98538,-21.79997,0.0423399999999999,32.195840000000004,4,86.67431034482757,30,65639
3.98281,-21.79915,0.04841,32.20702,4,86.5696551724138,30,65640
3.97959,-21.79997,0.05446,32.20702,4,86.46534482758621,30,65641
3.97637,-21.79997,0.06051,32.20702,4,86.36103448275863,30,65642
3.97444,-21.79915,0.06657,32.20702,4,86.25655172413794,30,65643
3.97187,-21.79915,0.07261,32.20702,4,86.15241379310345,30,65644
3.96994,-21.79915,0.0787,32.195840000000004,4,86.04741379310344,30,65645
3.96736,-21.79915,0.08472,32.195840000000004,4,85.94362068965518,30,65646
3.965430000000001,-21.79997,0.09079,32.20702,4,85.83896551724138,30,65647
3.9635,-21.79915,0.09684,32.40825,4,85.7346551724138,30,65648
3.96157,-21.79915,0.1023,32.20702,4,85.64051724137931,30,65649
3.95964,-21.79915,0.10897,32.41943,4,85.5255172413793,30,65650
3.95706,-21.79997,0.115,32.40825,4,85.42155172413793,30,65651
3.95578,-21.79997,0.12107,32.40825,4,85.31689655172414,30,65652
3.95384,-21.79915,0.12652,32.40825,4,85.22293103448276,30,65653
3.95191,-21.79915,0.13317,32.41943,4,85.10827586206896,30,65654
3.95063,-21.79915,0.13923,32.62065,4,85.00379310344827,30,65655
3.9487,-21.79915,0.14528,32.60947,4,84.89948275862069,30,65656
3.94741,-21.79915,0.15135,32.62065,4,84.79482758620689,30,65657
3.94548,-21.79915,0.1568,32.62065,4,84.70086206896552,30,65658
3.94419,-21.79997,0.16345,32.62065,4,84.58620689655172,30,65659
3.94226,-21.79997,0.16952,32.60947,4,84.48155172413793,30,65660
3.94097,-21.79997,0.17555,32.62065,4,84.37758620689654,30,65661
3.93968,-21.79915,0.18161,32.83305,4,84.27310344827586,30,65662
3.9384,-21.79915,0.1876799999999999,32.83305,4,84.16844827586206,30,65663
3.93647,-21.79915,0.19372,32.821870000000004,4,84.06431034482759,30,65664
3.93518,-21.79915,0.19977,32.83305,4,83.96,30,65665
3.93389,-21.79997,0.20524,32.821870000000004,4,83.86568965517242,30,65666
3.9326,-21.79997,0.21129,32.83305,4,83.76137931034482,30,65667
3.93132,-21.79997,0.21796,33.04546,4,83.64637931034483,30,65668
3.93003,-21.79915,0.2240199999999999,33.04546,4,83.54189655172414,30,65669
3.9281,-21.79915,0.23006,33.034279999999995,4,83.43775862068965,30,65670
3.92681,-21.79915,0.2361199999999999,33.034279999999995,4,83.33327586206897,30,65671
3.92552,-21.79997,0.2421699999999999,33.034279999999995,4,83.22896551724138,30,65672
3.92424,-21.79997,0.24824,33.04546,4,83.12431034482759,30,65673
3.92295,-21.79997,0.25428,33.24668,4,83.0201724137931,30,65674
3.92166,-21.79915,0.26033,33.24668,4,82.91586206896552,30,65675
3.92038,-21.79915,0.26641,33.24668,4,82.81103448275863,30,65676
3.91844,-21.79997,0.27245,33.24668,4,82.70689655172414,30,65677
3.91716,-21.79997,0.2785,33.24668,4,82.60258620689655,30,65678
3.91523,-21.79997,0.28457,33.24668,4,82.49793103448276,30,65679
3.91458,-21.79915,0.29062,33.24668,4,82.39362068965518,30,65680
3.91265,-21.79915,0.29666,33.45908,4,82.28948275862068,30,65681
3.91136,-21.79915,0.30274,33.4479,4,82.1846551724138,30,65682
3.91008,-21.79997,0.30877,33.4479,4,82.0806896551724,30,65683
3.90879,-21.79997,0.31485,33.45908,4,81.97586206896551,30,65684
3.9075,-21.79997,0.3209,33.45908,4,81.87155172413793,30,65685
3.90557,-21.79915,0.32694,33.45908,4,81.76741379310346,30,65686
3.90428,-21.79915,0.333,33.45908,4,81.66293103448275,30,65687
3.903,-21.79915,0.33906,33.45908,4,81.55844827586206,30,65688
3.90171,-21.79997,0.34512,33.45908,4,81.45396551724139,30,65689
3.90042,-21.79997,0.35117,33.671490000000006,4,81.34965517241379,30,65690
3.89914,-21.79915,0.35722,33.66031,4,81.24534482758621,30,65691
3.89785,-21.79915,0.36328,33.66031,4,81.14086206896552,30,65692
3.89656,-21.79997,0.36935,33.66031,4,81.03620689655172,30,65693
3.89527,-21.79915,0.3754,33.66031,4,80.93189655172414,30,65694
3.89399,-21.79915,0.38147,33.66031,4,80.82724137931034,30,65695
3.8927,-21.79915,0.3875,33.66031,4,80.72327586206896,30,65696
3.89141,-21.79997,0.39357,33.671490000000006,4,80.61862068965517,30,65697
3.89012,-21.79997,0.39962,33.671490000000006,4,80.51431034482759,30,65698
3.88884,-21.79997,0.40568,33.66031,4,80.40982758620689,30,65699
3.88755,-21.79997,0.41173,33.66031,4,80.3055172413793,30,65700
3.88691,-21.79915,0.41777,33.66031,4,80.20137931034483,30,65701
3.88562,-21.79915,0.4238399999999999,33.66031,4,80.09672413793103,30,65702
3.88433,-21.79915,0.42988,33.66031,4,79.99258620689655,30,65703
3.88304,-21.79915,0.43595,33.87271,4,79.88793103448276,30,65704
3.88176,-21.79997,0.442,33.66031,4,79.78362068965517,30,65705
3.88111,-21.79997,0.4480699999999999,33.66031,4,79.6789655172414,30,65706
3.87983,-21.79997,0.45411,33.671490000000006,4,79.5748275862069,30,65707
3.87918,-21.79997,0.46018,33.87271,4,79.4701724137931,30,65708
3.8779,-21.79997,0.46623,33.88389,4,79.36586206896551,30,65709
3.87661,-21.79915,0.4722699999999999,33.87271,4,79.26172413793103,30,65710
3.87532,-21.79915,0.4777399999999999,33.88389,4,79.16741379310345,30,65711
3.87468,-21.79915,0.48438,33.88389,4,79.05293103448277,30,65712
3.87339,-21.79915,0.49045,33.88389,4,78.94827586206897,30,65713
3.87275,-21.79915,0.49649,33.88389,4,78.84413793103448,30,65714
3.8721,-21.79997,0.50256,33.87271,4,78.73948275862068,30,65715
3.87082,-21.79997,0.50863,33.88389,4,78.6348275862069,30,65716
3.87017,-21.79997,0.51466,33.87271,4,78.53086206896552,30,65717
3.86888,-21.79997,0.52072,33.87271,4,78.42637931034483,30,65718
3.86824,-21.79997,0.52678,33.87271,4,78.32189655172414,30,65719
3.86695,-21.79915,0.53283,33.87271,4,78.21758620689656,30,65720
3.86631,-21.79915,0.5389,33.87271,4,78.11293103448276,30,65721
3.86567,-21.79915,0.54494,33.88389,4,78.00879310344828,30,65722
3.86438,-21.79997,0.55101,33.87271,4,77.90413793103448,30,65723
3.86374,-21.79997,0.55705,33.87271,4,77.8,30,65724
3.86245,-21.79997,0.56312,33.88389,4,77.69534482758621,30,65725
3.8618,-21.79915,0.56918,33.88389,4,77.5908620689655,30,65726
3.86116,-21.79915,0.57524,33.88389,4,77.48637931034483,30,65727
3.86052,-21.79915,0.5806600000000001,33.88389,4,77.39293103448276,30,65728
3.85923,-21.79915,0.58732,33.87271,4,77.27810344827586,30,65729
3.85859,-21.79915,0.59339,33.88389,4,77.17344827586206,30,65730
3.85794,-21.79997,0.59944,33.88389,4,77.06913793103448,30,65731
3.8573,-21.79997,0.6055,33.88389,4,76.9646551724138,30,65732
3.85666,-21.79997,0.61156,33.88389,4,76.86017241379311,30,65733
3.85537,-21.79997,0.61762,33.87271,4,76.75568965517242,30,65734
3.85472,-21.79997,0.62367,33.88389,4,76.65137931034484,30,65735
3.85408,-21.79997,0.62974,33.87271,4,76.54672413793104,30,65736
3.85279,-21.79915,0.63578,33.87271,4,76.44258620689656,30,65737
3.85215,-21.79915,0.64185,33.88389,4,76.33793103448276,30,65738
3.85151,-21.79915,0.64789,33.88389,4,76.23379310344826,30,65739
3.85086,-21.79915,0.65394,33.88389,4,76.1294827586207,30,65740
3.85022,-21.79997,0.65999,33.88389,4,76.02517241379311,30,65741
3.84958,-21.79915,0.6654399999999999,33.88389,4,75.93120689655171,30,65742
3.84893,-21.79915,0.6721,33.88389,4,75.81637931034483,30,65743
3.84829,-21.79997,0.6781699999999999,33.88389,4,75.71172413793103,30,65744
3.847,-21.79997,0.68423,33.87271,4,75.60724137931034,30,65745
3.84636,-21.79997,0.69029,33.87271,4,75.50275862068966,30,65746
3.84571,-21.79997,0.6957300000000001,33.88389,4,75.40896551724137,30,65747
3.84507,-21.79915,0.70238,33.88389,4,75.2943103448276,30,65748
3.84378,-21.79915,0.70843,33.87271,4,75.19,30,65749
3.84314,-21.79915,0.7145199999999999,33.88389,4,75.085,30,65750
3.8425,-21.79915,0.7205699999999999,33.88389,4,74.98068965517243,30,65751
3.84185,-21.79915,0.7266100000000001,33.88389,4,74.87655172413793,30,65752
3.84121,-21.79997,0.73268,33.88389,4,74.77189655172414,30,65753
3.84056,-21.79997,0.73873,33.88389,4,74.66758620689654,30,65754
3.83992,-21.79997,0.74479,33.88389,4,74.56310344827585,30,65755
3.839280000000001,-21.79997,0.75084,33.88389,4,74.45879310344827,30,65756
3.83799,-21.79997,0.75629,33.87271,4,74.3648275862069,30,65757
3.83799,-21.79915,0.76294,33.87271,4,74.25017241379311,30,65758
3.8367,-21.79915,0.769,33.87271,4,74.1456896551724,30,65759
3.83606,-21.79915,0.7750600000000001,33.88389,4,74.04120689655171,30,65760
3.83542,-21.79915,0.78112,33.87271,4,73.93672413793102,30,65761
3.83477,-21.79997,0.78718,33.88389,4,73.83224137931035,30,65762
3.83348,-21.79915,0.79322,33.87271,4,73.72810344827586,30,65763
3.83284,-21.79997,0.79929,33.87271,4,73.62344827586206,30,65764
3.8322,-21.79997,0.80534,33.87271,4,73.51913793103448,30,65765
3.83155,-21.79997,0.8114,33.87271,4,73.4146551724138,30,65766
3.83091,-21.79915,0.81743,33.88389,4,73.31068965517241,30,65767
3.83027,-21.79915,0.82288,33.87271,4,73.21672413793104,30,65768
3.82962,-21.79915,0.82955,33.88389,4,73.10172413793103,30,65769
3.828980000000001,-21.79915,0.8356,33.87271,4,72.99741379310343,30,65770
3.82834,-21.79915,0.8416600000000001,33.87271,4,72.89293103448276,30,65771
3.82769,-21.79997,0.8477100000000001,33.88389,4,72.78862068965518,30,65772
3.82705,-21.79997,0.85377,33.87271,4,72.68413793103448,30,65773
3.8264,-21.79997,0.8598299999999999,33.87271,4,72.5796551724138,30,65774
3.82512,-21.79915,0.8658799999999999,33.88389,4,72.47534482758621,30,65775
3.82447,-21.79915,0.8719299999999999,33.88389,4,72.37103448275863,30,65776
3.823830000000001,-21.79915,0.8780100000000001,33.88389,4,72.26620689655172,30,65777
3.82319,-21.79915,0.8840600000000001,33.88389,4,72.16189655172414,30,65778
3.82254,-21.79915,0.8901100000000001,33.87271,4,72.05758620689654,30,65779
3.8219,-21.79915,0.89618,33.87271,4,71.95293103448275,30,65780
3.82126,-21.79915,0.90223,33.88389,4,71.84862068965516,30,65781
3.82061,-21.79997,0.90766,33.87271,4,71.755,30,65782
3.81997,-21.79997,0.91432,33.87271,4,71.6401724137931,30,65783
3.81932,-21.79915,0.92039,33.88389,4,71.53551724137931,30,65784
3.81868,-21.79915,0.92645,33.88389,4,71.43103448275862,30,65785
3.81804,-21.79915,0.93251,33.88389,4,71.32655172413794,30,65786
3.81739,-21.79915,0.93855,34.08511,4,71.22241379310344,30,65787
3.81675,-21.79997,0.9446,34.08511,4,71.11810344827586,30,65788
3.81546,-21.79997,0.95065,34.08511,4,71.01379310344826,30,65789
3.81482,-21.79997,0.9567,34.08511,4,70.9094827586207,30,65790
3.81418,-21.79997,0.96279,34.08511,4,70.8044827586207,30,65791
3.81353,-21.79997,0.96882,34.08511,4,70.70051724137932,30,65792
3.81289,-21.79997,0.97489,34.08511,4,70.59586206896552,30,65793
3.81225,-21.79997,0.98094,34.08511,4,70.49155172413792,30,65794
3.8116,-21.79997,0.98699,34.08511,4,70.38724137931035,30,65795
3.81096,-21.79997,0.99304,34.09629,4,70.28293103448276,30,65796
3.81031,-21.79997,0.99912,34.08511,4,70.17810344827586,30,65797
3.80967,-21.79915,1.00517,34.29752,4,70.07379310344828,30,65798
3.80903,-21.79915,1.0112,34.29752,4,69.96982758620689,30,65799
3.80838,-21.79915,1.01726,34.29752,4,69.8653448275862,30,65800
3.80774,-21.79997,1.02332,34.28634,4,69.76086206896552,30,65801
3.8071,-21.79997,1.0294,34.29752,4,69.65603448275863,30,65802
3.80645,-21.79915,1.03545,34.3087,4,69.55172413793103,30,65803
3.80581,-21.79915,1.04149,34.29752,4,69.44758620689655,30,65804
3.80517,-21.79997,1.04756,34.29752,4,69.34293103448276,30,65805
3.80452,-21.79997,1.0536,34.29752,4,69.23879310344826,30,65806
3.80323,-21.79915,1.05905,34.3087,4,69.14482758620689,30,65807
3.80259,-21.79997,1.06574,34.3087,4,69.02948275862069,30,65808
3.80195,-21.79997,1.07176,34.29752,4,68.9256896551724,30,65809
3.8013,-21.79915,1.07782,34.498740000000005,4,68.82120689655171,30,65810
3.80066,-21.79915,1.08388,34.50992,4,68.71672413793104,30,65811
3.80002,-21.79915,1.08995,34.498740000000005,4,68.61206896551724,30,65812
3.79937,-21.79915,1.096,34.50992,4,68.50775862068966,30,65813
3.79873,-21.79915,1.10206,34.50992,4,68.40327586206897,30,65814
3.79809,-21.79915,1.10811,34.50992,4,68.29896551724138,30,65815
3.79744,-21.79997,1.11416,34.498740000000005,4,68.19465517241379,30,65816
3.7968,-21.79915,1.1202,34.50992,4,68.09051724137932,30,65817
3.79615,-21.79997,1.1256700000000002,34.498740000000005,4,67.99620689655171,30,65818
3.79551,-21.79997,1.13232,34.50992,4,67.88155172413792,30,65819
3.79487,-21.79915,1.13838,34.50992,4,67.77706896551724,30,65820
3.79422,-21.79997,1.14385,34.72232,4,67.68275862068965,30,65821
3.79358,-21.79915,1.1505,34.71114,4,67.56810344827586,30,65822
3.79229,-21.79997,1.15654,34.72232,4,67.46396551724138,30,65823
3.79165,-21.79915,1.1626,34.72232,4,67.35948275862069,30,65824
3.79101,-21.79997,1.16864,34.72232,4,67.25534482758621,30,65825
3.79036,-21.79915,1.1747,34.72232,4,67.15086206896551,30,65826
3.78972,-21.79997,1.18077,34.72232,4,67.04620689655172,30,65827
3.78972,-21.79915,1.18681,34.72232,4,66.94206896551724,30,65828
3.78907,-21.79915,1.19288,34.72232,4,66.83741379310345,30,65829
3.78843,-21.79915,1.1989299999999998,34.72232,4,66.73310344827587,30,65830
3.78779,-21.79915,1.205,34.92355,4,66.62844827586207,30,65831
3.78714,-21.79915,1.21105,34.93473,4,66.52413793103447,30,65832
3.7865,-21.79915,1.21709,34.89001,4,66.42,30,65833
3.78586,-21.79997,1.22315,34.92355,4,66.31551724137933,30,65834
3.78521,-21.79915,1.22921,34.92355,4,66.2110344827586,30,65835
3.78457,-21.79915,1.23527,34.92355,4,66.10655172413793,30,65836
3.78393,-21.79915,1.24131,34.93473,4,66.00241379310346,30,65837
3.78328,-21.79915,1.24739,34.93473,4,65.89758620689655,30,65838
3.78199,-21.79915,1.25344,34.92355,4,65.79327586206895,30,65839
3.78135,-21.79915,1.25889,35.13595,4,65.69931034482758,30,65840
3.78071,-21.79915,1.26555,35.13595,4,65.5844827586207,30,65841
3.78006,-21.79915,1.27098,35.13595,4,65.49086206896551,30,65842
3.78006,-21.79915,1.27765,35.12477,4,65.37586206896552,30,65843
3.77942,-21.79997,1.28371,35.13595,4,65.27137931034483,30,65844
3.77878,-21.79997,1.28976,35.13595,4,65.16706896551723,30,65845
3.77813,-21.79915,1.29581,35.13595,4,65.06275862068965,30,65846
3.77749,-21.79915,1.30189,35.13595,4,64.95793103448275,30,65847
3.77685,-21.79915,1.30792,35.13595,4,64.85396551724138,30,65848
3.7762,-21.79915,1.31398,35.16949,4,64.74948275862069,30,65849
3.77556,-21.79915,1.31946,35.13595,4,64.655,30,65850
3.77556,-21.79997,1.32609,35.13595,4,64.54068965517241,30,65851
3.77427,-21.79997,1.33216,35.33717,4,64.43603448275861,30,65852
3.77427,-21.79915,1.33822,35.33717,4,64.33155172413794,30,65853
3.77298,-21.79997,1.34427,35.33717,4,64.22724137931034,30,65854
3.77234,-21.79915,1.35033,35.33717,4,64.12275862068964,30,65855
3.77234,-21.79915,1.35639,35.33717,4,64.01827586206896,30,65856
3.7717,-21.79915,1.36243,35.34835,4,63.91413793103448,30,65857
3.77041,-21.79997,1.36848,35.34835,4,63.80982758620689,30,65858
3.76977,-21.79915,1.37454,35.33717,4,63.7053448275862,30,65859
3.76977,-21.79915,1.38061,35.33717,4,63.60068965517242,30,65860
3.76848,-21.79997,1.38666,35.560759999999995,4,63.49637931034483,30,65861
3.76848,-21.79915,1.3927200000000002,35.560759999999995,4,63.39189655172414,30,65862
3.767830000000001,-21.79915,1.39877,35.560759999999995,4,63.28758620689655,30,65863
3.76719,-21.79915,1.40483,35.560759999999995,4,63.18310344827587,30,65864
3.76655,-21.79915,1.41088,35.560759999999995,4,63.07879310344829,30,65865
3.7659,-21.79997,1.41693,35.560759999999995,4,62.974482758620695,30,65866
3.76526,-21.79997,1.42239,35.560759999999995,4,62.8803448275862,30,65867
3.76462,-21.79915,1.4290200000000002,35.560759999999995,4,62.76603448275861,30,65868
3.76397,-21.79915,1.4351,35.77316,4,62.66120689655172,30,65869
3.76397,-21.79997,1.44115,35.560759999999995,4,62.556896551724144,30,65870
3.76333,-21.79915,1.4472,35.76198,4,62.45258620689656,30,65871
3.76269,-21.79915,1.45327,35.77316,4,62.34793103448276,30,65872
3.76204,-21.79997,1.45933,35.77316,4,62.24344827586207,30,65873
3.7614,-21.79997,1.46536,35.77316,4,62.1394827586207,30,65874
3.76075,-21.79915,1.47144,35.76198,4,62.034655172413785,30,65875
3.76011,-21.79915,1.47749,35.76198,4,61.9303448275862,30,65876
3.75947,-21.79915,1.48353,35.76198,4,61.82620689655173,30,65877
3.75882,-21.79915,1.4896,35.77316,4,61.721551724137925,30,65878
3.75818,-21.79997,1.49564,35.76198,4,61.617413793103445,30,65879
3.75818,-21.79997,1.50171,35.77316,4,61.512758620689645,30,65880
3.75754,-21.79997,1.50777,35.97438,4,61.40827586206897,30,65881
3.75689,-21.79997,1.5138,35.97438,4,61.304310344827584,30,65882
3.75625,-21.79997,1.51986,35.97438,4,61.19982758620689,30,65883
3.75561,-21.79915,1.52594,35.97438,4,61.09499999999999,30,65884
3.75496,-21.79915,1.53198,35.98556,4,60.99086206896552,30,65885
3.75496,-21.79915,1.53804,35.97438,4,60.88637931034484,30,65886
3.75367,-21.79915,1.54409,35.97438,4,60.78206896551724,30,65887
3.75303,-21.79915,1.55015,35.9632,4,60.67758620689656,30,65888
3.75239,-21.79915,1.55558,35.97438,4,60.58396551724138,30,65889
3.75174,-21.79997,1.56227,35.97438,4,60.468620689655175,30,65890
3.7511,-21.79915,1.5683200000000002,36.17561,4,60.36431034482759,30,65891
3.75046,-21.79997,1.57437,35.97438,4,60.26,30,65892
3.75046,-21.79915,1.5804200000000002,35.97438,4,60.15568965517241,30,65893
3.74981,-21.79997,1.58648,36.17561,4,60.05120689655172,30,65894
3.74917,-21.79915,1.59253,36.17561,4,59.946896551724144,30,65895
3.74917,-21.79915,1.5986,36.17561,4,59.84224137931034,30,65896
3.74853,-21.79997,1.60466,36.17561,4,59.73775862068965,30,65897
3.74788,-21.79997,1.6107200000000002,36.17561,4,59.63327586206896,30,65898
3.74724,-21.79915,1.61677,36.17561,4,59.528965517241375,30,65899
3.74659,-21.79915,1.62221,36.17561,4,59.435172413793104,30,65900
3.74595,-21.79915,1.62827,36.17561,4,59.330689655172414,30,65901
3.74531,-21.79915,1.63493,36.17561,4,59.21586206896552,30,65902
3.74531,-21.79915,1.6409599999999998,36.38801,4,59.111896551724136,30,65903
3.74466,-21.79915,1.64703,36.38801,4,59.00724137931034,30,65904
3.74402,-21.79915,1.6530900000000002,36.39919,4,58.90275862068966,30,65905
3.74338,-21.79915,1.65915,36.38801,4,58.79827586206897,30,65906
3.74273,-21.79997,1.66521,36.38801,4,58.69379310344827,30,65907
3.74209,-21.79915,1.67064,36.38801,4,58.60017241379311,30,65908
3.74145,-21.79997,1.67733,36.37683,4,58.48482758620688,30,65909
3.7408,-21.79997,1.6833599999999995,36.39919,4,58.38086206896553,30,65910
3.7408,-21.79997,1.68941,36.60041,4,58.27655172413794,30,65911
3.74016,-21.79915,1.6948900000000002,36.60041,4,58.18206896551724,30,65912
3.73951,-21.79915,1.70155,36.38801,4,58.06724137931034,30,65913
3.73887,-21.79915,1.7076,36.60041,4,57.96293103448275,30,65914
3.73823,-21.79915,1.71304,36.60041,4,57.86913793103448,30,65915
3.73823,-21.79997,1.7197099999999998,36.60041,4,57.754137931034485,30,65916
3.73758,-21.79997,1.72575,36.60041,4,57.650000000000006,30,65917
3.73694,-21.79997,1.7318099999999998,36.60041,4,57.5455172413793,30,65918
3.7363,-21.79997,1.73788,36.60041,4,57.44086206896552,30,65919
3.73565,-21.79997,1.7439099999999998,36.60041,4,57.33689655172415,30,65920
3.73565,-21.79915,1.74996,36.60041,4,57.23258620689656,30,65921
3.73501,-21.79915,1.7554299999999998,36.60041,4,57.13827586206897,30,65922
3.73437,-21.79915,1.7621,36.58923,4,57.02327586206896,30,65923
3.73372,-21.79997,1.76815,36.80164,4,56.91896551724137,30,65924
3.73308,-21.79997,1.7742099999999998,36.80164,4,56.81448275862069,30,65925
3.73308,-21.79997,1.78025,36.80164,4,56.71034482758621,30,65926
3.73243,-21.79997,1.7863099999999998,36.80164,4,56.60586206896552,30,65927
3.73179,-21.79915,1.79236,36.80164,4,56.50155172413793,30,65928
3.73115,-21.79915,1.79842,36.80164,4,56.39706896551724,30,65929
3.7305,-21.79915,1.80449,36.80164,4,56.29241379310345,30,65930
3.72986,-21.79915,1.81055,36.80164,4,56.18793103448276,30,65931
3.72986,-21.79997,1.81658,36.80164,4,56.083965517241374,30,65932
3.72922,-21.79915,1.82266,36.80164,4,55.97913793103448,30,65933
3.72857,-21.79997,1.82868,36.80164,4,55.8753448275862,30,65934
3.72857,-21.79915,1.83413,36.80164,4,55.781379310344825,30,65935
3.72793,-21.79915,1.8408,37.01404,4,55.66637931034483,30,65936
3.72729,-21.79915,1.84686,37.01404,4,55.56189655172413,30,65937
3.72664,-21.79915,1.85293,37.02522,4,55.45724137931035,30,65938
3.72664,-21.79915,1.85896,37.00286,4,55.35327586206896,30,65939
3.726,-21.79997,1.86502,37.01404,4,55.24879310344827,30,65940
3.72535,-21.79997,1.87108,37.00286,4,55.14431034482759,30,65941
3.72471,-21.79915,1.87716,37.01404,4,55.039482758620686,30,65942
3.72471,-21.79915,1.88319,37.00286,4,54.93551724137931,30,65943
3.72407,-21.79915,1.8892400000000005,37.00286,4,54.83120689655172,30,65944
3.72342,-21.79915,1.8953,37.01404,4,54.72672413793104,30,65945
3.72278,-21.79915,1.90138,37.01404,4,54.62189655172413,30,65946
3.72278,-21.79997,1.9074,37.01404,4,54.51810344827586,30,65947
3.72214,-21.79915,1.91348,37.22644,4,54.41327586206896,30,65948
3.72149,-21.79915,1.91893,37.22644,4,54.31931034482759,30,65949
3.72085,-21.79997,1.92559,37.22644,4,54.20448275862069,30,65950
3.72021,-21.79997,1.93165,37.22644,4,54.1,30,65951
3.72021,-21.79997,1.9377,37.22644,4,53.995689655172406,30,65952
3.71956,-21.79915,1.94374,37.22644,4,53.891551724137926,30,65953
3.71892,-21.79915,1.94979,37.22644,4,53.78724137931034,30,65954
3.71827,-21.79915,1.95586,37.23762,4,53.68258620689655,30,65955
3.71827,-21.79915,1.96193,37.22644,4,53.57793103448276,30,65956
3.71763,-21.79997,1.96799,37.22644,4,53.47344827586208,30,65957
3.71763,-21.79915,1.97404,37.43885,4,53.36913793103449,30,65958
3.71699,-21.79997,1.98009,37.43885,4,53.264827586206906,30,65959
3.71634,-21.79997,1.98612,37.43885,4,53.16086206896552,30,65960
3.7157,-21.79997,1.99218,37.42767,4,53.05637931034482,30,65961
3.7157,-21.79997,1.99824,37.45003,4,52.95189655172414,30,65962
3.71506,-21.79915,2.00431,37.43885,4,52.84724137931035,30,65963
3.71441,-21.79915,2.01037,37.42767,4,52.74275862068965,30,65964
3.71441,-21.79915,2.01642,37.42767,4,52.63844827586207,30,65965
3.71377,-21.79915,2.0218700000000003,37.43885,4,52.54448275862068,30,65966
3.713130000000001,-21.79997,2.02854,37.43885,4,52.429482758620686,30,65967
3.71248,-21.79915,2.03459,37.43885,4,52.32517241379311,30,65968
3.71248,-21.79997,2.0400400000000003,37.45003,4,52.23120689655172,30,65969
3.71184,-21.79915,2.0467,37.65125,4,52.116379310344826,30,65970
3.71119,-21.79915,2.05275,37.43885,4,52.01206896551724,30,65971
3.71119,-21.79997,2.05881,37.65125,4,51.90758620689655,30,65972
3.71055,-21.79997,2.06487,37.65125,4,51.803103448275856,30,65973
3.70991,-21.79997,2.0709,37.65125,4,51.69913793103448,30,65974
3.70926,-21.79915,2.07697,37.65125,4,51.59448275862068,30,65975
3.70926,-21.79915,2.08303,37.65125,4,51.49,30,65976
3.70862,-21.79915,2.08847,37.65125,4,51.39620689655172,30,65977
3.707980000000001,-21.79915,2.09515,37.65125,4,51.28103448275862,30,65978
3.707980000000001,-21.79997,2.10118,37.66243,4,51.17706896551724,30,65979
3.70733,-21.79915,2.10726,37.65125,4,51.072241379310334,30,65980
3.70733,-21.79997,2.11332,37.65125,4,50.96775862068966,30,65981
3.70669,-21.79997,2.11876,37.85247,4,50.87396551724137,30,65982
3.70605,-21.79997,2.12541,37.86365,4,50.75931034482759,30,65983
3.7054,-21.79915,2.13148,37.85247,4,50.6546551724138,30,65984
3.7054,-21.79915,2.13752,37.85247,4,50.55051724137931,30,65985
3.70476,-21.79997,2.14299,37.86365,4,50.45620689655172,30,65986
3.70476,-21.79915,2.14964,37.86365,4,50.34155172413792,30,65987
3.70411,-21.79915,2.15568,37.86365,4,50.23741379310345,30,65988
3.70347,-21.79997,2.16176,37.86365,4,50.13258620689655,30,65989
3.70347,-21.79997,2.1672,37.85247,4,50.038793103448285,30,65990
3.702830000000001,-21.79915,2.17384,37.85247,4,49.92431034482758,30,65991
3.70218,-21.79915,2.1799,37.85247,4,49.8198275862069,30,65992
3.70218,-21.79915,2.18598,37.85247,4,49.715,30,65993
3.70154,-21.79915,2.19203,38.06488,4,49.61068965517241,30,65994
3.7009,-21.79997,2.19807,38.07606,4,49.50655172413793,30,65995
3.70025,-21.79997,2.20415,38.07606,4,49.40172413793103,30,65996
3.70025,-21.79997,2.2102,38.07606,4,49.29741379310345,30,65997
3.69961,-21.79997,2.21624,38.07606,4,49.19327586206896,30,65998
3.69897,-21.79915,2.22229,38.07606,4,49.08896551724137,30,65999
3.69897,-21.79915,2.22836,38.07606,4,48.984310344827584,30,66000
3.69832,-21.79915,2.23441,38.07606,4,48.88,30,66001
3.69832,-21.79997,2.24048,38.07606,4,48.77534482758621,30,66002
3.69768,-21.79997,2.24651,38.06488,4,48.671379310344825,30,66003
3.69703,-21.79997,2.25259,38.06488,4,48.56655172413793,30,66004
3.69703,-21.79997,2.25802,38.07606,4,48.47293103448276,30,66005
3.69639,-21.79915,2.2646900000000003,38.27728,4,48.35793103448275,30,66006
3.69639,-21.79915,2.27075,38.07606,4,48.25344827586206,30,66007
3.69575,-21.79915,2.27679,38.28846,4,48.14931034482758,30,66008
3.6951,-21.79915,2.28287,38.27728,4,48.04448275862068,30,66009
3.6951,-21.79915,2.28831,38.27728,4,47.95068965517241,30,66010
3.69446,-21.79997,2.29495,38.28846,4,47.83620689655172,30,66011
3.69446,-21.79997,2.30104,38.27728,4,47.731206896551726,30,66012
3.69382,-21.79997,2.30646,38.27728,4,47.63775862068965,30,66013
3.69382,-21.79915,2.31315,38.29964,4,47.522413793103446,30,66014
3.69317,-21.79915,2.3191900000000003,38.27728,4,47.41827586206896,30,66015
3.69253,-21.79915,2.32526,38.28846,4,47.31362068965517,30,66016
3.69253,-21.79915,2.3307,38.28846,4,47.21982758620689,30,66017
3.69189,-21.79915,2.33734,38.48968,4,47.1053448275862,30,66018
3.69189,-21.79915,2.3434,38.48968,4,47.00086206896551,30,66019
3.69124,-21.79997,2.34887,38.48968,4,46.906551724137934,30,66020
3.6906,-21.79915,2.3555,38.28846,4,46.79224137931034,30,66021
3.6906,-21.79997,2.36156,38.48968,4,46.68775862068966,30,66022
3.68995,-21.79997,2.36764,38.48968,4,46.58293103448276,30,66023
3.68931,-21.79997,2.37368,38.50086,4,46.47879310344828,30,66024
3.68931,-21.79997,2.37976,38.48968,4,46.37396551724138,30,66025
3.68867,-21.79997,2.3852,38.48968,4,46.280172413793096,30,66026
3.68867,-21.79997,2.39186,38.48968,4,46.16534482758621,30,66027
3.68802,-21.79915,2.39792,38.48968,4,46.06086206896551,30,66028
3.68738,-21.79915,2.40397,38.48968,4,45.95655172413792,30,66029
3.68738,-21.79915,2.41,38.48968,4,45.85258620689654,30,66030
3.68674,-21.79915,2.41609,38.702090000000005,4,45.74758620689654,30,66031
3.68674,-21.79997,2.42213,38.48968,4,45.64344827586206,30,66032
3.68674,-21.79997,2.42818,38.702090000000005,4,45.53913793103449,30,66033
3.68609,-21.79915,2.43423,38.702090000000005,4,45.43482758620689,30,66034
3.68545,-21.79915,2.44028,38.702090000000005,4,45.3305172413793,30,66035
3.68545,-21.79915,2.44637,38.702090000000005,4,45.22551724137931,30,66036
3.68481,-21.79915,2.4517900000000004,38.702090000000005,4,45.132068965517234,30,66037
3.68481,-21.79915,2.45847,38.702090000000005,4,45.01689655172413,30,66038
3.68416,-21.79997,2.4645,38.702090000000005,4,44.91293103448275,30,66039
3.68416,-21.79997,2.47058,38.702090000000005,4,44.808103448275865,30,66040
3.68352,-21.79997,2.47601,38.702090000000005,4,44.71448275862069,30,66041
3.68352,-21.79997,2.48267,38.69091,4,44.59965517241378,30,66042
3.68287,-21.79997,2.48874,38.69091,4,44.495,30,66043
3.68287,-21.79997,2.49419,38.702090000000005,4,44.40103448275861,30,66044
3.68223,-21.79915,2.50085,38.702090000000005,4,44.286206896551725,30,66045
3.68159,-21.79915,2.5069,38.91449,4,44.18189655172414,30,66046
3.68159,-21.79915,2.51296,38.91449,4,44.077413793103446,30,66047
3.68094,-21.79915,2.51901,38.91449,4,43.97310344827586,30,66048
3.68094,-21.79997,2.52508,38.92567,4,43.86844827586207,30,66049
3.6803,-21.79997,2.53112,38.92567,4,43.76431034482759,30,66050
3.6803,-21.79997,2.53656,38.91449,4,43.67051724137931,30,66051
3.67966,-21.79915,2.5432200000000003,38.91449,4,43.55568965517241,30,66052
3.67901,-21.79997,2.5493,38.91449,4,43.45086206896551,30,66053
3.67901,-21.79915,2.55534,38.91449,4,43.34672413793104,30,66054
3.67837,-21.79915,2.56141,38.91449,4,43.24206896551724,30,66055
3.67837,-21.79997,2.56745,39.12689,4,43.137931034482754,30,66056
3.67773,-21.79915,2.57351,38.91449,4,43.033448275862064,30,66057
3.67773,-21.79915,2.57957,39.12689,4,42.92896551724138,30,66058
3.67708,-21.79997,2.58561,39.12689,4,42.824827586206894,30,66059
3.67708,-21.79997,2.59168,39.12689,4,42.7201724137931,30,66060
3.67644,-21.79915,2.59773,39.12689,4,42.61586206896552,30,66061
3.67644,-21.79915,2.60378,39.12689,4,42.51155172413793,30,66062
3.67579,-21.79915,2.60985,39.12689,4,42.40689655172414,30,66063
3.67579,-21.79915,2.61591,39.12689,4,42.30241379310345,30,66064
3.67579,-21.79915,2.62195,39.12689,4,42.19827586206896,30,66065
3.67515,-21.79915,2.6274,39.12689,4,42.10431034482758,30,66066
3.67515,-21.79997,2.63408,39.12689,4,41.98913793103448,30,66067
3.67451,-21.79915,2.64014,39.12689,4,41.88465517241379,30,66068
3.67386,-21.79915,2.64618,39.32812,4,41.78051724137931,30,66069
3.67386,-21.79915,2.65223,39.12689,4,41.67620689655172,30,66070
3.67386,-21.79915,2.6583,39.32812,4,41.571551724137926,30,66071
3.67322,-21.79915,2.66434,39.32812,4,41.46741379310345,30,66072
3.67322,-21.79915,2.6703900000000003,39.32812,4,41.36310344827586,30,66073
3.67258,-21.79997,2.67644,39.32812,4,41.25879310344828,30,66074
3.67258,-21.79997,2.6825,39.32812,4,41.15431034482758,30,66075
3.67193,-21.79915,2.68858,39.32812,4,41.04948275862069,30,66076
3.67193,-21.79915,2.69463,39.32812,4,40.9451724137931,30,66077
3.67129,-21.79997,2.70068,39.31694,4,40.84086206896552,30,66078
3.67129,-21.79997,2.70613,39.32812,4,40.74689655172414,30,66079
3.67065,-21.79997,2.71279,39.32812,4,40.632068965517234,30,66080
3.67065,-21.79915,2.71885,39.32812,4,40.527586206896544,30,66081
3.67,-21.79915,2.72491,39.529340000000005,4,40.42310344827586,30,66082
3.67,-21.79915,2.73095,39.529340000000005,4,40.318965517241374,30,66083
3.66936,-21.79915,2.737,39.529340000000005,4,40.21465517241379,30,66084
3.66936,-21.79997,2.74305,39.54052,4,40.11034482758621,30,66085
3.66871,-21.79997,2.74912,39.529340000000005,4,40.00568965517241,30,66086
3.66871,-21.79997,2.75458,39.54052,4,39.91155172413793,30,66087
3.66807,-21.79997,2.76122,39.529340000000005,4,39.79706896551724,30,66088
3.66807,-21.79915,2.76727,39.54052,4,39.69275862068965,30,66089
3.66807,-21.79997,2.77275,39.529340000000005,4,39.59827586206897,30,66090
3.66743,-21.79915,2.77939,39.529340000000005,4,39.48379310344828,30,66091
3.66743,-21.79915,2.78546,39.529340000000005,4,39.37913793103448,30,66092
3.66743,-21.79915,2.7915,39.75292,4,39.27499999999999,30,66093
3.66678,-21.79997,2.79755,39.74174,4,39.17068965517241,30,66094
3.66678,-21.79915,2.80362,39.75292,4,39.06603448275862,30,66095
3.66614,-21.79997,2.80969,39.74174,4,38.96137931034483,30,66096
3.66614,-21.79915,2.81573,39.74174,4,38.857241379310345,30,66097
3.66614,-21.79997,2.82178,39.75292,4,38.75293103448276,30,66098
3.6655,-21.79997,2.82783,39.74174,4,38.64862068965517,30,66099
3.6655,-21.79915,2.83389,39.74174,4,38.54413793103448,30,66100
3.66485,-21.79915,2.83995,39.95415,4,38.439655172413794,30,66101
3.66485,-21.79915,2.84602,39.74174,4,38.335,30,66102
3.66485,-21.79915,2.85207,39.95415,4,38.23068965517241,30,66103
3.66421,-21.79915,2.8581,39.94297,4,38.12672413793104,30,66104
3.66421,-21.79915,2.86417,39.95415,4,38.02206896551724,30,66105
3.66357,-21.79915,2.8702400000000003,39.94297,4,37.91741379310344,30,66106
3.66357,-21.79915,2.87628,39.95415,4,37.81327586206896,30,66107
3.66357,-21.79997,2.88174,39.95415,4,37.71913793103448,30,66108
3.66292,-21.79997,2.88838,39.95415,4,37.60465517241379,30,66109
3.66292,-21.79997,2.89386,39.94297,4,37.5101724137931,30,66110
3.66292,-21.79997,2.90052,39.95415,4,37.3953448275862,30,66111
3.66228,-21.79997,2.90657,39.95415,4,37.29103448275862,30,66112
3.66228,-21.79915,2.91263,39.95415,4,37.18655172413793,30,66113
3.66228,-21.79915,2.91869,39.95415,4,37.08206896551725,30,66114
3.66163,-21.79915,2.92472,40.14419,4,36.97810344827585,30,66115
3.66163,-21.79915,2.93077,40.16655,4,36.87379310344828,30,66116
3.66099,-21.79915,2.93684,40.16655,4,36.76913793103448,30,66117
3.66099,-21.79997,2.9429,40.16655,4,36.6646551724138,30,66118
3.66099,-21.79915,2.94896,40.16655,4,36.560172413793104,30,66119
3.66035,-21.79997,2.95502,40.16655,4,36.45568965517241,30,66120
3.66035,-21.79997,2.96106,40.16655,4,36.351551724137934,30,66121
3.66035,-21.79915,2.9671,40.16655,4,36.24741379310345,30,66122
3.6597,-21.79915,2.97317,40.15537,4,36.14275862068965,30,66123
3.6597,-21.79997,2.97922,40.16655,4,36.03844827586207,30,66124
3.65906,-21.79915,2.98529,40.36777,4,35.933793103448274,30,66125
3.65906,-21.79997,2.99134,40.36777,4,35.829482758620685,30,66126
3.65842,-21.79997,2.99739,40.36777,4,35.725172413793096,30,66127
3.65842,-21.79997,3.0034400000000003,40.36777,4,35.62086206896551,30,66128
3.65842,-21.79997,3.0095,40.36777,4,35.516379310344824,30,66129
3.65777,-21.79915,3.01556,40.36777,4,35.41189655172414,30,66130
3.65777,-21.79915,3.02162,40.36777,4,35.30741379310345,30,66131
3.65777,-21.79915,3.02767,40.36777,4,35.203103448275854,30,66132
3.65713,-21.79915,3.03373,40.35659,4,35.09862068965517,30,66133
3.65713,-21.79915,3.03919,40.58018,4,35.00448275862069,30,66134
3.65713,-21.79915,3.04523,40.36777,4,34.9003448275862,30,66135
3.65649,-21.79997,3.05188,40.58018,4,34.78568965517241,30,66136
3.65649,-21.79997,3.05793,40.58018,4,34.68137931034482,30,66137
3.65649,-21.79915,3.06402,40.58018,4,34.57637931034482,30,66138
3.65584,-21.79997,3.07008,40.58018,4,34.471896551724136,30,66139
3.65584,-21.79915,3.07612,40.58018,4,34.36775862068965,30,66140
3.65584,-21.79915,3.08218,40.58018,4,34.263275862068966,30,66141
3.6552,-21.79915,3.08822,40.58018,4,34.15913793103448,30,66142
3.6552,-21.79915,3.09428,40.58018,4,34.0546551724138,30,66143
3.6552,-21.79915,3.10034,40.65843,4,33.9501724137931,30,66144
3.65455,-21.79997,3.10639,40.79258,4,33.84586206896551,30,66145
3.65455,-21.79997,3.1124400000000003,40.79258,4,33.74155172413792,30,66146
3.65455,-21.79997,3.11849,40.79258,4,33.63724137931034,30,66147
3.65391,-21.79997,3.1245700000000003,40.80376,4,33.53241379310344,30,66148
3.65391,-21.79997,3.13062,40.79258,4,33.42810344827586,30,66149
3.65327,-21.79915,3.13667,40.79258,4,33.32379310344827,30,66150
3.65327,-21.79997,3.14271,40.79258,4,33.21965517241379,30,66151
3.65327,-21.79915,3.14878,40.79258,4,33.114999999999995,30,66152
3.65262,-21.79915,3.15483,40.79258,4,33.01068965517241,30,66153
3.65262,-21.79915,3.16089,41.00498,4,32.90620689655172,30,66154
3.65262,-21.79997,3.1669400000000003,41.00498,4,32.80189655172413,30,66155
3.65198,-21.79997,3.17301,41.00498,4,32.69724137931034,30,66156
3.65198,-21.79915,3.17905,41.00498,4,32.593103448275855,30,66157
3.65198,-21.79997,3.18513,41.00498,4,32.48827586206897,30,66158
3.65134,-21.79997,3.19115,40.9938,4,32.384482758620685,30,66159
3.65134,-21.79915,3.19721,41.00498,4,32.279999999999994,30,66160
3.65134,-21.79997,3.20326,41.00498,4,32.17568965517241,30,66161
3.65069,-21.79915,3.20933,41.00498,4,32.07103448275862,30,66162
3.65069,-21.79997,3.2148,40.9938,4,31.97672413793104,30,66163
3.65005,-21.79997,3.22145,41.20621,4,31.86206896551724,30,66164
3.65005,-21.79997,3.22752,41.20621,4,31.75741379310344,30,66165
3.65005,-21.79997,3.23356,41.21739,4,31.653275862068963,30,66166
3.64941,-21.79997,3.23962,41.21739,4,31.548793103448272,30,66167
3.64941,-21.79997,3.24568,41.21739,4,31.44431034482757,30,66168
3.64876,-21.79997,3.25173,41.20621,4,31.34,30,66169
3.64876,-21.79915,3.25779,41.35154,4,31.23551724137931,30,66170
3.64812,-21.79915,3.26383,41.41861,4,31.131379310344823,30,66171
3.64812,-21.79997,3.26989,41.41861,4,31.02689655172413,30,66172
3.64812,-21.79997,3.27596,41.41861,4,30.922241379310343,30,66173
3.64747,-21.79997,3.28201,41.41861,4,30.81793103448276,30,66174
3.64747,-21.79915,3.28806,41.41861,4,30.71362068965517,30,66175
3.646830000000001,-21.79915,3.29411,41.42979,4,30.609310344827584,30,66176
3.646830000000001,-21.79997,3.30017,41.41861,4,30.504827586206893,30,66177
3.646830000000001,-21.79997,3.30622,41.41861,4,30.4005172413793,30,66178
3.64619,-21.79915,3.31227,41.63101,4,30.296206896551723,30,66179
3.64619,-21.79915,3.3183199999999995,41.63101,4,30.191896551724145,30,66180
3.64619,-21.79915,3.32438,41.61983,4,30.087413793103444,30,66181
3.64554,-21.79997,3.33046,41.63101,4,29.98258620689655,30,66182
3.64554,-21.79915,3.3365,41.63101,4,29.878448275862063,30,66183
3.6449,-21.79997,3.34254,41.63101,4,29.774310344827583,30,66184
3.6449,-21.79915,3.34799,41.63101,4,29.680344827586204,30,66185
3.6449,-21.79915,3.35465,41.63101,4,29.56551724137931,30,66186
3.64426,-21.79915,3.36072,41.84342,4,29.46086206896551,30,66187
3.64426,-21.79915,3.36677,41.63101,4,29.356551724137933,30,66188
3.64361,-21.79997,3.37282,41.84342,4,29.25224137931034,30,66189
3.64361,-21.79997,3.37888,41.84342,4,29.14775862068965,30,66190
3.64297,-21.79915,3.38495,41.84342,4,29.04310344827586,30,66191
3.64297,-21.79997,3.39101,41.84342,4,28.938620689655167,30,66192
3.64297,-21.79915,3.39705,41.84342,4,28.834482758620684,30,66193
3.64233,-21.79997,3.4031,42.05582,4,28.730172413793102,30,66194
3.64233,-21.79915,3.40917,42.04464,4,28.625517241379303,30,66195
3.641680000000001,-21.79915,3.41521,42.04464,4,28.521379310344823,30,66196
3.641680000000001,-21.79915,3.42129,42.04464,4,28.41655172413793,30,66197
3.64104,-21.79915,3.4273300000000004,42.04464,4,28.31241379310344,30,66198
3.64104,-21.79997,3.43339,42.04464,4,28.207931034482755,30,66199
3.64039,-21.79997,3.43943,42.04464,4,28.103793103448268,30,66200
3.64039,-21.79997,3.4454800000000003,42.04464,4,27.99948275862068,30,66201
3.64039,-21.79997,3.45154,42.04464,4,27.895,30,66202
3.63975,-21.79915,3.45761,42.04464,4,27.790344827586207,30,66203
3.63975,-21.79915,3.46368,42.25704,4,27.68568965517241,30,66204
3.63911,-21.79915,3.46971,42.25704,4,27.58172413793103,30,66205
3.63911,-21.79997,3.4757800000000003,42.26822,4,27.47706896551724,30,66206
3.63846,-21.79997,3.48184,42.25704,4,27.372586206896543,30,66207
3.63846,-21.79997,3.48787,42.25704,4,27.26862068965517,30,66208
3.63782,-21.79997,3.49392,42.312940000000005,4,27.16431034482758,30,66209
3.63718,-21.79997,3.49939,42.25704,4,27.07,30,66210
3.63718,-21.79997,3.50605,42.46945,4,26.9551724137931,30,66211
3.63718,-21.79997,3.51209,42.45827,4,26.85103448275861,30,66212
3.636530000000001,-21.79915,3.51815,42.48063,4,26.74655172413793,30,66213
3.636530000000001,-21.79915,3.52423,42.48063,4,26.64172413793103,30,66214
3.63589,-21.79915,3.5302800000000003,42.46945,4,26.53741379310344,30,66215
3.63589,-21.79915,3.5363300000000004,42.46945,4,26.43310344827585,30,66216
3.63525,-21.79915,3.54237,42.68185,4,26.32896551724137,30,66217
3.63525,-21.79915,3.54843,42.68185,4,26.22448275862068,30,66218
3.6346,-21.79997,3.55449,42.68185,4,26.12,30,66219
3.6346,-21.79997,3.56055,42.68185,4,26.015517241379303,30,66220
3.6346,-21.79915,3.5666,42.68185,4,25.91120689655172,30,66221
3.63396,-21.79915,3.57268,42.67067,4,25.806379310344823,30,66222
3.63331,-21.79915,3.57811,42.67067,4,25.712758620689648,30,66223
3.63331,-21.79915,3.58477,42.67067,4,25.59793103448276,30,66224
3.63267,-21.79915,3.59081,42.70421,4,25.49379310344828,30,66225
3.63267,-21.79915,3.59687,42.88307,4,25.389310344827585,30,66226
3.63203,-21.79915,3.6023300000000003,42.88307,4,25.295172413793097,30,66227
3.63203,-21.79997,3.60839,42.88307,4,25.190689655172413,30,66228
3.63203,-21.79997,3.61505,42.88307,4,25.07586206896552,30,66229
3.631380000000001,-21.79997,3.62111,42.89425,4,24.97137931034483,30,66230
3.631380000000001,-21.79915,3.62716,42.88307,4,24.86706896551724,30,66231
3.63074,-21.79915,3.63322,42.89425,4,24.762586206896547,30,66232
3.63074,-21.79915,3.63926,43.09548,4,24.65844827586206,30,66233
3.6301,-21.79997,3.64531,43.09548,4,24.55413793103448,30,66234
3.62945,-21.79997,3.65138,43.09548,4,24.44948275862068,30,66235
3.62945,-21.79915,3.65744,43.09548,4,24.345,30,66236
3.62881,-21.79997,3.66349,43.09548,4,24.24068965517241,30,66237
3.62817,-21.79997,3.66953,43.12901,4,24.13655172413793,30,66238
3.62817,-21.79997,3.67559,43.09548,4,24.03206896551724,30,66239
