Repository: uw-mad-dash/Battery-SoC-Estimation

## Data
The [LiPo 5450 mAh cell](https://maxamps.com/products/lipo-5450-1s-3-7v-battery) data can be found in <em>data</em> directory 👀. We collected 48 discharging-charging cycles for CRates 1, 2, 3, and 4. The measurements were recorded at 1 second rate. To understand data better, we provided a [Jupyter](https://jupyter.org/) notebook <em>data_visualization.ipynb</em> in <em>notebooks</em> directory. We used [Jupyter Dash](https://github.com/plotly/jupyter-dash) library which allows to create interactive plots. Names of the columns in the csv files containing data should be self-explanatory, except column 'AhStep [Ah]'. This column represents the cell capacity in Ah.

File: data/CRate4_Cycle31.csv (part 1 of 4)
Voltage [V],Current [A],AhStep [Ah],TempBottom [C],CRate [-],SOC [%],Cycle [-],Time [s]
4.01435,-21.79997,0.00545,31.99462,4,87.26689655172414,31,67877
4.00598,-21.79915,0.0115,31.99462,4,87.16258620689655,31,67878
4.00019,-21.79997,0.01757,31.99462,4,87.05793103448276,31,67879
3.99504,-21.79915,0.02419,31.99462,4,86.94379310344827,31,67880
3.99118,-21.79997,0.03025,31.98344,4,86.8393103448276,31,67881
3.98731,-21.79915,0.03572,31.98344,4,86.745,31,67882
3.98474,-21.79915,0.04176,31.99462,4,86.64086206896552,31,67883
3.98152,-21.79915,0.04782,31.99462,4,86.53637931034484,31,67884
3.9783,-21.79915,0.05386,31.99462,4,86.43224137931036,31,67885
3.97573,-21.79915,0.05992,32.20702,4,86.32775862068966,31,67886
3.97315,-21.79915,0.06599,32.20702,4,86.22310344827586,31,67887
3.97122,-21.79997,0.0720399999999999,32.20702,4,86.11879310344827,31,67888
3.96865,-21.79915,0.0781,32.20702,4,86.01431034482759,31,67889
3.96607,-21.79997,0.08417,32.20702,4,85.90965517241379,31,67890
3.96414,-21.79915,0.0902,32.20702,4,85.80568965517242,31,67891
3.96221,-21.79915,0.0962799999999999,32.20702,4,85.70086206896552,31,67892
3.960280000000001,-21.79915,0.10232,32.20702,4,85.59672413793103,31,67893
3.95835,-21.79915,0.1083599999999999,32.20702,4,85.49258620689655,31,67894
3.95642,-21.79915,0.11445,32.41943,4,85.38758620689656,31,67895
3.95449,-21.79997,0.12108,32.41943,4,85.27327586206897,31,67896
3.95256,-21.79915,0.12653,32.41943,4,85.1793103448276,31,67897
3.95127,-21.79915,0.1326099999999999,32.41943,4,85.0744827586207,31,67898
3.94934,-21.79997,0.1386599999999999,32.41943,4,84.97017241379312,31,67899
3.94805,-21.79997,0.14469,32.41943,4,84.86620689655173,31,67900
3.94612,-21.79915,0.15136,32.62065,4,84.75120689655172,31,67901
3.944830000000001,-21.79915,0.15684,32.63183,4,84.65672413793104,31,67902
3.94355,-21.79915,0.16347,32.63183,4,84.54241379310345,31,67903
3.94162,-21.79915,0.16892,32.62065,4,84.44844827586208,31,67904
3.94033,-21.79915,0.17499,32.62065,4,84.34379310344828,31,67905
3.93904,-21.79915,0.18104,32.62065,4,84.2394827586207,31,67906
3.93775,-21.79915,0.18769,32.83305,4,84.1248275862069,31,67907
3.93582,-21.79997,0.19314,32.83305,4,84.03086206896553,31,67908
3.93454,-21.79997,0.19922,32.83305,4,83.92603448275861,31,67909
3.93325,-21.79915,0.20586,32.83305,4,83.81155172413793,31,67910
3.93196,-21.79915,0.21191,32.821870000000004,4,83.70724137931036,31,67911
3.93067,-21.79997,0.21738,32.83305,4,83.61293103448276,31,67912
3.92939,-21.79997,0.22343,33.04546,4,83.50862068965519,31,67913
3.9281,-21.79997,0.2300699999999999,33.04546,4,83.39413793103449,31,67914
3.92681,-21.79915,0.23553,33.04546,4,83.30000000000001,31,67915
3.92488,-21.79915,0.24159,33.04546,4,83.1955172413793,31,67916
3.92359,-21.79915,0.2476699999999999,33.034279999999995,4,83.09068965517241,31,67917
3.92231,-21.79915,0.25372,33.04546,4,82.98637931034483,31,67918
3.92102,-21.79915,0.26035,33.24668,4,82.87206896551724,31,67919
3.91973,-21.79915,0.26581,33.25786,4,82.77793103448276,31,67920
3.91844,-21.79997,0.27186,33.25786,4,82.67362068965518,31,67921
3.91651,-21.79915,0.27852,33.25786,4,82.55879310344828,31,67922
3.91523,-21.79915,0.28397,33.25786,4,82.4648275862069,31,67923
3.91394,-21.79915,0.29063,33.24668,4,82.35000000000001,31,67924
3.91265,-21.79915,0.29608,33.25786,4,82.25603448275864,31,67925
3.91136,-21.79997,0.30215,33.24668,4,82.15137931034484,31,67926
3.91008,-21.79915,0.3082,33.24668,4,82.04706896551724,31,67927
3.90815,-21.79997,0.31425,33.45908,4,81.94275862068966,31,67928
3.90686,-21.79997,0.32032,33.45908,4,81.83810344827587,31,67929
3.90557,-21.79997,0.32637,33.45908,4,81.73379310344829,31,67930
3.90428,-21.79915,0.33244,33.45908,4,81.62913793103449,31,67931
3.903,-21.79997,0.3385,33.45908,4,81.5246551724138,31,67932
3.90171,-21.79997,0.34455,33.45908,4,81.4203448275862,31,67933
3.90042,-21.79997,0.3506,33.45908,4,81.31603448275862,31,67934
3.89914,-21.79915,0.35724,33.45908,4,81.20155172413793,31,67935
3.8972,-21.79997,0.36271,33.45908,4,81.10724137931035,31,67936
3.89592,-21.79997,0.36877,33.45908,4,81.00275862068966,31,67937
3.89463,-21.79997,0.37481,33.45908,4,80.89862068965517,31,67938
3.89334,-21.79915,0.38086,33.671490000000006,4,80.79431034482758,31,67939
3.8927,-21.79997,0.38691,33.671490000000006,4,80.69,31,67940
3.89141,-21.79997,0.39298,33.671490000000006,4,80.58534482758621,31,67941
3.89012,-21.79997,0.39904,33.66031,4,80.48086206896552,31,67942
3.88884,-21.79997,0.40568,33.66031,4,80.36637931034483,31,67943
3.88755,-21.79997,0.4117399999999999,33.66031,4,80.26189655172413,31,67944
3.88626,-21.79997,0.41722,33.671490000000006,4,80.16741379310345,31,67945
3.88498,-21.79997,0.42385,33.671490000000006,4,80.05310344827588,31,67946
3.88369,-21.79915,0.42932,33.66031,4,79.95879310344829,31,67947
3.88304,-21.79915,0.43535,33.671490000000006,4,79.85482758620691,31,67948
3.88176,-21.79915,0.44142,33.66031,4,79.75017241379311,31,67949
3.88047,-21.79915,0.44747,33.66031,4,79.64586206896553,31,67950
3.87983,-21.79997,0.45353,33.671490000000006,4,79.54137931034484,31,67951
3.87854,-21.79997,0.4595899999999999,33.66031,4,79.43689655172415,31,67952
3.87725,-21.79915,0.4656399999999999,33.88389,4,79.33258620689656,31,67953
3.87661,-21.79997,0.47172,33.671490000000006,4,79.22775862068966,31,67954
3.87532,-21.79997,0.47835,33.671490000000006,4,79.11344827586208,31,67955
3.87403,-21.79915,0.48382,33.87271,4,79.01913793103449,31,67956
3.87339,-21.79997,0.48988,33.87271,4,78.91465517241379,31,67957
3.8721,-21.79997,0.49595,33.85035,4,78.81000000000002,31,67958
3.87146,-21.79915,0.5019600000000001,33.66031,4,78.70637931034483,31,67959
3.87017,-21.79997,0.50803,33.87271,4,78.60172413793104,31,67960
3.86953,-21.79997,0.5141100000000001,33.88389,4,78.49689655172415,31,67961
3.86888,-21.79915,0.52074,33.66031,4,78.38258620689656,31,67962
3.8676,-21.79915,0.52679,33.87271,4,78.27827586206897,31,67963
3.86695,-21.79915,0.53285,33.66031,4,78.17379310344828,31,67964
3.86567,-21.79915,0.5389,33.88389,4,78.0694827586207,31,67965
3.86502,-21.79997,0.5443600000000001,33.87271,4,77.97534482758621,31,67966
3.86374,-21.79997,0.55102,33.88389,4,77.86051724137931,31,67967
3.86309,-21.79997,0.5564899999999999,33.88389,4,77.76620689655172,31,67968
3.86245,-21.79997,0.5625399999999999,33.88389,4,77.66189655172414,31,67969
3.8618,-21.79915,0.5685899999999999,33.87271,4,77.55758620689656,31,67970
3.86116,-21.79915,0.57523,33.88389,4,77.44310344827586,31,67971
3.85987,-21.79915,0.5806899999999999,33.88389,4,77.34896551724138,31,67972
3.85923,-21.79915,0.58675,33.88389,4,77.24448275862069,31,67973
3.85859,-21.79997,0.5928,33.88389,4,77.14017241379312,31,67974
3.85794,-21.79997,0.5988600000000001,33.88389,4,77.03568965517242,31,67975
3.85666,-21.79997,0.6049100000000001,33.66031,4,76.93137931034482,31,67976
3.85601,-21.79997,0.6109899999999999,33.88389,4,76.82655172413793,31,67977
3.85537,-21.79997,0.61762,33.66031,4,76.71224137931036,31,67978
3.85472,-21.79915,0.62307,33.88389,4,76.61827586206896,31,67979
3.85344,-21.79915,0.6291399999999999,33.895070000000004,4,76.51362068965518,31,67980
3.85279,-21.79915,0.63521,33.671490000000006,4,76.40896551724138,31,67981
3.85215,-21.79915,0.64184,33.87271,4,76.2946551724138,31,67982
3.85151,-21.79997,0.64732,33.88389,4,76.20017241379311,31,67983
3.85086,-21.79915,0.6539699999999999,33.86153,4,76.0855172413793,31,67984
3.85022,-21.79915,0.6594399999999999,33.88389,4,75.99120689655173,31,67985
3.84893,-21.79997,0.66547,33.88389,4,75.88724137931035,31,67986
3.84829,-21.79997,0.67155,33.88389,4,75.78241379310346,31,67987
3.84764,-21.79915,0.6775899999999999,33.88389,4,75.67827586206899,31,67988
3.847,-21.79915,0.68423,33.88389,4,75.56379310344828,31,67989
3.84636,-21.79915,0.6896899999999999,33.671490000000006,4,75.46965517241381,31,67990
3.84571,-21.79997,0.6957399999999999,33.88389,4,75.36534482758621,31,67991
3.844430000000001,-21.79997,0.7024,33.671490000000006,4,75.25051724137931,31,67992
3.84378,-21.79915,0.70786,33.88389,4,75.15637931034483,31,67993
3.84314,-21.79915,0.7139300000000001,33.88389,4,75.05172413793103,31,67994
3.8425,-21.79915,0.71999,33.88389,4,74.94724137931036,31,67995
3.84185,-21.79915,0.7266199999999999,33.88389,4,74.83293103448277,31,67996
3.84121,-21.79915,0.73209,33.88389,4,74.73862068965518,31,67997
3.83992,-21.79915,0.73815,33.66031,4,74.63413793103449,31,67998
3.839280000000001,-21.79915,0.74419,33.88389,4,74.53000000000002,31,67999
3.83863,-21.79915,0.75024,33.68266,4,74.42568965517242,31,68000
3.83799,-21.79997,0.7569,33.88389,4,74.31086206896553,31,68001
3.83735,-21.79997,0.76235,33.87271,4,74.21689655172415,31,68002
3.8367,-21.79915,0.7684,33.88389,4,74.11258620689657,31,68003
3.83542,-21.79997,0.7744800000000001,33.88389,4,74.00775862068967,31,68004
3.83477,-21.79997,0.78112,33.671490000000006,4,73.89327586206896,31,68005
3.834130000000001,-21.79915,0.7865800000000001,33.88389,4,73.7991379310345,31,68006
3.83348,-21.79915,0.79324,33.88389,4,73.6843103448276,31,68007
3.83284,-21.79997,0.7987,33.88389,4,73.5901724137931,31,68008
3.83155,-21.79915,0.80534,33.66031,4,73.47568965517242,31,68009
3.83091,-21.79915,0.81083,33.705020000000005,4,73.38103448275862,31,68010
3.83027,-21.79915,0.81687,33.88389,4,73.27689655172415,31,68011
3.82962,-21.79997,0.82291,33.88389,4,73.17275862068965,31,68012
3.828980000000001,-21.79997,0.8295600000000001,33.88389,4,73.05810344827587,31,68013
3.82834,-21.79997,0.83562,33.87271,4,72.9536206896552,31,68014
3.82769,-21.79997,0.84167,33.66031,4,72.8493103448276,31,68015
3.82705,-21.79915,0.84715,33.87271,4,72.7548275862069,31,68016
3.8264,-21.79915,0.85321,33.88389,4,72.65034482758621,31,68017
3.82576,-21.79915,0.85925,33.88389,4,72.54620689655172,31,68018
3.82447,-21.79915,0.86529,33.87271,4,72.44206896551725,31,68019
3.823830000000001,-21.79915,0.8713799999999999,33.88389,4,72.33706896551725,31,68020
3.82319,-21.79997,0.8774299999999999,33.88389,4,72.23275862068967,31,68021
3.82254,-21.79997,0.88407,33.88389,4,72.11827586206897,31,68022
3.8219,-21.79997,0.89012,33.88389,4,72.01396551724137,31,68023
3.82126,-21.79997,0.8955700000000001,33.88389,4,71.92,31,68024
3.82061,-21.79915,0.90165,33.88389,4,71.8151724137931,31,68025
3.81997,-21.79915,0.90828,33.87271,4,71.7008620689655,31,68026
3.81932,-21.79915,0.91434,33.88389,4,71.59637931034483,31,68027
3.81868,-21.79997,0.91979,33.88389,4,71.50241379310346,31,68028
3.81804,-21.79997,0.92585,33.88389,4,71.39793103448277,31,68029
3.81739,-21.79997,0.93193,34.08511,4,71.29310344827586,31,68030
3.81675,-21.79915,0.93795,33.88389,4,71.18931034482759,31,68031
3.81546,-21.79915,0.94462,33.88389,4,71.0743103448276,31,68032
3.81482,-21.79915,0.9501,34.08511,4,70.9798275862069,31,68033
3.81418,-21.79997,0.95673,33.88389,4,70.86551724137931,31,68034
3.81353,-21.79997,0.96218,33.88389,4,70.77155172413794,31,68035
3.81289,-21.79997,0.96823,34.09629,4,70.66724137931035,31,68036
3.81225,-21.79997,0.97431,34.08511,4,70.56241379310345,31,68037
3.8116,-21.79915,0.98095,34.08511,4,70.44793103448276,31,68038
3.81096,-21.79915,0.9864,34.09629,4,70.35396551724139,31,68039
3.81031,-21.79997,0.99245,34.09629,4,70.2496551724138,31,68040
3.80967,-21.79915,0.99911,34.08511,4,70.13482758620691,31,68041
3.80903,-21.79915,1.00459,34.09629,4,70.04034482758621,31,68042
3.80838,-21.79915,1.01065,34.08511,4,69.93586206896552,31,68043
3.80774,-21.79915,1.01667,34.09629,4,69.83206896551724,31,68044
3.8071,-21.79997,1.02273,34.08511,4,69.72758620689656,31,68045
3.80645,-21.79915,1.02879,34.08511,4,69.62310344827587,31,68046
3.80581,-21.79997,1.03485,34.3087,4,69.5186206896552,31,68047
3.80517,-21.79915,1.0415,34.29752,4,69.40396551724139,31,68048
3.80452,-21.79997,1.04695,34.29752,4,69.31000000000002,31,68049
3.80388,-21.79997,1.05301,34.29752,4,69.20551724137933,31,68050
3.80259,-21.79997,1.05909,34.29752,4,69.10068965517242,31,68051
3.80195,-21.79997,1.06513,34.29752,4,68.99655172413793,31,68052
3.8013,-21.79915,1.0712,34.29752,4,68.89189655172413,31,68053
3.80066,-21.79915,1.07725,34.3087,4,68.78758620689655,31,68054
3.80002,-21.79997,1.0833,34.29752,4,68.68327586206897,31,68055
3.80002,-21.79915,1.08995,34.50992,4,68.56862068965518,31,68056
3.79937,-21.79997,1.096,34.5211,4,68.4643103448276,31,68057
3.79809,-21.79915,1.1014700000000002,34.5211,4,68.37,31,68058
3.79809,-21.79997,1.10811,34.50992,4,68.25551724137931,31,68059
3.79744,-21.79915,1.11356,34.50992,4,68.16155172413794,31,68060
3.7968,-21.79997,1.11964,34.50992,4,68.05672413793104,31,68061
3.79615,-21.79997,1.12569,34.5211,4,67.95241379310346,31,68062
3.79551,-21.79915,1.13175,34.50992,4,67.84793103448276,31,68063
3.79487,-21.79915,1.13778,34.50992,4,67.74396551724138,31,68064
3.79422,-21.79997,1.14384,34.50992,4,67.6394827586207,31,68065
3.79294,-21.79997,1.1499,34.50992,4,67.53500000000001,31,68066
3.79229,-21.79997,1.15596,34.50992,4,67.4305172413793,31,68067
3.79165,-21.79997,1.16202,34.72232,4,67.32603448275862,31,68068
3.79101,-21.79997,1.16806,34.72232,4,67.22189655172414,31,68069
3.79036,-21.79915,1.17414,34.72232,4,67.11706896551725,31,68070
3.79036,-21.79997,1.18078,34.71114,4,67.00258620689657,31,68071
3.78972,-21.79997,1.18684,34.72232,4,66.89810344827586,31,68072
3.78907,-21.79997,1.19228,34.72232,4,66.80431034482758,31,68073
3.78843,-21.79915,1.19836,34.72232,4,66.69948275862069,31,68074
3.78779,-21.79915,1.20501,34.72232,4,66.58482758620691,31,68075
3.78714,-21.79915,1.21045,34.72232,4,66.49103448275862,31,68076
3.7865,-21.79915,1.21712,34.72232,4,66.37603448275863,31,68077
3.78586,-21.79915,1.22317,34.93473,4,66.27172413793103,31,68078
3.78521,-21.79997,1.22862,34.92355,4,66.17775862068966,31,68079
3.78457,-21.79997,1.23468,34.93473,4,66.07327586206897,31,68080
3.78393,-21.79997,1.24134,34.92355,4,65.95844827586208,31,68081
3.78328,-21.79997,1.24678,34.93473,4,65.86465517241379,31,68082
3.78264,-21.79997,1.25286,34.92355,4,65.7598275862069,31,68083
3.78199,-21.79997,1.2595,34.93473,4,65.64534482758621,31,68084
3.78135,-21.79997,1.26498,34.93473,4,65.55086206896551,31,68085
3.78071,-21.79997,1.27103,34.93473,4,65.44655172413793,31,68086
3.78006,-21.79997,1.27708,34.93473,4,65.34224137931035,31,68087
3.77942,-21.79915,1.28312,35.14713,4,65.23810344827587,31,68088
3.77878,-21.79915,1.28919,35.13595,4,65.13344827586207,31,68089
3.77813,-21.79915,1.29584,35.13595,4,65.01879310344827,31,68090
3.77749,-21.79915,1.30129,35.13595,4,64.9248275862069,31,68091
3.77749,-21.79997,1.30737,35.13595,4,64.82000000000001,31,68092
3.7762,-21.79997,1.314,35.13595,4,64.70568965517242,31,68093
3.7762,-21.79915,1.32006,35.13595,4,64.60120689655173,31,68094
3.77556,-21.79915,1.32551,35.33717,4,64.50724137931034,31,68095
3.77491,-21.79997,1.33157,35.13595,4,64.40275862068965,31,68096
3.77363,-21.79997,1.33761,35.34835,4,64.29862068965518,31,68097
3.77363,-21.79997,1.3437,35.34835,4,64.19362068965518,31,68098
3.77298,-21.79997,1.34974,35.33717,4,64.0894827586207,31,68099
3.77234,-21.79997,1.35579,35.33717,4,63.98517241379311,31,68100
3.7717,-21.79997,1.36184,35.33717,4,63.88086206896552,31,68101
3.77105,-21.79997,1.36792,35.34835,4,63.77603448275863,31,68102
3.77041,-21.79997,1.37398,35.34835,4,63.67155172413793,31,68103
3.76977,-21.79997,1.38061,35.34835,4,63.55724137931035,31,68104
3.76912,-21.79997,1.38667,35.560759999999995,4,63.45275862068967,31,68105
3.76848,-21.79997,1.39212,35.560759999999995,4,63.35879310344828,31,68106
3.767830000000001,-21.79997,1.39878,35.560759999999995,4,63.24396551724139,31,68107
3.76719,-21.79997,1.40483,35.560759999999995,4,63.1396551724138,31,68108
3.76655,-21.79997,1.41088,35.54958,4,63.035344827586215,31,68109
3.76655,-21.79915,1.41635,35.57193,4,62.941034482758624,31,68110
3.7659,-21.79997,1.42241,35.57193,4,62.836551724137934,31,68111
3.76526,-21.79915,1.42848,35.560759999999995,4,62.73189655172416,31,68112
3.76462,-21.79915,1.4345,35.57193,4,62.62810344827587,31,68113
3.76397,-21.79915,1.44059,35.54958,4,62.52310344827587,31,68114
3.76333,-21.79915,1.44664,35.560759999999995,4,62.41879310344829,31,68115
3.76269,-21.79997,1.45327,35.77316,4,62.3044827586207,31,68116
3.76204,-21.79997,1.45873,35.76198,4,62.210344827586205,31,68117
3.7614,-21.79915,1.46538,35.77316,4,62.09568965517242,31,68118
3.76075,-21.79915,1.47086,35.77316,4,62.00120689655173,31,68119
3.76011,-21.79997,1.4769,35.77316,4,61.89706896551725,31,68120
3.75947,-21.79997,1.48294,35.77316,4,61.79293103448276,31,68121
3.75882,-21.79997,1.48904,35.77316,4,61.68775862068966,31,68122
3.75882,-21.79915,1.49567,35.77316,4,61.57344827586208,31,68123
3.75818,-21.79997,1.50114,35.76198,4,61.47913793103448,31,68124
3.75754,-21.79997,1.50719,35.77316,4,61.3748275862069,31,68125
3.75689,-21.79915,1.51383,35.77316,4,61.260344827586216,31,68126
3.75625,-21.79997,1.51929,35.97438,4,61.16620689655173,31,68127
3.75561,-21.79997,1.52535,35.77316,4,61.06172413793103,31,68128
3.75496,-21.79997,1.532,35.97438,4,60.94706896551724,31,68129
3.75496,-21.79997,1.53805,35.98556,4,60.84275862068965,31,68130
3.75432,-21.79997,1.5435299999999998,35.97438,4,60.74827586206897,31,68131
3.75367,-21.79997,1.54958,35.9632,4,60.64396551724138,31,68132
3.75303,-21.79915,1.55562,35.98556,4,60.5398275862069,31,68133
3.75239,-21.79997,1.56227,35.97438,4,60.42517241379311,31,68134
3.75174,-21.79997,1.5677299999999998,35.97438,4,60.33103448275863,31,68135
3.7511,-21.79915,1.5738,36.17561,4,60.226379310344825,31,68136
3.75046,-21.79997,1.57984,35.97438,4,60.122241379310346,31,68137
3.74981,-21.79997,1.5859,35.98556,4,60.01775862068967,31,68138
3.74917,-21.79915,1.59198,36.18679,4,59.91293103448276,31,68139
3.74917,-21.79915,1.5980299999999998,36.18679,4,59.80862068965518,31,68140
3.74853,-21.79915,1.60406,36.18679,4,59.7046551724138,31,68141
3.74788,-21.79915,1.6101299999999998,36.17561,4,59.6,31,68142
3.74724,-21.79997,1.61677,36.18679,4,59.48551724137931,31,68143
3.74724,-21.79997,1.6222299999999998,36.18679,4,59.39137931034483,31,68144
3.74659,-21.79997,1.6283,36.18679,4,59.28672413793104,31,68145
3.74595,-21.79997,1.63434,36.17561,4,59.18258620689656,31,68146
3.74531,-21.79997,1.6409900000000002,36.18679,4,59.06793103448276,31,68147
3.74466,-21.79915,1.64647,36.38801,4,58.97344827586208,31,68148
3.74402,-21.79997,1.65311,36.38801,4,58.85896551724138,31,68149
3.74338,-21.79997,1.65855,36.39919,4,58.76517241379311,31,68150
3.74338,-21.79997,1.66521,36.39919,4,58.65034482758621,31,68151
3.74273,-21.79915,1.6706900000000002,36.39919,4,58.55586206896551,31,68152
3.74209,-21.79997,1.67672,36.39919,4,58.45189655172413,31,68153
3.74145,-21.79915,1.68338,36.39919,4,58.33706896551724,31,68154
3.7408,-21.79915,1.6888599999999998,36.39919,4,58.24258620689656,31,68155
3.74016,-21.79997,1.69488,36.39919,4,58.13879310344827,31,68156
3.73951,-21.79915,1.70095,36.39919,4,58.03413793103449,31,68157
3.73887,-21.79915,1.707,36.39919,4,57.929827586206905,31,68158
3.73887,-21.79997,1.7130900000000002,36.39919,4,57.8248275862069,31,68159
3.73823,-21.79915,1.71912,36.39919,4,57.72086206896552,31,68160
3.73758,-21.79997,1.7251900000000002,36.60041,4,57.61620689655173,31,68161
3.73694,-21.79997,1.73124,36.61159,4,57.51189655172415,31,68162
3.73694,-21.79997,1.73788,36.60041,4,57.39741379310345,31,68163
3.7363,-21.79997,1.74393,36.60041,4,57.29310344827588,31,68164
3.73565,-21.79997,1.7499900000000002,36.60041,4,57.18862068965517,31,68165
3.73501,-21.79997,1.75545,36.61159,4,57.09448275862069,31,68166
3.73501,-21.79997,1.76151,36.61159,4,56.99,31,68167
3.73437,-21.79997,1.76816,36.60041,4,56.87534482758621,31,68168
3.73372,-21.79915,1.7742099999999998,36.60041,4,56.77103448275862,31,68169
3.73308,-21.79915,1.77967,36.81282,4,56.67689655172414,31,68170
3.73243,-21.79915,1.78575,36.81282,4,56.57206896551724,31,68171
3.73179,-21.79997,1.7918,36.63395,4,56.46775862068965,31,68172
3.73115,-21.79997,1.79843,36.81282,4,56.35344827586207,31,68173
3.73115,-21.79915,1.8039,36.824,4,56.25913793103448,31,68174
3.7305,-21.79997,1.80994,36.81282,4,56.155,31,68175
3.72986,-21.79915,1.81599,36.81282,4,56.05068965517241,31,68176
3.72922,-21.79997,1.82207,36.81282,4,55.94586206896552,31,68177
3.72857,-21.79997,1.82871,36.81282,4,55.83137931034483,31,68178
3.72857,-21.79915,1.83419,36.80164,4,55.736896551724136,31,68179
3.72793,-21.79915,1.84021,36.81282,4,55.63310344827587,31,68180
3.72793,-21.79915,1.84628,37.02522,4,55.52844827586207,31,68181
3.72729,-21.79915,1.85234,37.01404,4,55.423965517241385,31,68182
3.72664,-21.79997,1.8584,37.01404,4,55.31948275862069,31,68183
3.726,-21.79997,1.86446,37.01404,4,55.215,31,68184
3.72535,-21.79997,1.8705,37.02522,4,55.11086206896552,31,68185
3.72535,-21.79997,1.87655,37.01404,4,55.006551724137935,31,68186
3.72471,-21.79997,1.8826,37.02522,4,54.90224137931035,31,68187
3.72407,-21.79915,1.88866,37.01404,4,54.79775862068966,31,68188
3.72342,-21.79915,1.89471,37.01404,4,54.69344827586208,31,68189
3.72342,-21.79915,1.90077,37.01404,4,54.58896551724138,31,68190
3.72278,-21.79915,1.90743,37.01404,4,54.47413793103449,31,68191
3.72214,-21.79997,1.91289,37.01404,4,54.38,31,68192
3.72149,-21.79997,1.91954,37.01404,4,54.26534482758621,31,68193
3.72149,-21.79997,1.92502,37.01404,4,54.170862068965526,31,68194
3.72085,-21.79997,1.93106,37.23762,4,54.06672413793103,31,68195
3.72021,-21.79997,1.93711,37.23762,4,53.96241379310346,31,68196
3.71956,-21.79997,1.94316,37.23762,4,53.85810344827588,31,68197
3.71892,-21.79915,1.94921,37.22644,4,53.75379310344829,31,68198
3.71892,-21.79915,1.95527,37.22644,4,53.64931034482759,31,68199
3.71827,-21.79915,1.96133,37.23762,4,53.5448275862069,31,68200
3.71763,-21.79915,1.96738,37.23762,4,53.44051724137932,31,68201
3.71763,-21.79997,1.97346,37.22644,4,53.33568965517241,31,68202
3.71699,-21.79997,1.9795,37.23762,4,53.23155172413794,31,68203
3.71699,-21.79997,1.98615,37.22644,4,53.11689655172413,31,68204
3.71634,-21.79997,1.99221,37.22644,4,53.012413793103455,31,68205
3.7157,-21.79997,1.99826,37.23762,4,52.90810344827587,31,68206
3.71506,-21.79915,2.00372,37.22644,4,52.813965517241385,31,68207
3.71506,-21.79997,2.00977,37.45003,4,52.7096551724138,31,68208
3.71441,-21.79997,2.0158400000000003,37.43885,4,52.605,31,68209
3.71377,-21.79915,2.02248,37.43885,4,52.49051724137932,31,68210
3.71377,-21.79915,2.02854,37.43885,4,52.38603448275863,31,68211
3.713130000000001,-21.79915,2.03401,37.43885,4,52.29172413793104,31,68212
3.71248,-21.79915,2.04005,37.43885,4,52.18758620689656,31,68213
3.71248,-21.79915,2.0467,37.43885,4,52.07293103448277,31,68214
3.71184,-21.79915,2.05276,37.43885,4,51.96844827586207,31,68215
3.71119,-21.79915,2.05882,37.65125,4,51.86396551724139,31,68216
3.71055,-21.79915,2.06428,37.45003,4,51.769827586206894,31,68217
3.70991,-21.79915,2.07033,37.45003,4,51.66551724137932,31,68218
3.70991,-21.79915,2.07641,37.43885,4,51.56068965517242,31,68219
3.70926,-21.79997,2.0824700000000003,37.65125,4,51.45620689655172,31,68220
3.70862,-21.79915,2.08909,37.65125,4,51.34206896551724,31,68221
3.70862,-21.79997,2.09455,37.65125,4,51.24793103448276,31,68222
3.707980000000001,-21.79997,2.10063,37.65125,4,51.143103448275866,31,68223
3.707980000000001,-21.79997,2.1066700000000003,37.64007,4,51.03896551724138,31,68224
3.70733,-21.79915,2.11272,37.65125,4,50.934655172413805,31,68225
3.70669,-21.79915,2.11938,37.65125,4,50.8198275862069,31,68226
3.70669,-21.79915,2.12483,37.66243,4,50.72586206896551,31,68227
3.70605,-21.79915,2.1314900000000003,37.65125,4,50.61103448275862,31,68228
3.7054,-21.79915,2.1369700000000003,37.65125,4,50.516551724137926,31,68229
3.70476,-21.79997,2.14359,37.87483,4,50.40241379310345,31,68230
3.70476,-21.79997,2.14965,37.86365,4,50.29793103448276,31,68231
3.70411,-21.79915,2.1551,37.86365,4,50.20396551724138,31,68232
3.70411,-21.79915,2.16115,37.66243,4,50.09965517241379,31,68233
3.70347,-21.79915,2.16723,37.86365,4,49.9948275862069,31,68234
3.702830000000001,-21.79997,2.1733,37.86365,4,49.89017241379312,31,68235
3.702830000000001,-21.79997,2.17932,37.86365,4,49.786379310344834,31,68236
3.70218,-21.79915,2.18598,37.86365,4,49.671551724137935,31,68237
3.70154,-21.79915,2.19204,37.86365,4,49.56706896551725,31,68238
3.70154,-21.79915,2.1981,37.86365,4,49.46258620689655,31,68239
3.7009,-21.79915,2.2035400000000003,37.98662,4,49.36879310344828,31,68240
3.70025,-21.79997,2.20963,37.86365,4,49.26379310344828,31,68241
3.70025,-21.79997,2.21626,37.86365,4,49.14948275862069,31,68242
3.69961,-21.79997,2.22232,38.06488,4,49.045,31,68243
3.69897,-21.79915,2.22777,38.07606,4,48.95103448275862,31,68244
3.69897,-21.79915,2.23382,38.07606,4,48.84672413793104,31,68245
3.69832,-21.79915,2.24048,38.07606,4,48.73189655172415,31,68246
3.69832,-21.79915,2.24594,38.07606,4,48.63775862068965,31,68247
3.69768,-21.79997,2.252,38.07606,4,48.533275862068976,31,68248
3.69703,-21.79997,2.2580400000000003,38.08723,4,48.42913793103449,31,68249
3.69703,-21.79997,2.26409,38.07606,4,48.32482758620691,31,68250
3.69639,-21.79915,2.27017,38.07606,4,48.220000000000006,31,68251
3.69639,-21.79915,2.27621,38.07606,4,48.11586206896552,31,68252
3.69575,-21.79915,2.28229,38.07606,4,48.01103448275863,31,68253
3.6951,-21.79915,2.28835,38.07606,4,47.906551724137934,31,68254
3.6951,-21.79997,2.2944,38.27728,4,47.80224137931035,31,68255
3.69446,-21.79997,2.30044,38.28846,4,47.698103448275866,31,68256
3.69446,-21.79997,2.30651,38.28846,4,47.59344827586207,31,68257
3.69382,-21.79915,2.31256,38.28846,4,47.489137931034485,31,68258
3.69382,-21.79915,2.31862,38.28846,4,47.3846551724138,31,68259
3.69317,-21.79915,2.32525,38.27728,4,47.27034482758621,31,68260
3.69253,-21.79997,2.3313200000000003,38.28846,4,47.165689655172415,31,68261
3.69253,-21.79997,2.33676,38.28846,4,47.07189655172414,31,68262
3.69189,-21.79997,2.34281,38.27728,4,46.96758620689656,31,68263
3.69124,-21.79997,2.34887,38.28846,4,46.86310344827587,31,68264
3.69124,-21.79997,2.35495,38.28846,4,46.75827586206896,31,68265
3.6906,-21.79915,2.36099,38.38907,4,46.65413793103448,31,68266
3.6906,-21.79915,2.36764,38.48968,4,46.539482758620686,31,68267
3.68995,-21.79915,2.37312,38.48968,4,46.44500000000001,31,68268
3.68931,-21.79915,2.37976,38.48968,4,46.33051724137931,31,68269
3.68931,-21.79997,2.38523,38.48968,4,46.23620689655173,31,68270
3.68867,-21.79997,2.39126,38.50086,4,46.13224137931035,31,68271
3.68867,-21.79997,2.39733,38.48968,4,46.02758620689655,31,68272
3.68802,-21.79915,2.40398,38.48968,4,45.91293103448276,31,68273
3.68738,-21.79915,2.40944,38.50086,4,45.81879310344828,31,68274
3.68738,-21.79915,2.41549,38.50086,4,45.71448275862069,31,68275
3.68674,-21.79915,2.42157,38.48968,4,45.6096551724138,31,68276
3.68674,-21.79915,2.4276,38.48968,4,45.50568965517241,31,68277
3.68674,-21.79997,2.43368,38.48968,4,45.40086206896552,31,68278
3.68609,-21.79997,2.43972,38.69091,4,45.29672413793104,31,68279
3.68545,-21.79997,2.44636,38.702090000000005,4,45.18224137931035,31,68280
3.68545,-21.79915,2.45183,38.702090000000005,4,45.08793103448276,31,68281
3.68481,-21.79915,2.45847,38.69091,4,44.97344827586207,31,68282
3.68481,-21.79915,2.46393,38.702090000000005,4,44.87931034482759,31,68283
3.68416,-21.79997,2.47,38.69091,4,44.774655172413794,31,68284
3.68416,-21.79997,2.47604,38.702090000000005,4,44.67051724137932,31,68285
3.68352,-21.79997,2.4827,38.702090000000005,4,44.555689655172415,31,68286
3.68352,-21.79997,2.48815,38.69091,4,44.46172413793104,31,68287
3.68287,-21.79915,2.49422,38.702090000000005,4,44.35706896551724,31,68288
3.68287,-21.79915,2.50026,38.702090000000005,4,44.25293103448276,31,68289
3.68223,-21.79915,2.50633,38.702090000000005,4,44.14827586206897,31,68290
3.68159,-21.79915,2.5124,38.91449,4,44.04362068965518,31,68291
3.68159,-21.79915,2.51903,38.91449,4,43.92931034482759,31,68292
3.68094,-21.79997,2.52451,38.91449,4,43.834827586206906,31,68293
3.68094,-21.79997,2.53056,38.92567,4,43.73051724137932,31,68294
3.6803,-21.79997,2.5365900000000003,38.91449,4,43.62655172413793,31,68295
3.6803,-21.79997,2.54325,38.91449,4,43.51172413793104,31,68296
3.67966,-21.79915,2.54931,38.91449,4,43.40724137931035,31,68297
3.67901,-21.79915,2.55477,38.91449,4,43.31310344827587,31,68298
3.67901,-21.79915,2.56085,38.91449,4,43.20827586206897,31,68299
3.67773,-21.79915,2.58503,39.12689,4,42.79137931034483,31,68300
3.67708,-21.79915,2.59112,38.91449,4,42.68637931034483,31,68301
3.67708,-21.79915,2.59717,39.12689,4,42.58206896551725,31,68302
3.67644,-21.79997,2.60323,39.12689,4,42.47758620689656,31,68303
3.67644,-21.79997,2.60929,39.12689,4,42.37310344827586,31,68304
3.67644,-21.79997,2.61532,39.13807,4,42.269137931034486,31,68305
3.67579,-21.79915,2.62138,39.12689,4,42.1646551724138,31,68306
3.67579,-21.79915,2.62745,39.12689,4,42.06,31,68307
3.67515,-21.79997,2.63408,39.12689,4,41.94568965517242,31,68308
3.67451,-21.79997,2.64014,39.12689,4,41.841206896551725,31,68309
3.67451,-21.79997,2.6456,39.12689,4,41.74706896551725,31,68310
3.67451,-21.79997,2.65165,39.13807,4,41.64275862068966,31,68311
3.67386,-21.79915,2.65772,39.12689,4,41.53810344827587,31,68312
3.67386,-21.79997,2.66377,39.32812,4,41.43379310344828,31,68313
3.67322,-21.79915,2.66984,39.32812,4,41.32913793103449,31,68314
3.67322,-21.79915,2.67586,39.32812,4,41.225344827586206,31,68315
3.67258,-21.79915,2.68194,39.31694,4,41.12051724137932,31,68316
3.67258,-21.79915,2.68798,39.31694,4,41.01637931034483,31,68317
3.67193,-21.79915,2.69404,39.32812,4,40.91189655172413,31,68318
3.67193,-21.79997,2.7001,39.32812,4,40.80741379310345,31,68319
3.67193,-21.79997,2.70615,39.32812,4,40.70310344827586,31,68320
3.67129,-21.79997,2.71223,39.32812,4,40.598275862068974,31,68321
3.67129,-21.79997,2.71826,39.32812,4,40.49431034482759,31,68322
3.67065,-21.79997,2.72491,39.32812,4,40.3796551724138,31,68323
3.67065,-21.79915,2.73038,39.32812,4,40.285344827586215,31,68324
3.67,-21.79997,2.73644,39.54052,4,40.18086206896552,31,68325
3.67,-21.79997,2.74308,39.54052,4,40.06637931034484,31,68326
3.66936,-21.79915,2.74854,39.54052,4,39.97224137931035,31,68327
3.66936,-21.79915,2.75519,39.529340000000005,4,39.85758620689656,31,68328
3.66871,-21.79915,2.76065,39.529340000000005,4,39.76344827586208,31,68329
3.66871,-21.79915,2.7667,39.529340000000005,4,39.659137931034486,31,68330
3.66807,-21.79997,2.77336,39.54052,4,39.54431034482759,31,68331
3.66807,-21.79915,2.77881,39.54052,4,39.45034482758621,31,68332
3.66807,-21.79997,2.78487,39.54052,4,39.34586206896552,31,68333
3.66743,-21.79997,2.7909200000000003,39.54052,4,39.241551724137935,31,68334
3.66743,-21.79997,2.797,39.54052,4,39.13672413793103,31,68335
3.66678,-21.79997,2.80305,39.74174,4,39.03241379310346,31,68336
3.66678,-21.79997,2.8090900000000003,39.54052,4,38.928275862068965,31,68337
3.66678,-21.79997,2.81575,39.74174,4,38.81344827586207,31,68338
3.66614,-21.79997,2.82121,39.74174,4,38.71931034482759,31,68339
3.66614,-21.79997,2.82726,39.74174,4,38.61500000000001,31,68340
3.66614,-21.79915,2.83331,39.75292,4,38.51068965517242,31,68341
3.6655,-21.79915,2.83938,39.75292,4,38.40603448275863,31,68342
3.6655,-21.79915,2.84602,39.74174,4,38.29155172413793,31,68343
3.66485,-21.79915,2.85148,39.74174,4,38.19741379310345,31,68344
3.66485,-21.79915,2.85756,39.75292,4,38.09258620689656,31,68345
3.66421,-21.79997,2.8636,39.73056,4,37.98844827586208,31,68346
3.66421,-21.79997,2.8702400000000003,39.75292,4,37.87396551724138,31,68347
3.66421,-21.79915,2.8757,39.95415,4,37.7798275862069,31,68348
3.66357,-21.79915,2.88235,39.95415,4,37.6651724137931,31,68349
3.66357,-21.79997,2.88841,39.95415,4,37.56068965517242,31,68350
3.66357,-21.79997,2.89386,39.94297,4,37.46672413793104,31,68351
3.66292,-21.79997,2.90052,39.94297,4,37.35189655172414,31,68352
3.66292,-21.79997,2.90658,39.95415,4,37.247413793103455,31,68353
3.66292,-21.79915,2.91263,39.95415,4,37.143103448275866,31,68354
3.66228,-21.79915,2.91808,39.95415,4,37.049137931034494,31,68355
3.66228,-21.79915,2.9247400000000003,40.16655,4,36.93431034482759,31,68356
3.66163,-21.79915,2.9302200000000003,39.98768,4,36.839827586206894,31,68357
3.66163,-21.79915,2.93627,40.16655,4,36.73551724137932,31,68358
3.66163,-21.79997,2.9423,40.16655,4,36.631551724137935,31,68359
3.66099,-21.79997,2.94836,40.15537,4,36.527068965517245,31,68360
3.66099,-21.79997,2.95444,39.95415,4,36.42224137931035,31,68361
3.66099,-21.79915,2.96048,40.16655,4,36.31810344827586,31,68362
3.66035,-21.79915,2.96654,40.16655,4,36.21362068965517,31,68363
3.66035,-21.79915,2.97258,40.16655,4,36.10948275862069,31,68364
3.6597,-21.79997,2.97864,40.16655,4,36.005,31,68365
3.6597,-21.79915,2.98471,40.15537,4,35.90034482758621,31,68366
3.6597,-21.79997,2.99076,40.16655,4,35.79603448275863,31,68367
3.65906,-21.79997,2.99741,40.16655,4,35.68137931034483,31,68368
3.65906,-21.79915,3.00288,40.36777,4,35.58706896551724,31,68369
3.65842,-21.79915,3.0089200000000003,40.37895,4,35.48293103448276,31,68370
3.65842,-21.79997,3.01499,40.36777,4,35.37827586206897,31,68371
3.65842,-21.79997,3.02105,40.37895,4,35.273793103448284,31,68372
3.65777,-21.79997,3.02708,40.37895,4,35.16982758620689,31,68373
3.65777,-21.79997,3.03316,40.37895,4,35.065000000000005,31,68374
3.65777,-21.79915,3.0398,40.37895,4,34.95051724137932,31,68375
3.65713,-21.79915,3.04525,40.36777,4,34.85655172413794,31,68376
3.65713,-21.79915,3.05134,40.58018,4,34.75155172413793,31,68377
3.65713,-21.79915,3.05796,40.37895,4,34.637413793103455,31,68378
3.65649,-21.79915,3.06341,40.58018,4,34.54344827586207,31,68379
3.65649,-21.79997,3.06948,40.58018,4,34.43879310344828,31,68380
3.65649,-21.79997,3.07553,40.58018,4,34.334482758620695,31,68381
3.65584,-21.79915,3.0815900000000003,40.58018,4,34.23,31,68382
3.65584,-21.79997,3.08767,40.58018,4,34.1251724137931,31,68383
3.65584,-21.79915,3.09369,40.58018,4,34.021379310344834,31,68384
3.6552,-21.79915,3.10036,40.58018,4,33.90637931034483,31,68385
3.6552,-21.79997,3.10581,40.80376,4,33.81241379310345,31,68386
3.6552,-21.79915,3.11186,40.58018,4,33.708103448275864,31,68387
3.65455,-21.79997,3.11791,40.79258,4,33.603793103448275,31,68388
3.65455,-21.79997,3.1245700000000003,40.79258,4,33.488965517241375,31,68389
3.65391,-21.79997,3.13063,40.79258,4,33.38448275862069,31,68390
3.65391,-21.79997,3.13668,40.79258,4,33.2801724137931,31,68391
3.65391,-21.79997,3.14217,40.79258,4,33.18551724137931,31,68392
3.65391,-21.79997,3.1482,40.79258,4,33.08155172413793,31,68393
3.65327,-21.79915,3.15426,40.79258,4,32.97706896551725,31,68394
3.65327,-21.79915,3.16032,40.79258,4,32.87258620689655,31,68395
3.65262,-21.79997,3.16638,40.79258,4,32.768103448275866,31,68396
3.65262,-21.79915,3.17244,40.79258,4,32.663620689655176,31,68397
3.65262,-21.79915,3.17849,41.00498,4,32.559310344827594,31,68398
3.65198,-21.79997,3.18454,41.00498,4,32.455,31,68399
3.65198,-21.79997,3.19058,41.00498,4,32.35086206896552,31,68400
3.65198,-21.79915,3.19664,41.00498,4,32.246379310344835,31,68401
3.65134,-21.79997,3.20269,40.9938,4,32.14206896551725,31,68402
3.65134,-21.79915,3.20935,41.00498,4,32.02724137931035,31,68403
3.65069,-21.79915,3.2148,41.00498,4,31.93327586206897,31,68404
3.65069,-21.79915,3.22086,41.20621,4,31.82879310344828,31,68405
3.65069,-21.79997,3.22751,41.20621,4,31.71413793103449,31,68406
3.65005,-21.79915,3.23298,41.20621,4,31.6198275862069,31,68407
3.65005,-21.79915,3.23904,41.21739,4,31.515344827586205,31,68408
3.65005,-21.79915,3.24568,41.20621,4,31.40086206896552,31,68409
3.64941,-21.79915,3.2511400000000004,41.20621,4,31.30672413793103,31,68410
3.64941,-21.79915,3.25721,41.21739,4,31.202068965517245,31,68411
3.64876,-21.79915,3.26326,41.39625,4,31.09775862068966,31,68412
3.64876,-21.79915,3.2699,41.21739,4,30.98327586206897,31,68413
3.64812,-21.79997,3.27596,41.41861,4,30.87879310344828,31,68414
3.64812,-21.79997,3.28142,41.41861,4,30.784655172413803,31,68415
3.64747,-21.79997,3.28807,41.41861,4,30.670000000000005,31,68416
3.64747,-21.79997,3.29355,41.41861,4,30.57551724137931,31,68417
3.64747,-21.79915,3.30018,41.41861,4,30.46120689655173,31,68418
3.646830000000001,-21.79915,3.3056400000000004,41.41861,4,30.36706896551724,31,68419
3.646830000000001,-21.79915,3.3117,41.41861,4,30.26258620689655,31,68420
3.64619,-21.79915,3.31776,41.63101,4,30.158103448275867,31,68421
3.64619,-21.79997,3.32379,41.61983,4,30.05413793103449,31,68422
3.64619,-21.79915,3.33046,41.61983,4,29.939137931034487,31,68423
3.64554,-21.79997,3.33651,41.63101,4,29.8348275862069,31,68424
3.64554,-21.79997,3.34197,41.63101,4,29.74068965517242,31,68425
3.64554,-21.79915,3.34802,41.63101,4,29.636379310344832,31,68426
3.6449,-21.79997,3.35468,41.63101,4,29.52155172413793,31,68427
3.6449,-21.79997,3.36073,41.61983,4,29.417241379310347,31,68428
3.64426,-21.79997,3.3662,41.84342,4,29.32293103448276,31,68429
3.64426,-21.79997,3.37227,41.832240000000006,4,29.21827586206897,31,68430
3.64361,-21.79997,3.3783199999999995,41.832240000000006,4,29.11396551724139,31,68431
3.64361,-21.79915,3.38495,41.84342,4,28.9996551724138,31,68432
3.64361,-21.79997,3.39102,41.84342,4,28.895000000000003,31,68433
3.64297,-21.79915,3.39647,41.832240000000006,4,28.801034482758624,31,68434
3.64297,-21.79997,3.40251,41.84342,4,28.696896551724144,31,68435
3.64233,-21.79997,3.40861,41.84342,4,28.59172413793104,31,68436
3.64233,-21.79915,3.4146300000000003,42.05582,4,28.48793103448276,31,68437
3.64233,-21.79997,3.42129,42.04464,4,28.373103448275867,31,68438
3.641680000000001,-21.79915,3.42735,42.04464,4,28.26862068965517,31,68439
3.641680000000001,-21.79915,3.4334,42.04464,4,28.164310344827594,31,68440
3.64104,-21.79915,3.43888,42.04464,4,28.06982758620689,31,68441
3.64104,-21.79915,3.44551,42.04464,4,27.95551724137931,31,68442
3.64039,-21.79915,3.45099,42.04464,4,27.861034482758622,31,68443
3.64039,-21.79915,3.4570300000000005,42.05582,4,27.75689655172413,31,68444
3.63975,-21.79915,3.46367,42.04464,4,27.64241379310345,31,68445
3.63975,-21.79915,3.4691400000000003,42.05582,4,27.548103448275864,31,68446
3.63911,-21.79915,3.4752,42.25704,4,27.443620689655173,31,68447
3.63911,-21.79915,3.4812300000000005,42.25704,4,27.33965517241379,31,68448
3.63846,-21.79997,3.48731,42.26822,4,27.2348275862069,31,68449
3.63846,-21.79997,3.49336,42.25704,4,27.13051724137932,31,68450
3.63782,-21.79997,3.50001,42.25704,4,27.01586206896552,31,68451
3.63782,-21.79915,3.50547,42.25704,4,26.92172413793104,31,68452
3.63718,-21.79915,3.5115199999999995,42.46945,4,26.81741379310346,31,68453
3.63718,-21.79997,3.5176,42.46945,4,26.71258620689656,31,68454
3.636530000000001,-21.79915,3.52365,42.46945,4,26.60827586206897,31,68455
3.636530000000001,-21.79997,3.52969,42.46945,4,26.504137931034485,31,68456
3.63589,-21.79915,3.5357300000000005,42.46945,4,26.399999999999995,31,68457
3.63589,-21.79915,3.5418,42.46945,4,26.295344827586213,31,68458
3.63525,-21.79915,3.54789,42.46945,4,26.190344827586205,31,68459
3.63525,-21.79915,3.55391,42.67067,4,26.08655172413793,31,68460
3.63525,-21.79915,3.56056,42.67067,4,25.97189655172414,31,68461
3.63396,-21.79915,3.5841800000000004,42.67067,4,25.56465517241379,31,68462
3.63331,-21.79915,3.59084,42.67067,4,25.449827586206897,31,68463
3.63331,-21.79997,3.59629,42.88307,4,25.35586206896552,31,68464
3.63267,-21.79915,3.6023400000000003,42.88307,4,25.25155172413793,31,68465
3.63267,-21.79997,3.60842,42.88307,4,25.146724137931034,31,68466
3.63203,-21.79997,3.61448,42.88307,4,25.04224137931035,31,68467
3.63203,-21.79997,3.62054,42.88307,4,24.937758620689657,31,68468
3.631380000000001,-21.79997,3.62658,42.88307,4,24.833620689655174,31,68469
3.631380000000001,-21.79915,3.63263,42.88307,4,24.729310344827592,31,68470
3.63074,-21.79997,3.63868,42.88307,4,24.625000000000004,31,68471
3.63074,-21.79915,3.64534,43.09548,4,24.510172413793107,31,68472
3.6301,-21.79915,3.65079,43.09548,4,24.416206896551724,31,68473
3.6301,-21.79915,3.65685,43.09548,4,24.31172413793104,31,68474
3.62945,-21.79915,3.6629,43.09548,4,24.20741379310345,31,68475
3.62881,-21.79997,3.66956,43.0843,4,24.092586206896552,31,68476
3.62881,-21.79915,3.67502,43.09548,4,23.998448275862074,31,68477
3.62817,-21.79915,3.68108,43.09548,4,23.89396551724138,31,68478
3.62752,-21.79997,3.68773,43.30788,4,23.779310344827586,31,68479
3.62752,-21.79997,3.69321,43.30788,4,23.6848275862069,31,68480
3.62688,-21.79997,3.69924,43.30788,4,23.58086206896552,31,68481
3.62688,-21.79997,3.7059,43.30788,4,23.466034482758623,31,68482
