Repository: uw-mad-dash/Battery-SoC-Estimation

## Data
The [LiPo 5450 mAh cell](https://maxamps.com/products/lipo-5450-1s-3-7v-battery) data can be found in <em>data</em> directory 👀. We collected 48 discharging-charging cycles for CRates 1, 2, 3, and 4. The measurements were recorded at 1 second rate. To understand data better, we provided a [Jupyter](https://jupyter.org/) notebook <em>data_visualization.ipynb</em> in <em>notebooks</em> directory. We used [Jupyter Dash](https://github.com/plotly/jupyter-dash) library which allows to create interactive plots. Names of the columns in the csv files containing data should be self-explanatory, except column 'AhStep [Ah]'. This column represents the cell capacity in Ah.

File: data/CRate4_Cycle33.csv (part 1 of 4)
Voltage [V],Current [A],AhStep [Ah],TempBottom [C],CRate [-],SOC [%],Cycle [-],Time [s]
4.01692,-21.79997,0.0060799999999999,32.20702,4,87.21344827586209,33,72350
4.0098400000000005,-21.79997,0.0121,32.20702,4,87.1096551724138,33,72351
4.00469,-21.79997,0.01818,32.195840000000004,4,87.0048275862069,33,72352
3.99954,-21.79915,0.02424,32.20702,4,86.90034482758622,33,72353
3.99568,-21.79915,0.03031,32.20702,4,86.79568965517242,33,72354
3.99182,-21.79915,0.03636,32.20702,4,86.69137931034483,33,72355
3.9886,-21.79997,0.04241,32.20702,4,86.58706896551725,33,72356
3.98538,-21.79997,0.04846,32.20702,4,86.48275862068967,33,72357
3.98281,-21.79997,0.05449,32.20702,4,86.37879310344827,33,72358
3.97959,-21.79997,0.0605799999999999,32.20702,4,86.27379310344828,33,72359
3.97702,-21.79997,0.06662,32.37471,4,86.1696551724138,33,72360
3.97444,-21.79997,0.07267,32.20702,4,86.06534482758623,33,72361
3.97251,-21.79997,0.07873,32.41943,4,85.96086206896553,33,72362
3.96994,-21.79915,0.0848,32.40825,4,85.85620689655173,33,72363
3.968,-21.79997,0.09083,32.40825,4,85.75224137931035,33,72364
3.965430000000001,-21.79915,0.09691,32.40825,4,85.64741379310345,33,72365
3.9635,-21.79997,0.10295,32.40825,4,85.54327586206898,33,72366
3.96221,-21.79915,0.10902,32.40825,4,85.43862068965518,33,72367
3.95964,-21.79915,0.11505,32.40825,4,85.3346551724138,33,72368
3.95771,-21.79915,0.12113,32.41943,4,85.22982758620691,33,72369
3.95578,-21.79915,0.12719,32.63183,4,85.12534482758622,33,72370
3.95449,-21.79915,0.13321,32.62065,4,85.02155172413795,33,72371
3.95256,-21.79997,0.13929,32.62065,4,84.91672413793104,33,72372
3.95127,-21.79997,0.14534,32.62065,4,84.81241379310346,33,72373
3.94934,-21.79997,0.1514,32.62065,4,84.70793103448277,33,72374
3.94805,-21.79997,0.15745,32.821870000000004,4,84.60362068965519,33,72375
3.94676,-21.79915,0.16352,32.83305,4,84.49896551724139,33,72376
3.944830000000001,-21.79997,0.16958,32.83305,4,84.3944827586207,33,72377
3.94355,-21.79997,0.1756,32.83305,4,84.29068965517241,33,72378
3.94226,-21.79915,0.18168,32.83305,4,84.18586206896552,33,72379
3.94097,-21.79915,0.18773,32.83305,4,84.08155172413794,33,72380
3.93904,-21.79915,0.19379,33.034279999999995,4,83.97706896551726,33,72381
3.93775,-21.79915,0.19985,33.04546,4,83.87258620689657,33,72382
3.93647,-21.79915,0.20589,33.04546,4,83.76844827586207,33,72383
3.93518,-21.79915,0.21195,33.034279999999995,4,83.6639655172414,33,72384
3.93389,-21.79915,0.21803,33.034279999999995,4,83.5591379310345,33,72385
3.93196,-21.79915,0.22405,33.034279999999995,4,83.45534482758622,33,72386
3.93067,-21.79915,0.2301099999999999,33.04546,4,83.35086206896553,33,72387
3.92939,-21.79997,0.2361599999999999,33.24668,4,83.24655172413794,33,72388
3.9281,-21.79915,0.24224,33.24668,4,83.14172413793105,33,72389
3.92681,-21.79997,0.24827,33.25786,4,83.03775862068967,33,72390
3.92552,-21.79997,0.25436,33.24668,4,82.93275862068967,33,72391
3.92424,-21.79997,0.26041,33.25786,4,82.82844827586207,33,72392
3.92295,-21.79915,0.26644,33.45908,4,82.7244827586207,33,72393
3.92166,-21.79997,0.27252,33.25786,4,82.6196551724138,33,72394
3.91973,-21.79997,0.27856,33.45908,4,82.51551724137933,33,72395
3.91844,-21.79915,0.28463,33.45908,4,82.41086206896553,33,72396
3.91651,-21.79915,0.29066,33.45908,4,82.30689655172415,33,72397
3.91523,-21.79997,0.29675,33.45908,4,82.20189655172415,33,72398
3.91394,-21.79997,0.30277,33.45908,4,82.09810344827586,33,72399
3.91265,-21.79915,0.30885,33.45908,4,81.99327586206898,33,72400
3.91136,-21.79915,0.3149099999999999,33.45908,4,81.88879310344828,33,72401
3.91008,-21.79915,0.32095,33.671490000000006,4,81.7846551724138,33,72402
3.90879,-21.79915,0.32699,33.66031,4,81.68051724137932,33,72403
3.9075,-21.79915,0.33307,33.671490000000006,4,81.57568965517241,33,72404
3.90622,-21.79997,0.3391,33.66031,4,81.47172413793103,33,72405
3.90428,-21.79915,0.34518,33.671490000000006,4,81.36689655172415,33,72406
3.90364,-21.79915,0.35122,33.671490000000006,4,81.26275862068967,33,72407
3.90235,-21.79997,0.35729,33.671490000000006,4,81.15810344827587,33,72408
3.90042,-21.79997,0.36332,33.671490000000006,4,81.05413793103449,33,72409
3.89978,-21.79997,0.36941,33.66031,4,80.94913793103449,33,72410
3.89785,-21.79997,0.37543,33.88389,4,80.84534482758622,33,72411
3.89656,-21.79997,0.3815199999999999,33.66031,4,80.74034482758621,33,72412
3.89527,-21.79997,0.3875699999999999,33.88389,4,80.63603448275863,33,72413
3.89399,-21.79997,0.39361,33.88389,4,80.53189655172415,33,72414
3.89334,-21.79997,0.3996699999999999,33.88389,4,80.42741379310347,33,72415
3.89206,-21.79997,0.40574,33.88389,4,80.32275862068967,33,72416
3.89077,-21.79997,0.41178,33.88389,4,80.21862068965518,33,72417
3.88948,-21.79997,0.4178199999999999,33.87271,4,80.1144827586207,33,72418
3.88819,-21.79997,0.42389,33.88389,4,80.0098275862069,33,72419
3.88755,-21.79997,0.4299699999999999,33.88389,4,79.90500000000002,33,72420
3.88626,-21.79997,0.43599,33.88389,4,79.80120689655172,33,72421
3.88498,-21.79915,0.44204,33.88389,4,79.69689655172415,33,72422
3.88369,-21.79997,0.44813,33.88389,4,79.59189655172415,33,72423
3.88304,-21.79915,0.45418,33.87271,4,79.48758620689655,33,72424
3.88176,-21.79915,0.46024,33.88389,4,79.38310344827588,33,72425
3.88111,-21.79997,0.4662699999999999,33.88389,4,79.2791379310345,33,72426
3.87983,-21.79915,0.4723199999999999,33.87271,4,79.1748275862069,33,72427
3.87918,-21.79997,0.47838,33.87271,4,79.07034482758621,33,72428
3.8779,-21.79997,0.48444,33.88389,4,78.96586206896552,33,72429
3.87661,-21.79915,0.4905,33.88389,4,78.86137931034484,33,72430
3.87596,-21.79997,0.49656,33.88389,4,78.75689655172415,33,72431
3.87468,-21.79997,0.5026,33.87271,4,78.65275862068967,33,72432
3.87403,-21.79997,0.50868,33.87271,4,78.54793103448277,33,72433
3.87275,-21.79997,0.51474,33.87271,4,78.44344827586208,33,72434
3.8721,-21.79915,0.52077,33.87271,4,78.3394827586207,33,72435
3.87082,-21.79997,0.52685,33.87271,4,78.2346551724138,33,72436
3.87017,-21.79997,0.53287,33.87271,4,78.13086206896553,33,72437
3.86953,-21.79997,0.53895,33.87271,4,78.02603448275863,33,72438
3.86824,-21.79997,0.545,33.87271,4,77.92172413793104,33,72439
3.8676,-21.79915,0.55105,33.87271,4,77.81741379310346,33,72440
3.86695,-21.79997,0.55712,33.87271,4,77.71275862068967,33,72441
3.86567,-21.79997,0.56316,33.88389,4,77.60862068965518,33,72442
3.86502,-21.79915,0.56924,33.88389,4,77.50379310344829,33,72443
3.86374,-21.79915,0.5753,33.88389,4,77.39931034482758,33,72444
3.86309,-21.79915,0.58133,33.88389,4,77.2953448275862,33,72445
3.86245,-21.79997,0.5874,33.87271,4,77.19068965517243,33,72446
3.8618,-21.79997,0.59345,33.87271,4,77.08637931034484,33,72447
3.86116,-21.79915,0.5995,33.88389,4,76.98206896551726,33,72448
3.85987,-21.79997,0.60555,33.87271,4,76.87775862068966,33,72449
3.85923,-21.79915,0.61161,33.87271,4,76.77327586206899,33,72450
3.85859,-21.79997,0.61766,33.88389,4,76.66896551724139,33,72451
3.85794,-21.79997,0.62373,33.88389,4,76.56431034482759,33,72452
3.8573,-21.79997,0.6297699999999999,33.88389,4,76.46017241379312,33,72453
3.85601,-21.79915,0.6358199999999999,33.87271,4,76.35586206896552,33,72454
3.85537,-21.79997,0.64189,33.88389,4,76.25120689655174,33,72455
3.85472,-21.79997,0.6479600000000001,33.88389,4,76.14655172413794,33,72456
3.85344,-21.79997,0.65399,33.87271,4,76.04258620689656,33,72457
3.85279,-21.79997,0.6600600000000001,33.88389,4,75.93793103448276,33,72458
3.85215,-21.79915,0.6661100000000001,33.87271,4,75.83362068965518,33,72459
3.85151,-21.79915,0.67215,33.88389,4,75.72948275862069,33,72460
3.85086,-21.79915,0.67825,33.87271,4,75.62431034482759,33,72461
3.85022,-21.79997,0.6842600000000001,33.87271,4,75.52068965517242,33,72462
3.84893,-21.79915,0.69033,33.87271,4,75.41603448275862,33,72463
3.84829,-21.79915,0.69638,33.88389,4,75.31172413793104,33,72464
3.84764,-21.79915,0.7024600000000001,33.88389,4,75.20689655172414,33,72465
3.847,-21.79997,0.70848,33.88389,4,75.10310344827587,33,72466
3.84636,-21.79997,0.71454,33.88389,4,74.99862068965518,33,72467
3.84571,-21.79915,0.7206199999999999,33.87271,4,74.89379310344827,33,72468
3.844430000000001,-21.79997,0.7266699999999999,33.88389,4,74.78948275862071,33,72469
3.84378,-21.79997,0.7327100000000001,33.88389,4,74.68534482758622,33,72470
3.84314,-21.79915,0.7387600000000001,33.88389,4,74.58103448275862,33,72471
3.8425,-21.79997,0.74483,33.87271,4,74.47637931034484,33,72472
3.84185,-21.79915,0.75088,33.88389,4,74.37206896551726,33,72473
3.84121,-21.79997,0.75697,33.88389,4,74.26706896551725,33,72474
3.84056,-21.79997,0.763,33.88389,4,74.16310344827588,33,72475
3.839280000000001,-21.79915,0.76903,33.88389,4,74.0591379310345,33,72476
3.83863,-21.79915,0.7751,33.88389,4,73.9544827586207,33,72477
3.83799,-21.79915,0.7811600000000001,33.88389,4,73.85000000000001,33,72478
3.83735,-21.79915,0.7872399999999999,33.88389,4,73.74517241379313,33,72479
3.8367,-21.79997,0.79327,33.88389,4,73.64120689655174,33,72480
3.83606,-21.79915,0.7993399999999999,33.87271,4,73.53655172413794,33,72481
3.83542,-21.79915,0.80538,33.88389,4,73.43241379310345,33,72482
3.834130000000001,-21.79997,0.81145,33.88389,4,73.32775862068966,33,72483
3.83348,-21.79997,0.81748,33.87271,4,73.2237931034483,33,72484
3.83284,-21.79997,0.82355,33.88389,4,73.1191379310345,33,72485
3.8322,-21.79997,0.8296100000000001,33.87271,4,73.01465517241381,33,72486
3.83155,-21.79915,0.83565,33.88389,4,72.91051724137932,33,72487
3.83091,-21.79997,0.84173,33.87271,4,72.80568965517242,33,72488
3.83027,-21.79915,0.84777,33.87271,4,72.70155172413796,33,72489
3.828980000000001,-21.79915,0.85382,33.88389,4,72.59724137931036,33,72490
3.82834,-21.79997,0.85987,33.88389,4,72.49293103448277,33,72491
3.82769,-21.79915,0.86593,33.88389,4,72.38844827586209,33,72492
3.82705,-21.79915,0.8719899999999999,33.88389,4,72.28396551724138,33,72493
3.8264,-21.79915,0.8780600000000001,33.88389,4,72.17931034482758,33,72494
3.82576,-21.79915,0.8841,33.87271,4,72.07517241379311,33,72495
3.82512,-21.79915,0.8901600000000001,33.88389,4,71.97068965517242,33,72496
3.82447,-21.79915,0.8962200000000001,34.08511,4,71.86620689655173,33,72497
3.82319,-21.79997,0.90228,34.08511,4,71.76172413793104,33,72498
3.82254,-21.79915,0.90835,34.08511,4,71.65706896551725,33,72499
3.8219,-21.79997,0.9144,34.09629,4,71.55275862068967,33,72500
3.82126,-21.79915,0.92045,34.08511,4,71.44844827586208,33,72501
3.82061,-21.79915,0.92649,34.08511,4,71.34431034482759,33,72502
3.81997,-21.79915,0.93254,34.08511,4,71.24000000000001,33,72503
3.81932,-21.79915,0.93859,34.09629,4,71.13568965517241,33,72504
3.81868,-21.79915,0.94464,34.08511,4,71.03137931034485,33,72505
3.81804,-21.79915,0.95073,34.09629,4,70.92637931034484,33,72506
3.81739,-21.79997,0.95679,34.08511,4,70.82189655172415,33,72507
3.81675,-21.79915,0.96283,34.09629,4,70.71775862068966,33,72508
3.81611,-21.79915,0.96887,34.08511,4,70.61362068965518,33,72509
3.81546,-21.79997,0.97495,34.08511,4,70.5087931034483,33,72510
3.81418,-21.79997,0.98101,34.29752,4,70.40431034482759,33,72511
3.81353,-21.79915,0.98703,34.29752,4,70.30051724137932,33,72512
3.81289,-21.79915,0.9931,34.29752,4,70.19586206896552,33,72513
3.81225,-21.79915,0.99914,34.29752,4,70.09172413793105,33,72514
3.8116,-21.79915,1.0052,34.29752,4,69.98724137931035,33,72515
3.81096,-21.79915,1.01126,34.29752,4,69.88275862068967,33,72516
3.81031,-21.79997,1.01731,34.29752,4,69.77844827586208,33,72517
3.80967,-21.79915,1.0234,34.29752,4,69.67344827586209,33,72518
3.80903,-21.79997,1.02942,34.29752,4,69.5696551724138,33,72519
3.80838,-21.79997,1.03549,34.29752,4,69.465,33,72520
3.80774,-21.79997,1.04157,34.5211,4,69.36017241379311,33,72521
3.8071,-21.79997,1.04762,34.29752,4,69.25586206896553,33,72522
3.80645,-21.79997,1.05367,34.50992,4,69.15155172413793,33,72523
3.80517,-21.79997,1.0597,34.50992,4,69.04758620689655,33,72524
3.80517,-21.79915,1.06576,34.498740000000005,4,68.94310344827588,33,72525
3.80452,-21.79915,1.07181,34.50992,4,68.83879310344828,33,72526
3.80388,-21.79997,1.07787,34.50992,4,68.73431034482759,33,72527
3.80259,-21.79997,1.08392,34.50992,4,68.63000000000001,33,72528
3.80195,-21.79915,1.08999,34.50992,4,68.52534482758621,33,72529
3.8013,-21.79997,1.09606,34.498740000000005,4,68.42068965517241,33,72530
3.80066,-21.79915,1.10209,34.50992,4,68.31672413793105,33,72531
3.80002,-21.79997,1.10815,34.498740000000005,4,68.21224137931036,33,72532
3.80002,-21.79997,1.11422,34.72232,4,68.10758620689656,33,72533
3.79873,-21.79915,1.12026,34.72232,4,68.00344827586207,33,72534
3.79809,-21.79915,1.12634,34.72232,4,67.89862068965519,33,72535
3.79744,-21.79915,1.13239,34.72232,4,67.7943103448276,33,72536
3.79744,-21.79997,1.13845,34.72232,4,67.6898275862069,33,72537
3.7968,-21.79915,1.1445,34.72232,4,67.58551724137932,33,72538
3.79615,-21.79997,1.15056,34.71114,4,67.48103448275864,33,72539
3.79551,-21.79997,1.1566,34.72232,4,67.37689655172414,33,72540
3.79422,-21.79997,1.16266,34.72232,4,67.27241379310347,33,72541
3.79358,-21.79997,1.16871,34.93473,4,67.16810344827587,33,72542
3.79294,-21.79997,1.17475,34.72232,4,67.06396551724139,33,72543
3.79229,-21.79915,1.1808,34.92355,4,66.95965517241379,33,72544
3.79165,-21.79915,1.18689,34.93473,4,66.8546551724138,33,72545
3.79101,-21.79997,1.19294,34.93473,4,66.75034482758622,33,72546
3.79036,-21.79997,1.19898,34.92355,4,66.64620689655173,33,72547
3.78972,-21.79915,1.20506,34.92355,4,66.54137931034482,33,72548
3.78907,-21.79915,1.21111,34.92355,4,66.43706896551726,33,72549
3.78907,-21.79915,1.21717,34.92355,4,66.33258620689655,33,72550
3.78779,-21.79997,1.2232,34.93473,4,66.22862068965517,33,72551
3.78714,-21.79915,1.22927,35.13595,4,66.12396551724139,33,72552
3.7865,-21.79915,1.2353299999999998,35.13595,4,66.0194827586207,33,72553
3.7865,-21.79997,1.24139,35.12477,4,65.915,33,72554
3.78586,-21.79997,1.24744,35.13595,4,65.81068965517242,33,72555
3.78457,-21.79997,1.25349,35.13595,4,65.70637931034483,33,72556
3.78393,-21.79997,1.25954,35.13595,4,65.60206896551725,33,72557
3.78393,-21.79915,1.2656,35.13595,4,65.49758620689656,33,72558
3.78264,-21.79915,1.27165,35.13595,4,65.39327586206898,33,72559
3.78199,-21.79997,1.27771,35.13595,4,65.28879310344828,33,72560
3.78135,-21.79915,1.28376,35.14713,4,65.1844827586207,33,72561
3.78071,-21.79915,1.28983,35.33717,4,65.0798275862069,33,72562
3.78006,-21.79997,1.29587,35.33717,4,64.97568965517242,33,72563
3.78006,-21.79915,1.30194,35.34835,4,64.87103448275863,33,72564
3.77942,-21.79915,1.30799,35.34835,4,64.76672413793105,33,72565
3.77878,-21.79997,1.31402,35.34835,4,64.66275862068966,33,72566
3.77813,-21.79915,1.32009,35.34835,4,64.55810344827587,33,72567
3.77749,-21.79997,1.32613,35.34835,4,64.45396551724139,33,72568
3.77685,-21.79997,1.3322200000000002,35.33717,4,64.34896551724138,33,72569
3.7762,-21.79997,1.33827,35.33717,4,64.24465517241379,33,72570
3.77556,-21.79915,1.34434,35.560759999999995,4,64.14000000000001,33,72571
3.77491,-21.79997,1.35039,35.34835,4,64.03568965517242,33,72572
3.77427,-21.79997,1.3564200000000002,35.560759999999995,4,63.93172413793104,33,72573
3.77363,-21.79997,1.36248,35.560759999999995,4,63.827241379310365,33,72574
3.77298,-21.79997,1.36853,35.560759999999995,4,63.72293103448278,33,72575
3.77234,-21.79915,1.37458,35.560759999999995,4,63.61862068965518,33,72576
3.7717,-21.79997,1.38066,35.560759999999995,4,63.513793103448286,33,72577
3.77105,-21.79915,1.38669,35.560759999999995,4,63.40982758620691,33,72578
3.77041,-21.79997,1.39277,35.560759999999995,4,63.30500000000002,33,72579
3.76977,-21.79997,1.3988200000000002,35.560759999999995,4,63.20068965517243,33,72580
3.76912,-21.79997,1.40488,35.560759999999995,4,63.09620689655174,33,72581
3.76912,-21.79997,1.41095,35.560759999999995,4,62.99155172413794,33,72582
3.76848,-21.79997,1.41698,35.560759999999995,4,62.887586206896565,33,72583
3.767830000000001,-21.79915,1.42305,35.77316,4,62.78293103448277,33,72584
3.76719,-21.79915,1.42908,35.77316,4,62.678965517241394,33,72585
3.76655,-21.79915,1.43515,35.77316,4,62.5743103448276,33,72586
3.7659,-21.79997,1.44121,35.77316,4,62.4698275862069,33,72587
3.76526,-21.79915,1.44726,35.76198,4,62.36551724137932,33,72588
3.76462,-21.79915,1.4533,35.77316,4,62.26137931034485,33,72589
3.76397,-21.79997,1.45938,35.77316,4,62.15655172413793,33,72590
3.76333,-21.79915,1.46543,35.76198,4,62.05224137931035,33,72591
3.76269,-21.79915,1.47147,35.77316,4,61.94810344827587,33,72592
3.76204,-21.79915,1.47753,35.77316,4,61.84362068965518,33,72593
3.7614,-21.79915,1.48359,35.77316,4,61.739137931034485,33,72594
3.76075,-21.79915,1.48964,35.77316,4,61.634827586206896,33,72595
3.76075,-21.79915,1.4957,35.97438,4,61.53034482758621,33,72596
3.76011,-21.79997,1.50174,35.97438,4,61.42620689655173,33,72597
3.75947,-21.79915,1.50781,35.97438,4,61.32155172413793,33,72598
3.75882,-21.79997,1.51387,35.97438,4,61.21706896551726,33,72599
3.75818,-21.79997,1.51991,35.97438,4,61.11293103448276,33,72600
3.75754,-21.79997,1.52598,35.97438,4,61.00827586206898,33,72601
3.75689,-21.79997,1.53204,35.97438,4,60.90379310344828,33,72602
3.75689,-21.79997,1.53809,35.97438,4,60.79948275862071,33,72603
3.75625,-21.79997,1.54415,36.17561,4,60.695,33,72604
3.75561,-21.79997,1.5502,36.17561,4,60.590689655172426,33,72605
3.75496,-21.79915,1.55625,36.18679,4,60.48637931034485,33,72606
3.75432,-21.79915,1.5623,36.17561,4,60.382068965517256,33,72607
3.75367,-21.79915,1.56839,36.17561,4,60.277068965517245,33,72608
3.75303,-21.79997,1.57443,36.18679,4,60.17293103448276,33,72609
3.75239,-21.79915,1.58047,36.17561,4,60.068793103448286,33,72610
3.75174,-21.79915,1.5865200000000002,36.17561,4,59.9644827586207,33,72611
3.7511,-21.79997,1.5926,36.17561,4,59.8596551724138,33,72612
3.75046,-21.79997,1.59866,36.17561,4,59.75517241379311,33,72613
3.75046,-21.79997,1.6047,36.38801,4,59.65103448275863,33,72614
3.74981,-21.79997,1.61076,36.39919,4,59.54655172413794,33,72615
3.74917,-21.79997,1.61679,36.39919,4,59.44258620689656,33,72616
3.74853,-21.79915,1.62285,36.39919,4,59.338103448275874,33,72617
3.74853,-21.79997,1.62891,36.39919,4,59.233620689655176,33,72618
3.74788,-21.79997,1.63497,36.38801,4,59.129137931034485,33,72619
3.74724,-21.79915,1.64105,36.39919,4,59.0243103448276,33,72620
3.74659,-21.79915,1.64707,36.39919,4,58.92051724137932,33,72621
3.74595,-21.79997,1.65314,36.39919,4,58.81586206896553,33,72622
3.74531,-21.79915,1.65918,36.38801,4,58.71172413793104,33,72623
3.74531,-21.79915,1.66526,36.39919,4,58.60689655172416,33,72624
3.74466,-21.79915,1.67132,36.39919,4,58.50241379310346,33,72625
3.74402,-21.79915,1.67737,36.56688,4,58.39810344827588,33,72626
3.74338,-21.79915,1.68343,36.60041,4,58.29362068965518,33,72627
3.74273,-21.79997,1.68947,36.60041,4,58.1894827586207,33,72628
3.74209,-21.79997,1.69551,36.60041,4,58.08534482758623,33,72629
3.74145,-21.79915,1.7015900000000002,36.60041,4,57.98051724137931,33,72630
3.7408,-21.79915,1.70763,36.60041,4,57.87637931034484,33,72631
3.74016,-21.79997,1.71368,36.60041,4,57.77206896551725,33,72632
3.74016,-21.79915,1.71974,36.60041,4,57.66758620689656,33,72633
3.73951,-21.79997,1.72582,36.60041,4,57.56275862068967,33,72634
3.73887,-21.79915,1.73188,36.60041,4,57.45827586206897,33,72635
3.73823,-21.79915,1.7379099999999998,36.60041,4,57.3543103448276,33,72636
3.73823,-21.79997,1.7439900000000002,36.60041,4,57.24948275862069,33,72637
3.73758,-21.79997,1.75003,36.80164,4,57.14534482758621,33,72638
3.73694,-21.79915,1.75607,36.80164,4,57.04120689655173,33,72639
3.7363,-21.79997,1.76214,36.81282,4,56.93655172413795,33,72640
3.73565,-21.79997,1.7682,36.81282,4,56.83206896551725,33,72641
3.73565,-21.79997,1.77427,36.81282,4,56.72741379310345,33,72642
3.73501,-21.79997,1.7803099999999998,36.81282,4,56.62327586206897,33,72643
3.73437,-21.79997,1.78637,36.81282,4,56.51879310344829,33,72644
3.73437,-21.79997,1.79243,36.81282,4,56.414310344827584,33,72645
3.73372,-21.79997,1.79846,37.01404,4,56.31034482758622,33,72646
3.73308,-21.79997,1.80453,36.80164,4,56.20568965517243,33,72647
3.73243,-21.79997,1.81059,37.01404,4,56.10120689655174,33,72648
3.73179,-21.79997,1.81663,37.00286,4,55.99706896551725,33,72649
3.73115,-21.79997,1.82268,37.01404,4,55.89275862068967,33,72650
3.7305,-21.79915,1.82873,37.01404,4,55.78844827586207,33,72651
3.7305,-21.79997,1.8348,37.01404,4,55.68379310344829,33,72652
3.72986,-21.79915,1.84086,37.01404,4,55.57931034482759,33,72653
3.72922,-21.79997,1.84692,37.01404,4,55.474827586206914,33,72654
3.72857,-21.79997,1.85299,37.01404,4,55.37017241379312,33,72655
3.72857,-21.79997,1.85904,37.01404,4,55.265862068965525,33,72656
3.72793,-21.79997,1.86507,37.01404,4,55.16189655172414,33,72657
3.72729,-21.79915,1.87115,37.01404,4,55.057068965517246,33,72658
3.72729,-21.79915,1.8772,37.01404,4,54.95275862068966,33,72659
3.72664,-21.79915,1.88326,37.22644,4,54.84827586206898,33,72660
3.726,-21.79915,1.88929,37.00286,4,54.7443103448276,33,72661
3.72535,-21.79915,1.89537,37.01404,4,54.6394827586207,33,72662
3.72535,-21.79997,1.9014,37.22644,4,54.53551724137932,33,72663
3.72471,-21.79915,1.90747,37.22644,4,54.43086206896553,33,72664
3.72407,-21.79915,1.91352,37.22644,4,54.32655172413794,33,72665
3.72342,-21.79997,1.9196,37.23762,4,54.22172413793104,33,72666
3.72342,-21.79997,1.92564,37.22644,4,54.11758620689656,33,72667
3.72278,-21.79915,1.93168,37.22644,4,54.01344827586208,33,72668
3.72214,-21.79915,1.93773,37.22644,4,53.909137931034486,33,72669
3.72149,-21.79997,1.94379,37.22644,4,53.8046551724138,33,72670
3.72085,-21.79997,1.94984,37.42767,4,53.70034482758621,33,72671
3.72085,-21.79915,1.95591,37.43885,4,53.59568965517242,33,72672
3.72021,-21.79997,1.96198,37.42767,4,53.49103448275863,33,72673
3.71956,-21.79997,1.96802,37.43885,4,53.38689655172414,33,72674
3.71892,-21.79915,1.97407,37.43885,4,53.28258620689656,33,72675
3.71892,-21.79997,1.98014,37.43885,4,53.17793103448276,33,72676
3.71827,-21.79997,1.98619,37.43885,4,53.07362068965519,33,72677
3.71827,-21.79997,1.99223,37.43885,4,52.96948275862069,33,72678
3.71763,-21.79997,1.99831,37.42767,4,52.8646551724138,33,72679
3.71699,-21.79997,2.00435,37.42767,4,52.76051724137932,33,72680
3.71699,-21.79915,2.01041,37.43885,4,52.65603448275864,33,72681
3.71634,-21.79915,2.01649,37.42767,4,52.55120689655173,33,72682
3.7157,-21.79915,2.02254,37.43885,4,52.44689655172415,33,72683
3.71506,-21.79915,2.0286,37.64007,4,52.34241379310346,33,72684
3.71506,-21.79915,2.03466,37.64007,4,52.23793103448276,33,72685
3.71441,-21.79915,2.04069,37.65125,4,52.133965517241386,33,72686
3.71377,-21.79997,2.04673,37.65125,4,52.0298275862069,33,72687
3.71377,-21.79997,2.05278,37.64007,4,51.925517241379325,33,72688
3.713130000000001,-21.79997,2.05886,37.65125,4,51.820689655172416,33,72689
3.71248,-21.79997,2.06491,37.65125,4,51.716379310344834,33,72690
3.71184,-21.79997,2.07096,37.65125,4,51.612068965517246,33,72691
3.71184,-21.79915,2.07702,37.65125,4,51.50758620689656,33,72692
3.71119,-21.79915,2.0830900000000003,37.64007,4,51.40293103448276,33,72693
3.71055,-21.79915,2.08914,37.65125,4,51.29862068965518,33,72694
3.70991,-21.79915,2.09519,37.85247,4,51.19431034482759,33,72695
3.70991,-21.79997,2.10123,37.65125,4,51.09017241379311,33,72696
3.70926,-21.79997,2.1072900000000003,37.85247,4,50.985689655172415,33,72697
3.70862,-21.79997,2.11336,37.85247,4,50.88103448275862,33,72698
3.70862,-21.79915,2.11941,37.85247,4,50.77672413793105,33,72699
3.707980000000001,-21.79915,2.12545,37.85247,4,50.67258620689657,33,72700
3.707980000000001,-21.79915,2.13152,37.86365,4,50.56793103448277,33,72701
3.70733,-21.79915,2.13757,37.85247,4,50.46362068965518,33,72702
3.70669,-21.79997,2.14365,37.85247,4,50.35879310344828,33,72703
3.70669,-21.79997,2.1497,37.85247,4,50.25448275862069,33,72704
3.70605,-21.79997,2.15575,37.86365,4,50.15017241379312,33,72705
3.7054,-21.79915,2.1618,37.85247,4,50.04586206896552,33,72706
3.7054,-21.79915,2.16784,37.86365,4,49.94172413793104,33,72707
3.70476,-21.79915,2.17391,38.07606,4,49.83706896551725,33,72708
3.70411,-21.79997,2.17995,38.07606,4,49.732931034482775,33,72709
3.70411,-21.79997,2.18603,38.07606,4,49.628103448275866,33,72710
3.70347,-21.79997,2.19208,38.07606,4,49.52379310344829,33,72711
3.70347,-21.79915,2.19812,38.07606,4,49.419655172413805,33,72712
3.702830000000001,-21.79915,2.20418,38.07606,4,49.31517241379311,33,72713
3.70218,-21.79915,2.21024,38.07606,4,49.210689655172416,33,72714
3.70218,-21.79915,2.2163,38.07606,4,49.10620689655173,33,72715
3.70154,-21.79915,2.22234,38.08723,4,49.00206896551725,33,72716
3.7009,-21.79997,2.22839,38.07606,4,48.89775862068967,33,72717
3.7009,-21.79997,2.23446,38.07606,4,48.79310344827587,33,72718
3.70025,-21.79915,2.2405,38.07606,4,48.68896551724139,33,72719
3.69961,-21.79915,2.24656,38.07606,4,48.584482758620695,33,72720
3.69897,-21.79915,2.25264,38.27728,4,48.4796551724138,33,72721
3.69897,-21.79915,2.25869,38.27728,4,48.37534482758622,33,72722
3.69832,-21.79997,2.26473,38.27728,4,48.271206896551725,33,72723
3.69832,-21.79997,2.2707900000000003,38.27728,4,48.16672413793104,33,72724
3.69768,-21.79997,2.27686,38.27728,4,48.06206896551725,33,72725
3.69768,-21.79997,2.28289,38.28846,4,47.95810344827587,33,72726
3.69703,-21.79997,2.28895,38.27728,4,47.85362068965518,33,72727
3.69639,-21.79915,2.29501,38.27728,4,47.74913793103449,33,72728
3.69639,-21.79915,2.3010900000000003,38.27728,4,47.64431034482759,33,72729
3.69575,-21.79997,2.30713,38.27728,4,47.54017241379312,33,72730
3.69575,-21.79997,2.31319,38.27728,4,47.43568965517242,33,72731
3.6951,-21.79997,2.31922,38.27728,4,47.33172413793105,33,72732
3.69446,-21.79997,2.32531,38.27728,4,47.22672413793104,33,72733
3.69446,-21.79997,2.33136,38.28846,4,47.12241379310346,33,72734
3.69382,-21.79915,2.33741,38.48968,4,47.01810344827587,33,72735
3.69382,-21.79915,2.34347,38.48968,4,46.91362068965518,33,72736
3.69317,-21.79915,2.34952,38.48968,4,46.8093103448276,33,72737
3.69253,-21.79997,2.35558,38.4785,4,46.7048275862069,33,72738
3.69253,-21.79997,2.3616200000000003,38.48968,4,46.60068965517242,33,72739
3.69189,-21.79997,2.36767,38.48968,4,46.49637931034484,33,72740
3.69189,-21.79997,2.37373,38.4785,4,46.39189655172415,33,72741
3.69124,-21.79997,2.37978,38.48968,4,46.28758620689656,33,72742
3.69124,-21.79997,2.38585,38.48968,4,46.18293103448277,33,72743
3.6906,-21.79915,2.39191,38.48968,4,46.07844827586207,33,72744
3.68995,-21.79915,2.39797,38.702090000000005,4,45.97396551724139,33,72745
3.68995,-21.79915,2.40401,38.48968,4,45.8698275862069,33,72746
3.68931,-21.79915,2.41008,38.48968,4,45.76517241379311,33,72747
3.68931,-21.79997,2.41614,38.69091,4,45.660689655172426,33,72748
3.68867,-21.79997,2.42218,38.69091,4,45.55655172413795,33,72749
3.68802,-21.79997,2.42825,38.702090000000005,4,45.45189655172415,33,72750
3.68802,-21.79997,2.43428,38.69091,4,45.34793103448276,33,72751
3.68738,-21.79997,2.44036,38.702090000000005,4,45.24310344827587,33,72752
3.68738,-21.79997,2.44639,38.69091,4,45.13913793103449,33,72753
3.68674,-21.79997,2.45246,38.69091,4,45.0344827586207,33,72754
3.68674,-21.79915,2.45853,38.69091,4,44.9298275862069,33,72755
3.68609,-21.79915,2.46458,38.702090000000005,4,44.82551724137931,33,72756
3.68609,-21.79915,2.47061,38.90331,4,44.72155172413794,33,72757
3.68545,-21.79915,2.47668,38.69091,4,44.61689655172415,33,72758
3.68545,-21.79915,2.48273,38.91449,4,44.51258620689655,33,72759
3.68481,-21.79997,2.48878,38.90331,4,44.408275862068976,33,72760
3.68416,-21.79997,2.49483,38.91449,4,44.303965517241394,33,72761
3.68416,-21.79997,2.50089,38.91449,4,44.1994827586207,33,72762
3.68416,-21.79915,2.50695,38.90331,4,44.09500000000001,33,72763
3.68352,-21.79915,2.51302,38.91449,4,43.99034482758621,33,72764
3.68287,-21.79915,2.51907,38.91449,4,43.88603448275863,33,72765
3.68287,-21.79915,2.5251200000000003,38.91449,4,43.78172413793104,33,72766
3.68223,-21.79915,2.53116,38.91449,4,43.67758620689656,33,72767
3.68223,-21.79997,2.53722,39.11571,4,43.57310344827587,33,72768
3.68159,-21.79915,2.5432900000000003,39.12689,4,43.46844827586207,33,72769
3.68159,-21.79997,2.54935,38.92567,4,43.36396551724139,33,72770
3.68094,-21.79997,2.55539,39.11571,4,43.2598275862069,33,72771
3.68094,-21.79997,2.56145,39.11571,4,43.15534482758622,33,72772
3.6803,-21.79997,2.56752,39.12689,4,43.05068965517242,33,72773
3.6803,-21.79997,2.57357,39.12689,4,42.94637931034483,33,72774
3.67966,-21.79997,2.57964,39.12689,4,42.841724137931045,33,72775
3.67901,-21.79997,2.58566,39.12689,4,42.73793103448277,33,72776
3.67901,-21.79997,2.59174,39.11571,4,42.63310344827587,33,72777
3.67837,-21.79997,2.5977900000000003,39.11571,4,42.52879310344828,33,72778
3.67837,-21.79997,2.60384,39.11571,4,42.4244827586207,33,72779
3.67773,-21.79997,2.6099,39.11571,4,42.32000000000001,33,72780
3.67773,-21.79997,2.61598,39.31694,4,42.21517241379311,33,72781
3.67708,-21.79915,2.622,39.12689,4,42.11137931034484,33,72782
3.67708,-21.79997,2.62808,39.31694,4,42.006551724137935,33,72783
3.67708,-21.79997,2.63411,39.31694,4,41.90258620689656,33,72784
3.67644,-21.79997,2.64019,39.32812,4,41.79775862068966,33,72785
3.67644,-21.79997,2.64622,39.31694,4,41.693793103448286,33,72786
3.67579,-21.79915,2.6523,39.32812,4,41.58896551724139,33,72787
3.67579,-21.79915,2.65837,39.31694,4,41.48431034482759,33,72788
3.67515,-21.79997,2.66438,39.32812,4,41.380689655172425,33,72789
3.67515,-21.79915,2.67045,39.32812,4,41.27603448275863,33,72790
3.67451,-21.79997,2.67651,39.529340000000005,4,41.17155172413794,33,72791
3.67451,-21.79997,2.68257,39.32812,4,41.06706896551725,33,72792
3.67386,-21.79915,2.6886400000000004,39.529340000000005,4,40.96241379310345,33,72793
3.67386,-21.79915,2.69467,39.529340000000005,4,40.85844827586208,33,72794
3.67322,-21.79997,2.70072,39.529340000000005,4,40.75413793103449,33,72795
3.67322,-21.79915,2.70678,39.529340000000005,4,40.6496551724138,33,72796
3.67322,-21.79997,2.71285,39.54052,4,40.54500000000001,33,72797
3.67258,-21.79915,2.71889,39.529340000000005,4,40.44086206896553,33,72798
3.67258,-21.79997,2.72494,39.529340000000005,4,40.336551724137934,33,72799
3.67193,-21.79915,2.73101,39.54052,4,40.23189655172415,33,72800
3.67193,-21.79997,2.73705,39.54052,4,40.12775862068966,33,72801
3.67129,-21.79997,2.74312,39.529340000000005,4,40.02310344827588,33,72802
3.67129,-21.79997,2.74918,39.529340000000005,4,39.91862068965519,33,72803
3.67065,-21.79997,2.75522,39.74174,4,39.8144827586207,33,72804
3.67065,-21.79997,2.76127,39.529340000000005,4,39.71017241379311,33,72805
3.67,-21.79915,2.76733,39.529340000000005,4,39.60568965517243,33,72806
3.67,-21.79915,2.7734,39.74174,4,39.50103448275863,33,72807
3.66936,-21.79915,2.77944,39.74174,4,39.39689655172415,33,72808
3.66936,-21.79997,2.78551,39.74174,4,39.292241379310354,33,72809
3.66871,-21.79915,2.79155,39.74174,4,39.18810344827588,33,72810
3.66871,-21.79997,2.79761,39.74174,4,39.08362068965518,33,72811
3.66871,-21.79915,2.80368,39.74174,4,38.97896551724138,33,72812
3.66807,-21.79915,2.80973,39.74174,4,38.8746551724138,33,72813
3.66807,-21.79915,2.81579,39.74174,4,38.77017241379312,33,72814
3.66743,-21.79915,2.82186,39.74174,4,38.66551724137932,33,72815
3.66743,-21.79997,2.8279,39.74174,4,38.56137931034483,33,72816
3.66743,-21.79997,2.83395,39.74174,4,38.45706896551725,33,72817
3.66678,-21.79997,2.84001,39.74174,4,38.35258620689656,33,72818
3.66678,-21.79997,2.84605,39.94297,4,38.24844827586208,33,72819
3.66678,-21.79997,2.85213,39.95415,4,38.14362068965519,33,72820
3.66614,-21.79915,2.85818,39.74174,4,38.0393103448276,33,72821
3.66614,-21.79915,2.86424,39.95415,4,37.9348275862069,33,72822
3.66614,-21.79915,2.8703,39.94297,4,37.83034482758622,33,72823
3.6655,-21.79915,2.87632,39.95415,4,37.726551724137934,33,72824
3.6655,-21.79915,2.88241,39.95415,4,37.62155172413794,33,72825
3.6655,-21.79915,2.88847,39.95415,4,37.51706896551725,33,72826
3.66485,-21.79997,2.8945,39.94297,4,37.41310344827588,33,72827
3.66485,-21.79997,2.90055,39.94297,4,37.30879310344829,33,72828
3.66421,-21.79915,2.90663,40.16655,4,37.20396551724139,33,72829
3.66421,-21.79915,2.91269,40.15537,4,37.0994827586207,33,72830
3.66421,-21.79915,2.91872,40.15537,4,36.99551724137932,33,72831
3.66357,-21.79915,2.92479,40.15537,4,36.89086206896553,33,72832
3.66357,-21.79997,2.93085,40.16655,4,36.786379310344834,33,72833
3.66292,-21.79997,2.93688,40.15537,4,36.68241379310346,33,72834
3.66292,-21.79997,2.94293,40.16655,4,36.57810344827587,33,72835
3.66292,-21.79915,2.94901,40.15537,4,36.473275862068974,33,72836
3.66292,-21.79915,2.95505,40.16655,4,36.36913793103449,33,72837
3.66228,-21.79997,2.96111,40.15537,4,36.2646551724138,33,72838
3.66228,-21.79915,2.96719,40.16655,4,36.1598275862069,33,72839
3.66163,-21.79997,2.97323,40.15537,4,36.05568965517242,33,72840
3.66163,-21.79997,2.97927,40.36777,4,35.951551724137936,33,72841
3.66163,-21.79997,2.9853400000000003,40.36777,4,35.84689655172414,33,72842
3.66099,-21.79997,2.9914,40.36777,4,35.74241379310346,33,72843
3.66099,-21.79997,2.99745,40.36777,4,35.638103448275864,33,72844
3.66099,-21.79997,3.00351,40.36777,4,35.53362068965518,33,72845
3.66035,-21.79915,3.00957,40.36777,4,35.42913793103449,33,72846
3.66035,-21.79915,3.01563,40.36777,4,35.324655172413806,33,72847
3.6597,-21.79915,3.02167,40.58018,4,35.22051724137932,33,72848
3.6597,-21.79915,3.02773,40.36777,4,35.11603448275863,33,72849
3.6597,-21.79997,3.03379,40.569,4,35.01155172413793,33,72850
3.65906,-21.79915,3.0398400000000003,40.569,4,34.90724137931035,33,72851
3.65906,-21.79915,3.0459,40.58018,4,34.80275862068966,33,72852
3.65842,-21.79997,3.05194,40.58018,4,34.69862068965518,33,72853
3.65842,-21.79915,3.05799,40.58018,4,34.59431034482759,33,72854
3.65777,-21.79997,3.06408,40.58018,4,34.489310344827594,33,72855
3.65777,-21.79997,3.07013,40.59136,4,34.38500000000001,33,72856
3.65777,-21.79915,3.07618,40.58018,4,34.280689655172424,33,72857
3.65713,-21.79915,3.08223,40.58018,4,34.176379310344835,33,72858
3.65713,-21.79915,3.08826,40.7814,4,34.07241379310346,33,72859
3.65713,-21.79915,3.09432,40.79258,4,33.96793103448276,33,72860
3.65649,-21.79915,3.1004,40.79258,4,33.86310344827587,33,72861
3.65649,-21.79915,3.10644,40.79258,4,33.758965517241386,33,72862
3.65649,-21.79915,3.11252,40.79258,4,33.65413793103449,33,72863
3.65584,-21.79915,3.1185400000000003,40.79258,4,33.55034482758621,33,72864
3.65584,-21.79915,3.1246,40.7814,4,33.445862068965525,33,72865
3.65584,-21.79997,3.13066,40.79258,4,33.341379310344834,33,72866
3.65584,-21.79997,3.13673,40.79258,4,33.23672413793104,33,72867
3.6552,-21.79915,3.14278,41.00498,4,33.13241379310345,33,72868
3.6552,-21.79915,3.1488400000000003,40.9938,4,33.02793103448276,33,72869
3.65455,-21.79915,3.1548700000000003,40.9938,4,32.92396551724138,33,72870
3.65455,-21.79915,3.16094,40.9938,4,32.81931034482759,33,72871
3.65455,-21.79997,3.16701,41.00498,4,32.714655172413806,33,72872
3.65391,-21.79915,3.1730400000000003,40.9938,4,32.610689655172415,33,72873
3.65391,-21.79997,3.1791,40.9938,4,32.50620689655173,33,72874
3.65327,-21.79997,3.18518,40.9938,4,32.40137931034484,33,72875
3.65327,-21.79915,3.19121,41.20621,4,32.29741379310346,33,72876
3.65327,-21.79915,3.19729,40.9938,4,32.19258620689656,33,72877
3.65262,-21.79915,3.20332,41.20621,4,32.08862068965518,33,72878
3.65262,-21.79915,3.20941,41.20621,4,31.983620689655176,33,72879
3.65262,-21.79915,3.21543,41.19503,4,31.879827586206908,33,72880
3.65198,-21.79915,3.22151,41.20621,4,31.77500000000001,33,72881
3.65198,-21.79915,3.22757,41.20621,4,31.670517241379315,33,72882
3.65134,-21.79915,3.23361,41.20621,4,31.56637931034484,33,72883
3.65134,-21.79915,3.23966,41.40743,4,31.462068965517247,33,72884
3.65134,-21.79915,3.24572,41.20621,4,31.357586206896563,33,72885
3.65069,-21.79997,3.25176,41.20621,4,31.25344827586208,33,72886
3.65069,-21.79997,3.25785,41.40743,4,31.14844827586208,33,72887
3.65005,-21.79915,3.2639,41.41861,4,31.04413793103449,33,72888
3.65005,-21.79915,3.26993,41.41861,4,30.94017241379311,33,72889
3.65005,-21.79915,3.27601,41.41861,4,30.83534482758622,33,72890
3.64941,-21.79915,3.28206,41.41861,4,30.731034482758627,33,72891
3.64941,-21.79915,3.28812,41.41861,4,30.626551724137933,33,72892
3.64876,-21.79997,3.29415,41.63101,4,30.52258620689656,33,72893
3.64876,-21.79997,3.3002199999999995,41.41861,4,30.417931034482777,33,72894
3.64812,-21.79915,3.30629,41.61983,4,30.313275862068974,33,72895
3.64812,-21.79997,3.3123400000000003,41.63101,4,30.208965517241385,33,72896
3.64812,-21.79915,3.31839,41.61983,4,30.104655172413803,33,72897
3.64747,-21.79915,3.32444,41.61983,4,30.00034482758621,33,72898
3.64747,-21.79915,3.3305,41.63101,4,29.89586206896553,33,72899
3.646830000000001,-21.79915,3.3365400000000003,41.63101,4,29.79172413793104,33,72900
3.646830000000001,-21.79997,3.3426,41.61983,4,29.68724137931035,33,72901
3.64619,-21.79997,3.3486800000000003,41.61983,4,29.58241379310345,33,72902
3.64619,-21.79997,3.3547300000000004,41.61983,4,29.47810344827586,33,72903
3.64619,-21.79997,3.36077,41.832240000000006,4,29.373965517241384,33,72904
3.64554,-21.79915,3.36681,41.84342,4,29.269827586206905,33,72905
3.64554,-21.79997,3.3729,41.84342,4,29.164827586206904,33,72906
3.64554,-21.79997,3.37896,41.84342,4,29.06034482758621,33,72907
3.6449,-21.79915,3.38499,41.832240000000006,4,28.95637931034484,33,72908
3.6449,-21.79915,3.39107,41.832240000000006,4,28.85155172413793,33,72909
3.64426,-21.79915,3.3971,41.84342,4,28.74758620689656,33,72910
3.64426,-21.79915,3.40315,42.04464,4,28.64327586206897,33,72911
3.64361,-21.79915,3.40922,42.04464,4,28.538620689655183,33,72912
3.64361,-21.79997,3.41527,42.04464,4,28.4343103448276,33,72913
3.64361,-21.79915,3.42133,42.04464,4,28.3298275862069,33,72914
3.64297,-21.79997,3.4274,42.04464,4,28.22517241379311,33,72915
3.64297,-21.79997,3.43344,42.04464,4,28.121034482758628,33,72916
3.64233,-21.79997,3.43951,42.04464,4,28.01637931034484,33,72917
3.64233,-21.79997,3.44555,42.04464,4,27.912241379310355,33,72918
3.641680000000001,-21.79997,3.4516,42.24586,4,27.807931034482763,33,72919
3.641680000000001,-21.79915,3.45767,42.25704,4,27.703275862068978,33,72920
3.64104,-21.79915,3.4637300000000004,42.25704,4,27.59879310344828,33,72921
3.64104,-21.79915,3.46977,42.25704,4,27.494655172413804,33,72922
3.64039,-21.79915,3.47583,42.25704,4,27.39017241379311,33,72923
3.64039,-21.79915,3.4818800000000003,42.25704,4,27.28586206896552,33,72924
3.63975,-21.79915,3.4879300000000004,42.25704,4,27.18155172413793,33,72925
3.63975,-21.79997,3.494,42.46945,4,27.076896551724143,33,72926
3.63911,-21.79915,3.50003,42.45827,4,26.97293103448276,33,72927
3.63911,-21.79997,3.50609,42.45827,4,26.86844827586208,33,72928
3.63846,-21.79997,3.51216,42.46945,4,26.76379310344828,33,72929
3.63846,-21.79915,3.51821,42.46945,4,26.6594827586207,33,72930
3.63782,-21.79997,3.52429,42.46945,4,26.5546551724138,33,72931
3.63782,-21.79915,3.5303400000000003,42.46945,4,26.45034482758621,33,72932
3.63718,-21.79915,3.5363800000000003,42.45827,4,26.346206896551728,33,72933
3.63718,-21.79915,3.54245,42.46945,4,26.24155172413793,33,72934
3.636530000000001,-21.79915,3.54849,42.67067,4,26.13741379310345,33,72935
3.636530000000001,-21.79997,3.55455,42.67067,4,26.03293103448277,33,72936
3.63589,-21.79915,3.5605900000000004,42.67067,4,25.92879310344828,33,72937
3.63589,-21.79915,3.56666,42.67067,4,25.82413793103449,33,72938
3.63525,-21.79997,3.57271,42.67067,4,25.719827586206907,33,72939
3.63525,-21.79915,3.57877,42.87189,4,25.615344827586217,33,72940
3.63525,-21.79915,3.58482,42.67067,4,25.511034482758625,33,72941
3.6346,-21.79997,3.5908900000000004,42.88307,4,25.40637931034483,33,72942
3.6346,-21.79997,3.59694,42.88307,4,25.30206896551725,33,72943
3.63396,-21.79997,3.60298,42.88307,4,25.197931034482764,33,72944
3.63331,-21.79915,3.60906,42.88307,4,25.09310344827588,33,72945
3.63331,-21.79997,3.6151,42.88307,4,24.988965517241382,33,72946
3.63267,-21.79915,3.62115,42.88307,4,24.8846551724138,33,72947
3.63267,-21.79997,3.6272,42.88307,4,24.78034482758621,33,72948
3.63267,-21.79915,3.63325,43.09548,4,24.676034482758634,33,72949
3.63203,-21.79997,3.63934,43.09548,4,24.57103448275863,33,72950
3.63203,-21.79915,3.64537,43.09548,4,24.46706896551725,33,72951
3.631380000000001,-21.79915,3.65144,43.0843,4,24.362413793103457,33,72952
3.63074,-21.79997,3.6575,43.09548,4,24.257931034482763,33,72953
