Repository: uw-mad-dash/Battery-SoC-Estimation

## Data
The [LiPo 5450 mAh cell](https://maxamps.com/products/lipo-5450-1s-3-7v-battery) data can be found in <em>data</em> directory 👀. We collected 48 discharging-charging cycles for CRates 1, 2, 3, and 4. The measurements were recorded at 1 second rate. To understand data better, we provided a [Jupyter](https://jupyter.org/) notebook <em>data_visualization.ipynb</em> in <em>notebooks</em> directory. We used [Jupyter Dash](https://github.com/plotly/jupyter-dash) library which allows to create interactive plots. Names of the columns in the csv files containing data should be self-explanatory, except column 'AhStep [Ah]'. This column represents the cell capacity in Ah.

File: data/CRate4_Cycle34.csv (part 1 of 4)
Voltage [V],Current [A],AhStep [Ah],TempBottom [C],CRate [-],SOC [%],Cycle [-],Time [s]
4.01692,-21.79997,0.00606,32.20702,4,87.16017241379312,34,74585
4.00855,-21.79997,0.01209,32.40825,4,87.05620689655173,34,74586
4.002759999999999,-21.79997,0.01816,32.20702,4,86.95155172413794,34,74587
3.99826,-21.79997,0.0242,32.20702,4,86.84741379310346,34,74588
3.99439,-21.79915,0.03025,32.20702,4,86.74310344827586,34,74589
3.99053,-21.79997,0.03631,32.20702,4,86.63862068965517,34,74590
3.98731,-21.79997,0.04238,32.40825,4,86.53396551724138,34,74591
3.9841,-21.79915,0.04842,32.20702,4,86.4298275862069,34,74592
3.98152,-21.79997,0.05449,32.20702,4,86.3251724137931,34,74593
3.9783,-21.79997,0.06054,32.40825,4,86.22086206896552,34,74594
3.97573,-21.79915,0.06659,32.41943,4,86.11655172413795,34,74595
3.9738,-21.79997,0.07266,32.40825,4,86.01189655172415,34,74596
3.97187,-21.79997,0.07872,32.40825,4,85.90741379310346,34,74597
3.96929,-21.79997,0.08478,32.41943,4,85.80293103448275,34,74598
3.96672,-21.79915,0.09083,32.41943,4,85.69862068965517,34,74599
3.96479,-21.79915,0.0969,32.40825,4,85.59396551724139,34,74600
3.96286,-21.79997,0.10292,32.40825,4,85.4901724137931,34,74601
3.96092,-21.79915,0.10898,32.62065,4,85.38568965517241,34,74602
3.95899,-21.79915,0.11506,32.63183,4,85.28086206896552,34,74603
3.95706,-21.79915,0.12108,32.62065,4,85.17706896551724,34,74604
3.955130000000001,-21.79915,0.12714,32.62065,4,85.07258620689656,34,74605
3.95384,-21.79997,0.13323,32.62065,4,84.96758620689656,34,74606
3.95191,-21.79915,0.13926,32.62065,4,84.86362068965518,34,74607
3.95063,-21.79997,0.14531,32.821870000000004,4,84.75931034482758,34,74608
3.9487,-21.79915,0.1514,32.62065,4,84.65431034482759,34,74609
3.94741,-21.79997,0.15744,32.83305,4,84.5501724137931,34,74610
3.94548,-21.79997,0.16349,32.83305,4,84.44586206896551,34,74611
3.94419,-21.79915,0.16955,32.83305,4,84.34137931034483,34,74612
3.9429,-21.79997,0.17561,32.83305,4,84.23689655172414,34,74613
3.94162,-21.79997,0.18166,32.83305,4,84.13258620689655,34,74614
3.93968,-21.79915,0.18771,33.0231,4,84.02827586206897,34,74615
3.9384,-21.79915,0.19379,33.05663,4,83.92344827586207,34,74616
3.93711,-21.79915,0.19984,33.04546,4,83.81913793103449,34,74617
3.93518,-21.79915,0.2058699999999999,33.04546,4,83.71517241379311,34,74618
3.93389,-21.79915,0.21193,33.034279999999995,4,83.61068965517242,34,74619
3.9326,-21.79915,0.218,33.25786,4,83.50603448275862,34,74620
3.93132,-21.79997,0.22403,33.25786,4,83.40206896551724,34,74621
3.93003,-21.79997,0.23009,33.25786,4,83.29758620689655,34,74622
3.92874,-21.79997,0.23614,33.25786,4,83.19327586206897,34,74623
3.92746,-21.79997,0.2422099999999999,33.25786,4,83.08862068965517,34,74624
3.92617,-21.79915,0.2482599999999999,33.24668,4,82.98431034482758,34,74625
3.92488,-21.79915,0.25431,33.25786,4,82.88,34,74626
3.92359,-21.79915,0.26037,33.45908,4,82.77551724137932,34,74627
3.92231,-21.79915,0.26644,33.45908,4,82.67086206896552,34,74628
3.92102,-21.79997,0.27248,33.45908,4,82.56672413793103,34,74629
3.91909,-21.79997,0.27855,33.45908,4,82.46206896551723,34,74630
3.9178,-21.79997,0.28459,33.45908,4,82.35793103448277,34,74631
3.91587,-21.79997,0.29065,33.45908,4,82.25344827586207,34,74632
3.91458,-21.79915,0.29669,33.47026,4,82.14931034482758,34,74633
3.91394,-21.79915,0.30277,33.45908,4,82.04448275862069,34,74634
3.91201,-21.79915,0.30882,33.671490000000006,4,81.9401724137931,34,74635
3.91072,-21.79915,0.31486,33.66031,4,81.83603448275862,34,74636
3.90943,-21.79915,0.32093,33.671490000000006,4,81.73137931034483,34,74637
3.90815,-21.79997,0.32699,33.671490000000006,4,81.62689655172413,34,74638
3.90686,-21.79997,0.33303,33.66031,4,81.52275862068966,34,74639
3.90493,-21.79997,0.3391,33.66031,4,81.41810344827586,34,74640
3.90364,-21.79997,0.34514,33.66031,4,81.31396551724139,34,74641
3.90235,-21.79997,0.3512,33.66031,4,81.2094827586207,34,74642
3.90107,-21.79997,0.35728,33.88389,4,81.10465517241379,34,74643
3.89978,-21.79915,0.36333,33.88389,4,81.0003448275862,34,74644
3.89849,-21.79915,0.3693599999999999,33.88389,4,80.89637931034484,34,74645
3.8972,-21.79915,0.37543,33.88389,4,80.79172413793104,34,74646
3.89592,-21.79997,0.38149,33.88389,4,80.68724137931035,34,74647
3.89463,-21.79997,0.38755,33.88389,4,80.58275862068966,34,74648
3.89334,-21.79997,0.3936,33.88389,4,80.47844827586206,34,74649
3.89206,-21.79997,0.3996699999999999,33.88389,4,80.37379310344829,34,74650
3.89141,-21.79997,0.4057199999999999,33.88389,4,80.2694827586207,34,74651
3.89012,-21.79915,0.41178,33.88389,4,80.165,34,74652
3.88884,-21.79915,0.41781,33.895070000000004,4,80.06103448275861,34,74653
3.88755,-21.79915,0.42389,33.87271,4,79.95620689655172,34,74654
3.88626,-21.79915,0.4299199999999999,33.88389,4,79.85224137931034,34,74655
3.88498,-21.79915,0.43598,33.88389,4,79.74775862068967,34,74656
3.88369,-21.79915,0.44204,33.87271,4,79.64327586206898,34,74657
3.88304,-21.79997,0.4481,33.88389,4,79.53879310344827,34,74658
3.88176,-21.79915,0.45413,33.87271,4,79.4348275862069,34,74659
3.88111,-21.79997,0.46021,33.87271,4,79.33,34,74660
3.87983,-21.79997,0.46626,34.09629,4,79.22568965517242,34,74661
3.87854,-21.79915,0.47231,33.88389,4,79.12137931034484,34,74662
3.8779,-21.79997,0.47839,33.88389,4,79.01655172413793,34,74663
3.87661,-21.79915,0.4844199999999999,34.08511,4,78.91258620689655,34,74664
3.87532,-21.79997,0.4904699999999999,33.88389,4,78.80827586206897,34,74665
3.87468,-21.79915,0.4965199999999999,34.09629,4,78.70396551724137,34,74666
3.87339,-21.79915,0.5026,33.895070000000004,4,78.59913793103449,34,74667
3.87275,-21.79915,0.50865,34.09629,4,78.4948275862069,34,74668
3.8721,-21.79915,0.51471,34.09629,4,78.3903448275862,34,74669
3.87082,-21.79915,0.52074,34.09629,4,78.28637931034483,34,74670
3.87017,-21.79915,0.52682,34.09629,4,78.18155172413793,34,74671
3.86888,-21.79915,0.53285,34.08511,4,78.07758620689656,34,74672
3.86824,-21.79915,0.53891,34.08511,4,77.97310344827586,34,74673
3.8676,-21.79915,0.54499,34.08511,4,77.86827586206896,34,74674
3.86631,-21.79997,0.55103,34.08511,4,77.7641379310345,34,74675
3.86567,-21.79997,0.55708,34.08511,4,77.6598275862069,34,74676
3.86438,-21.79915,0.56314,34.08511,4,77.55534482758621,34,74677
3.86374,-21.79997,0.5692,34.08511,4,77.45086206896552,34,74678
3.86309,-21.79915,0.57527,34.08511,4,77.34620689655172,34,74679
3.8618,-21.79915,0.5813,34.09629,4,77.24224137931036,34,74680
3.86116,-21.79915,0.58737,34.09629,4,77.13758620689656,34,74681
3.86052,-21.79915,0.59344,34.08511,4,77.03293103448276,34,74682
3.85987,-21.79997,0.59946,34.08511,4,76.92913793103449,34,74683
3.85923,-21.79997,0.60554,34.08511,4,76.82431034482758,34,74684
3.85859,-21.79997,0.61158,34.08511,4,76.72017241379311,34,74685
3.8573,-21.79997,0.61766,34.08511,4,76.61534482758621,34,74686
3.85666,-21.79915,0.62373,34.09629,4,76.51068965517241,34,74687
3.85601,-21.79915,0.62975,34.09629,4,76.40689655172413,34,74688
3.85537,-21.79915,0.63581,34.08511,4,76.30241379310344,34,74689
3.85408,-21.79915,0.64189,34.09629,4,76.19758620689655,34,74690
3.85344,-21.79915,0.64791,34.09629,4,76.09379310344826,34,74691
3.85279,-21.79997,0.6539699999999999,34.09629,4,75.98931034482759,34,74692
3.85215,-21.79915,0.66005,34.09629,4,75.88448275862069,34,74693
3.85151,-21.79915,0.6661,34.08511,4,75.7801724137931,34,74694
3.85086,-21.79915,0.6721600000000001,34.09629,4,75.67568965517242,34,74695
3.84958,-21.79915,0.6782,33.88389,4,75.57155172413792,34,74696
3.84893,-21.79915,0.6842600000000001,33.88389,4,75.46706896551724,34,74697
3.84829,-21.79915,0.6903,34.09629,4,75.36293103448277,34,74698
3.84764,-21.79997,0.6963600000000001,34.09629,4,75.25844827586207,34,74699
3.847,-21.79997,0.70243,33.88389,4,75.1537931034483,34,74700
3.84571,-21.79997,0.7084699999999999,34.08511,4,75.0496551724138,34,74701
3.84507,-21.79915,0.7145199999999999,34.09629,4,74.94534482758621,34,74702
3.844430000000001,-21.79997,0.72059,34.0404,4,74.84068965517243,34,74703
3.84378,-21.79997,0.7266600000000001,34.08511,4,74.73603448275863,34,74704
3.8425,-21.79915,0.73269,34.09629,4,74.63206896551725,34,74705
3.84185,-21.79915,0.7387699999999999,34.08511,4,74.52724137931035,34,74706
3.84185,-21.79915,0.7448100000000001,34.08511,4,74.42310344827587,34,74707
3.84121,-21.79915,0.7508699999999999,34.09629,4,74.31862068965518,34,74708
3.83992,-21.79915,0.75693,34.08511,4,74.21413793103449,34,74709
3.839280000000001,-21.79915,0.76298,34.09629,4,74.1098275862069,34,74710
3.83863,-21.79997,0.76905,34.08511,4,74.0051724137931,34,74711
3.83799,-21.79997,0.77507,34.09629,4,73.90137931034482,34,74712
3.83735,-21.79997,0.78115,34.08511,4,73.79655172413793,34,74713
3.8367,-21.79997,0.78722,34.08511,4,73.69189655172413,34,74714
3.83542,-21.79997,0.79324,34.08511,4,73.58810344827587,34,74715
3.83477,-21.79915,0.7993,34.09629,4,73.48362068965518,34,74716
3.834130000000001,-21.79997,0.80535,34.09629,4,73.37931034482759,34,74717
3.83348,-21.79997,0.8114100000000001,33.88389,4,73.2748275862069,34,74718
3.83284,-21.79997,0.81748,34.09629,4,73.17017241379311,34,74719
3.83155,-21.79915,0.8235399999999999,34.09629,4,73.0656896551724,34,74720
3.83155,-21.79915,0.8295799999999999,34.09629,4,72.96155172413793,34,74721
3.83091,-21.79915,0.8356600000000001,34.08511,4,72.85672413793104,34,74722
3.82962,-21.79915,0.8417100000000001,34.09629,4,72.75241379310346,34,74723
3.828980000000001,-21.79997,0.8477399999999999,34.09629,4,72.64844827586207,34,74724
3.82834,-21.79997,0.8538,34.09629,4,72.54396551724139,34,74725
3.82769,-21.79997,0.85987,34.08511,4,72.43931034482759,34,74726
3.82705,-21.79997,0.8659,34.10747,4,72.33534482758621,34,74727
3.8264,-21.79997,0.87198,34.09629,4,72.23051724137932,34,74728
3.82576,-21.79997,0.87805,34.09629,4,72.12586206896552,34,74729
3.82512,-21.79915,0.88408,34.09629,4,72.02189655172414,34,74730
3.82447,-21.79915,0.8901600000000001,34.09629,4,71.91706896551725,34,74731
3.82319,-21.79915,0.8961899999999999,34.08511,4,71.81310344827587,34,74732
3.82254,-21.79997,0.90226,34.09629,4,71.70844827586207,34,74733
3.8219,-21.79915,0.9083,34.09629,4,71.6043103448276,34,74734
3.82126,-21.79997,0.91437,34.09629,4,71.4996551724138,34,74735
3.82061,-21.79997,0.92042,34.09629,4,71.39534482758621,34,74736
3.81997,-21.79997,0.92646,34.08511,4,71.29120689655173,34,74737
3.81932,-21.79997,0.93252,34.09629,4,71.18672413793104,34,74738
3.81868,-21.79915,0.93857,34.09629,4,71.08241379310344,34,74739
3.81804,-21.79997,0.94462,34.09629,4,70.97810344827587,34,74740
3.81739,-21.79915,0.95068,34.09629,4,70.87362068965517,34,74741
3.81675,-21.79915,0.95675,34.29752,4,70.76896551724138,34,74742
3.81611,-21.79915,0.9628,34.29752,4,70.6646551724138,34,74743
3.81546,-21.79997,0.96886,34.29752,4,70.5601724137931,34,74744
3.81482,-21.79997,0.97492,34.3087,4,70.45568965517242,34,74745
3.81353,-21.79997,0.98099,34.29752,4,70.35103448275862,34,74746
3.81289,-21.79997,0.98704,34.3087,4,70.24672413793104,34,74747
3.81225,-21.79997,0.99307,34.29752,4,70.14275862068965,34,74748
3.8116,-21.79997,0.99915,34.3087,4,70.03793103448275,34,74749
3.81096,-21.79915,1.00519,34.29752,4,69.93379310344828,34,74750
3.81031,-21.79997,1.01125,34.29752,4,69.82931034482759,34,74751
3.80967,-21.79915,1.01729,34.3087,4,69.7251724137931,34,74752
3.80903,-21.79915,1.02336,34.3087,4,69.6205172413793,34,74753
3.80838,-21.79915,1.0294,34.50992,4,69.51637931034483,34,74754
3.80774,-21.79915,1.03547,34.50992,4,69.41172413793103,34,74755
3.8071,-21.79915,1.04152,34.5211,4,69.30741379310345,34,74756
3.80645,-21.79915,1.0476,34.50992,4,69.20258620689656,34,74757
3.80581,-21.79915,1.05365,34.50992,4,69.09827586206896,34,74758
3.80517,-21.79997,1.05971,34.50992,4,68.99379310344827,34,74759
3.80452,-21.79997,1.06576,34.5211,4,68.88948275862069,34,74760
3.80388,-21.79997,1.07179,34.5211,4,68.78551724137931,34,74761
3.80323,-21.79915,1.07787,34.5211,4,68.68068965517242,34,74762
3.80259,-21.79997,1.08392,34.50992,4,68.57637931034483,34,74763
3.80195,-21.79915,1.08998,34.50992,4,68.47189655172414,34,74764
3.8013,-21.79997,1.0960299999999998,34.72232,4,68.36758620689656,34,74765
3.80066,-21.79997,1.10206,34.7335,4,68.26362068965518,34,74766
3.80002,-21.79915,1.10814,34.72232,4,68.15879310344829,34,74767
3.79937,-21.79997,1.11418,34.72232,4,68.05465517241379,34,74768
3.79873,-21.79997,1.12024,34.72232,4,67.9501724137931,34,74769
3.79809,-21.79915,1.1263,34.72232,4,67.84568965517242,34,74770
3.79744,-21.79997,1.13238,34.7335,4,67.74086206896551,34,74771
3.7968,-21.79997,1.1384,34.72232,4,67.63706896551724,34,74772
3.79615,-21.79997,1.14448,34.72232,4,67.53224137931035,34,74773
3.79551,-21.79915,1.1505299999999998,34.90119,4,67.42793103448275,34,74774
3.79487,-21.79997,1.15656,34.7335,4,67.32396551724139,34,74775
3.79422,-21.79997,1.16264,34.9459,4,67.2191379310345,34,74776
3.79358,-21.79997,1.1687,34.93473,4,67.11465517241379,34,74777
3.79294,-21.79997,1.17477,34.92355,4,67.01,34,74778
3.79165,-21.79997,1.18082,34.92355,4,66.90568965517241,34,74779
3.79165,-21.79997,1.18687,34.93473,4,66.80137931034484,34,74780
3.79101,-21.79915,1.1929299999999998,34.9459,4,66.69689655172415,34,74781
3.79036,-21.79997,1.19899,34.9459,4,66.59241379310345,34,74782
3.78972,-21.79997,1.20501,34.9459,4,66.48862068965518,34,74783
3.78907,-21.79915,1.21106,34.93473,4,66.38431034482758,34,74784
3.78843,-21.79915,1.21712,34.93473,4,66.27982758620689,34,74785
3.78779,-21.79915,1.22318,34.93473,4,66.17534482758622,34,74786
3.78714,-21.79997,1.22926,35.14713,4,66.0705172413793,34,74787
3.7865,-21.79997,1.23529,35.13595,4,65.96655172413793,34,74788
3.78586,-21.79997,1.24136,35.14713,4,65.86189655172413,34,74789
3.78521,-21.79915,1.2474299999999998,35.14713,4,65.75724137931036,34,74790
3.78457,-21.79915,1.25348,35.13595,4,65.65293103448276,34,74791
3.78393,-21.79915,1.2595299999999998,35.13595,4,65.54862068965518,34,74792
3.78328,-21.79997,1.26557,35.13595,4,65.4444827586207,34,74793
3.78264,-21.79997,1.27164,35.14713,4,65.3398275862069,34,74794
3.78199,-21.79997,1.2777,35.13595,4,65.2353448275862,34,74795
3.78135,-21.79915,1.28375,35.35953,4,65.13103448275862,34,74796
3.78071,-21.79915,1.28981,35.34835,4,65.02655172413793,34,74797
3.78006,-21.79915,1.29584,35.34835,4,64.92258620689655,34,74798
3.77942,-21.79997,1.30192,35.34835,4,64.81775862068966,34,74799
3.77878,-21.79997,1.30796,35.34835,4,64.71362068965516,34,74800
3.77813,-21.79997,1.31402,35.34835,4,64.60913793103448,34,74801
3.77749,-21.79997,1.32007,35.34835,4,64.5048275862069,34,74802
3.77685,-21.79915,1.32613,35.34835,4,64.40034482758621,34,74803
3.77685,-21.79997,1.33217,35.34835,4,64.29620689655172,34,74804
3.7762,-21.79997,1.33826,35.57193,4,64.19120689655173,34,74805
3.77556,-21.79997,1.34429,35.57193,4,64.08724137931036,34,74806
3.77491,-21.79997,1.35034,35.560759999999995,4,63.98293103448276,34,74807
3.77427,-21.79997,1.35639,35.560759999999995,4,63.87862068965517,34,74808
3.77363,-21.79997,1.36246,35.560759999999995,4,63.77396551724139,34,74809
3.77298,-21.79915,1.3685,35.57193,4,63.66982758620689,34,74810
3.77234,-21.79997,1.3746,35.560759999999995,4,63.564655172413794,34,74811
3.7717,-21.79997,1.38063,35.560759999999995,4,63.460689655172416,34,74812
3.77105,-21.79997,1.3867,35.57193,4,63.356034482758616,34,74813
3.77041,-21.79915,1.39273,35.57193,4,63.25206896551724,34,74814
3.76977,-21.79915,1.39878,35.77316,4,63.14775862068967,34,74815
3.76912,-21.79915,1.40486,35.560759999999995,4,63.04293103448276,34,74816
3.76848,-21.79915,1.41091,35.76198,4,62.93862068965517,34,74817
3.767830000000001,-21.79997,1.41697,35.77316,4,62.83413793103448,34,74818
3.76719,-21.79915,1.4230200000000002,35.77316,4,62.729827586206895,34,74819
3.76655,-21.79997,1.42907,35.77316,4,62.625517241379306,34,74820
3.76655,-21.79915,1.43513,35.77316,4,62.52103448275862,34,74821
3.7659,-21.79997,1.44119,35.77316,4,62.41655172413794,34,74822
3.76526,-21.79915,1.44726,35.77316,4,62.31189655172414,34,74823
3.76462,-21.79915,1.45329,35.77316,4,62.20793103448276,34,74824
3.76397,-21.79915,1.45934,35.77316,4,62.10362068965518,34,74825
3.76333,-21.79915,1.4654,35.78434,4,61.99913793103449,34,74826
3.76269,-21.79915,1.47145,35.77316,4,61.8948275862069,34,74827
3.76204,-21.79915,1.4775200000000002,35.97438,4,61.7901724137931,34,74828
3.7614,-21.79915,1.48359,35.97438,4,61.6855172413793,34,74829
3.76075,-21.79915,1.48963,35.97438,4,61.58137931034484,34,74830
3.76011,-21.79915,1.49567,35.98556,4,61.47724137931036,34,74831
3.75947,-21.79915,1.50177,35.97438,4,61.37206896551725,34,74832
3.75882,-21.79997,1.50778,35.98556,4,61.268448275862085,34,74833
3.75882,-21.79915,1.51387,35.97438,4,61.16344827586208,34,74834
3.75818,-21.79915,1.51989,35.97438,4,61.05965517241379,34,74835
3.75754,-21.79997,1.52598,36.17561,4,60.9546551724138,34,74836
3.75689,-21.79915,1.53204,35.97438,4,60.8501724137931,34,74837
3.75625,-21.79915,1.53807,36.18679,4,60.74620689655172,34,74838
3.75561,-21.79915,1.54414,36.18679,4,60.64155172413794,34,74839
3.75561,-21.79997,1.55018,36.18679,4,60.53741379310345,34,74840
3.75496,-21.79915,1.55625,36.18679,4,60.43275862068967,34,74841
3.75432,-21.79915,1.5623,36.18679,4,60.32844827586207,34,74842
3.75367,-21.79915,1.56836,36.18679,4,60.223965517241375,34,74843
3.75303,-21.79997,1.57441,36.18679,4,60.119655172413786,34,74844
3.75239,-21.79915,1.58045,36.18679,4,60.01551724137932,34,74845
3.75174,-21.79915,1.58653,36.18679,4,59.91068965517242,34,74846
3.7511,-21.79915,1.59257,36.39919,4,59.80655172413793,34,74847
3.75046,-21.79915,1.59861,36.39919,4,59.70241379310345,34,74848
3.74981,-21.79915,1.6047,36.38801,4,59.59741379310344,34,74849
3.74917,-21.79915,1.61075,36.39919,4,59.49310344827585,34,74850
3.74917,-21.79997,1.61681,36.39919,4,59.38862068965518,34,74851
3.74853,-21.79997,1.62286,36.39919,4,59.28431034482759,34,74852
3.74788,-21.79915,1.62892,36.39919,4,59.1798275862069,34,74853
3.74724,-21.79997,1.63497,36.39919,4,59.07551724137931,34,74854
3.74659,-21.79997,1.64103,36.39919,4,58.97103448275863,34,74855
3.74595,-21.79915,1.64707,36.39919,4,58.86689655172414,34,74856
3.74595,-21.79915,1.65313,36.39919,4,58.76241379310345,34,74857
3.74531,-21.79915,1.6591900000000002,36.39919,4,58.657931034482765,34,74858
3.74466,-21.79997,1.66524,36.61159,4,58.55362068965517,34,74859
3.74402,-21.79915,1.67128,36.61159,4,58.44948275862068,34,74860
3.74338,-21.79915,1.67735,36.61159,4,58.3448275862069,34,74861
3.74273,-21.79997,1.6833900000000002,36.61159,4,58.24068965517242,34,74862
3.74273,-21.79915,1.68944,36.61159,4,58.13637931034482,34,74863
3.74209,-21.79915,1.6955,36.61159,4,58.03189655172414,34,74864
3.74145,-21.79915,1.70158,36.61159,4,57.92706896551725,34,74865
3.7408,-21.79997,1.70763,36.61159,4,57.82275862068966,34,74866
3.74016,-21.79915,1.71366,36.824,4,57.71879310344828,34,74867
3.73951,-21.79997,1.71974,36.67867,4,57.61396551724138,34,74868
3.73951,-21.79997,1.72578,36.61159,4,57.50982758620689,34,74869
3.73887,-21.79915,1.73186,36.81282,4,57.405,34,74870
3.73823,-21.79997,1.73788,36.81282,4,57.30120689655173,34,74871
3.73758,-21.79915,1.74395,36.81282,4,57.19655172413793,34,74872
3.73758,-21.79997,1.75003,36.81282,4,57.09172413793104,34,74873
3.73694,-21.79915,1.75607,36.81282,4,56.98758620689655,34,74874
3.7363,-21.79997,1.76214,36.824,4,56.882931034482766,34,74875
3.73565,-21.79997,1.76816,36.81282,4,56.77913793103449,34,74876
3.73565,-21.79915,1.77424,36.81282,4,56.67431034482759,34,74877
3.73501,-21.79997,1.7803099999999998,36.81282,4,56.56965517241379,34,74878
3.73437,-21.79915,1.78635,36.81282,4,56.46551724137933,34,74879
3.73372,-21.79997,1.7924,36.824,4,56.361206896551735,34,74880
3.73308,-21.79997,1.79844,37.02522,4,56.25706896551724,34,74881
3.73243,-21.79997,1.80451,37.01404,4,56.15241379310344,34,74882
3.73243,-21.79997,1.81056,37.01404,4,56.04810344827587,34,74883
3.73179,-21.79997,1.81663,37.02522,4,55.94344827586207,34,74884
3.73115,-21.79997,1.82268,37.02522,4,55.839137931034486,34,74885
3.7305,-21.79997,1.82873,37.02522,4,55.7348275862069,34,74886
3.72986,-21.79997,1.83479,37.02522,4,55.63034482758621,34,74887
3.72922,-21.79915,1.8408400000000005,37.02522,4,55.52603448275861,34,74888
3.72922,-21.79997,1.84692,37.02522,4,55.42120689655172,34,74889
3.72857,-21.79997,1.85297,37.02522,4,55.31689655172414,34,74890
3.72793,-21.79997,1.85899,37.23762,4,55.21310344827586,34,74891
3.72793,-21.79915,1.86508,37.23762,4,55.10810344827586,34,74892
3.72729,-21.79915,1.87111,37.23762,4,55.004137931034485,34,74893
3.72664,-21.79915,1.87717,37.23762,4,54.899655172413794,34,74894
3.726,-21.79997,1.88324,37.22644,4,54.79500000000001,34,74895
3.726,-21.79997,1.88929,37.23762,4,54.69068965517242,34,74896
3.72535,-21.79997,1.89536,37.23762,4,54.58603448275862,34,74897
3.72471,-21.79997,1.90141,37.23762,4,54.48172413793103,34,74898
3.72471,-21.79915,1.90744,37.23762,4,54.37775862068965,34,74899
3.72407,-21.79915,1.9135,37.23762,4,54.27327586206897,34,74900
3.72342,-21.79997,1.91955,37.23762,4,54.16896551724138,34,74901
3.72278,-21.79915,1.92561,37.22644,4,54.06448275862069,34,74902
3.72278,-21.79915,1.93166,37.45003,4,53.9601724137931,34,74903
3.72214,-21.79997,1.93772,37.45003,4,53.85568965517241,34,74904
3.72149,-21.79915,1.94378,37.43885,4,53.751206896551714,34,74905
3.72085,-21.79997,1.94983,37.43885,4,53.64689655172414,34,74906
3.72021,-21.79997,1.95591,37.43885,4,53.54206896551724,34,74907
3.71956,-21.79915,1.96195,37.45003,4,53.43793103448276,34,74908
3.71956,-21.79915,1.96803,37.45003,4,53.33310344827587,34,74909
3.71892,-21.79997,1.97405,37.45003,4,53.22931034482759,34,74910
3.71827,-21.79915,1.98012,37.43885,4,53.1246551724138,34,74911
3.71827,-21.79997,1.98617,37.45003,4,53.02034482758621,34,74912
3.71763,-21.79997,1.99223,37.43885,4,52.91586206896552,34,74913
3.71699,-21.79915,1.99828,37.43885,4,52.81155172413793,34,74914
3.71699,-21.79915,2.00435,37.43885,4,52.706896551724135,34,74915
3.71634,-21.79997,2.0104,37.45003,4,52.60258620689655,34,74916
3.7157,-21.79915,2.01645,37.66243,4,52.49827586206897,34,74917
3.7157,-21.79915,2.0225,37.66243,4,52.39396551724138,34,74918
3.71506,-21.79915,2.02856,37.65125,4,52.28948275862069,34,74919
3.71441,-21.79997,2.03462,37.66243,4,52.185,34,74920
3.71441,-21.79915,2.04067,37.66243,4,52.080689655172414,34,74921
3.71377,-21.79997,2.04674,37.66243,4,51.97603448275862,34,74922
3.713130000000001,-21.79997,2.0528,37.66243,4,51.87155172413794,34,74923
3.713130000000001,-21.79997,2.05885,37.66243,4,51.76724137931035,34,74924
3.71248,-21.79997,2.06489,37.66243,4,51.66310344827587,34,74925
3.71184,-21.79997,2.07096,37.66243,4,51.55844827586207,34,74926
3.71184,-21.79997,2.07703,37.86365,4,51.45379310344827,34,74927
3.71119,-21.79915,2.08305,37.66243,4,51.35,34,74928
3.71055,-21.79915,2.08911,37.66243,4,51.24551724137932,34,74929
3.70991,-21.79915,2.09517,37.86365,4,51.14103448275862,34,74930
3.70926,-21.79915,2.10121,37.86365,4,51.03689655172414,34,74931
3.70926,-21.79915,2.10728,37.86365,4,50.93224137931036,34,74932
3.70862,-21.79997,2.11334,37.86365,4,50.82775862068966,34,74933
3.70862,-21.79997,2.11941,37.86365,4,50.72310344827586,34,74934
3.707980000000001,-21.79997,2.12543,37.86365,4,50.61931034482758,34,74935
3.70733,-21.79997,2.1314900000000003,37.86365,4,50.5148275862069,34,74936
3.70733,-21.79997,2.13757,37.86365,4,50.41,34,74937
3.70669,-21.79997,2.14361,37.86365,4,50.30586206896552,34,74938
3.70605,-21.79915,2.14968,37.86365,4,50.20120689655173,34,74939
3.70605,-21.79915,2.15573,37.86365,4,50.09689655172414,34,74940
3.7054,-21.79915,2.1617900000000003,38.07606,4,49.992413793103445,34,74941
3.70476,-21.79997,2.16782,38.07606,4,49.88844827586208,34,74942
3.70476,-21.79915,2.17391,38.07606,4,49.78344827586208,34,74943
3.70411,-21.79997,2.17996,38.07606,4,49.67913793103449,34,74944
3.70411,-21.79915,2.18601,38.07606,4,49.574827586206894,34,74945
3.70347,-21.79997,2.19204,38.07606,4,49.47086206896552,34,74946
3.702830000000001,-21.79915,2.19813,38.07606,4,49.36586206896552,34,74947
3.702830000000001,-21.79997,2.20417,38.07606,4,49.26172413793104,34,74948
3.70218,-21.79997,2.21022,38.07606,4,49.15741379310345,34,74949
3.70154,-21.79915,2.2162900000000003,38.07606,4,49.05275862068965,34,74950
3.70154,-21.79915,2.22232,38.07606,4,48.94879310344828,34,74951
3.7009,-21.79915,2.22841,38.07606,4,48.84379310344829,34,74952
3.70025,-21.79915,2.23444,38.28846,4,48.73982758620689,34,74953
3.70025,-21.79997,2.24051,38.08723,4,48.63517241379311,34,74954
3.69961,-21.79915,2.24654,38.28846,4,48.53120689655172,34,74955
3.69897,-21.79915,2.25263,38.28846,4,48.426206896551726,34,74956
3.69897,-21.79915,2.25865,38.28846,4,48.32241379310346,34,74957
3.69832,-21.79997,2.26472,38.28846,4,48.21775862068966,34,74958
3.69768,-21.79997,2.27077,38.28846,4,48.11344827586207,34,74959
3.69768,-21.79915,2.27684,38.28846,4,48.00879310344828,34,74960
3.69703,-21.79997,2.2829,38.29964,4,47.90431034482759,34,74961
3.69703,-21.79997,2.28896,38.28846,4,47.7998275862069,34,74962
3.69639,-21.79997,2.29502,38.28846,4,47.69534482758621,34,74963
3.69639,-21.79915,2.30106,38.28846,4,47.591206896551725,34,74964
3.69575,-21.79915,2.3071,38.48968,4,47.487068965517246,34,74965
3.6951,-21.79997,2.31317,38.50086,4,47.382413793103446,34,74966
3.6951,-21.79997,2.31923,38.50086,4,47.27793103448276,34,74967
3.69446,-21.79997,2.3253,38.48968,4,47.17327586206897,34,74968
3.69446,-21.79915,2.33133,38.50086,4,47.06931034482759,34,74969
3.69382,-21.79915,2.33739,38.50086,4,46.9648275862069,34,74970
3.69382,-21.79915,2.34343,38.48968,4,46.86068965517241,34,74971
3.69317,-21.79997,2.3495,38.50086,4,46.75603448275862,34,74972
3.69253,-21.79915,2.35557,38.48968,4,46.65137931034482,34,74973
3.69253,-21.79997,2.36159,38.48968,4,46.54758620689656,34,74974
3.69189,-21.79915,2.36767,38.48968,4,46.44275862068966,34,74975
3.69124,-21.79915,2.37372,38.48968,4,46.33844827586206,34,74976
3.69124,-21.79915,2.37977,38.702090000000005,4,46.23413793103448,34,74977
3.6906,-21.79915,2.38583,38.702090000000005,4,46.1296551724138,34,74978
3.6906,-21.79997,2.3919,38.69091,4,46.025,34,74979
3.68995,-21.79915,2.39795,38.702090000000005,4,45.92068965517242,34,74980
3.68931,-21.79915,2.40398,38.48968,4,45.81672413793104,34,74981
3.68931,-21.79997,2.41006,38.702090000000005,4,45.71189655172415,34,74982
3.68867,-21.79915,2.41611,38.702090000000005,4,45.60758620689656,34,74983
3.68867,-21.79915,2.42215,38.702090000000005,4,45.50344827586207,34,74984
3.68802,-21.79915,2.42822,38.71327,4,45.39879310344828,34,74985
3.68802,-21.79915,2.43428,38.71327,4,45.29431034482759,34,74986
3.68738,-21.79915,2.4403200000000003,38.702090000000005,4,45.1901724137931,34,74987
3.68738,-21.79997,2.44637,38.702090000000005,4,45.08586206896552,34,74988
3.68674,-21.79915,2.45246,38.702090000000005,4,44.98086206896552,34,74989
3.68674,-21.79997,2.4585,38.702090000000005,4,44.87672413793104,34,74990
3.68609,-21.79915,2.46456,38.92567,4,44.77224137931034,34,74991
3.68609,-21.79915,2.47059,38.92567,4,44.668275862068974,34,74992
3.68545,-21.79915,2.47668,38.91449,4,44.56327586206896,34,74993
3.68481,-21.79997,2.48271,38.91449,4,44.45931034482759,34,74994
3.68481,-21.79915,2.48878,38.91449,4,44.35465517241379,34,74995
3.68416,-21.79997,2.49484,38.91449,4,44.25017241379311,34,74996
3.68416,-21.79997,2.50088,38.92567,4,44.14603448275863,34,74997
3.68352,-21.79915,2.50696,38.91449,4,44.04120689655173,34,74998
3.68352,-21.79915,2.51298,38.91449,4,43.937413793103445,34,74999
3.68287,-21.79997,2.51907,38.91449,4,43.83241379310345,34,75000
3.68287,-21.79997,2.52509,38.92567,4,43.72862068965517,34,75001
3.68223,-21.79997,2.53116,39.13807,4,43.62396551724138,34,75002
3.68223,-21.79997,2.5372,39.13807,4,43.5198275862069,34,75003
3.68159,-21.79997,2.54327,39.12689,4,43.4151724137931,34,75004
3.68159,-21.79997,2.54934,39.12689,4,43.31051724137932,34,75005
3.68094,-21.79997,2.55537,39.12689,4,43.20655172413793,34,75006
3.68094,-21.79997,2.56145,39.13807,4,43.10172413793104,34,75007
3.6803,-21.79997,2.56748,39.12689,4,42.99775862068965,34,75008
3.67966,-21.79997,2.57357,39.12689,4,42.892758620689655,34,75009
3.67966,-21.79915,2.57961,39.12689,4,42.78862068965517,34,75010
3.67901,-21.79915,2.58567,39.12689,4,42.684137931034485,34,75011
3.67901,-21.79915,2.5917,39.12689,4,42.58017241379311,34,75012
3.67837,-21.79915,2.59778,39.32812,4,42.475344827586206,34,75013
3.67837,-21.79915,2.60384,39.32812,4,42.37086206896552,34,75014
3.67773,-21.79915,2.60989,39.32812,4,42.26655172413793,34,75015
3.67773,-21.79997,2.61593,39.32812,4,42.16241379310345,34,75016
3.67708,-21.79915,2.622,39.32812,4,42.05775862068965,34,75017
3.67708,-21.79915,2.62805,39.32812,4,41.95344827586207,34,75018
3.67644,-21.79997,2.63409,39.32812,4,41.84931034482759,34,75019
3.67644,-21.79997,2.64015,39.32812,4,41.744827586206895,34,75020
3.67644,-21.79997,2.64622,39.32812,4,41.6401724137931,34,75021
3.67579,-21.79997,2.65226,39.32812,4,41.53603448275862,34,75022
3.67579,-21.79997,2.65832,39.32812,4,41.43155172413794,34,75023
3.67515,-21.79997,2.66438,39.32812,4,41.32706896551724,34,75024
3.67515,-21.79997,2.67044,39.54052,4,41.22258620689655,34,75025
3.67451,-21.79997,2.6765,39.32812,4,41.11810344827587,34,75026
3.67451,-21.79997,2.68255,39.54052,4,41.01379310344828,34,75027
3.67386,-21.79915,2.68859,39.54052,4,40.9096551724138,34,75028
3.67386,-21.79997,2.69466,39.54052,4,40.805,34,75029
3.67322,-21.79997,2.70071,39.54052,4,40.70068965517242,34,75030
3.67322,-21.79915,2.70676,39.54052,4,40.59637931034483,34,75031
3.67258,-21.79915,2.71282,39.54052,4,40.49189655172414,34,75032
3.67258,-21.79915,2.71889,39.54052,4,40.387241379310346,34,75033
3.67193,-21.79915,2.72493,39.54052,4,40.28310344827586,34,75034
3.67193,-21.79915,2.7309900000000003,39.54052,4,40.17862068965517,34,75035
3.67129,-21.79915,2.73703,39.54052,4,40.0744827586207,34,75036
3.67129,-21.79915,2.74313,39.54052,4,39.96931034482759,34,75037
3.67129,-21.79915,2.74915,39.75292,4,39.86551724137931,34,75038
3.67065,-21.79915,2.75523,39.74174,4,39.76068965517241,34,75039
3.67065,-21.79915,2.76128,39.75292,4,39.656379310344825,34,75040
3.67,-21.79915,2.76733,39.75292,4,39.55206896551724,34,75041
3.67,-21.79915,2.77339,39.74174,4,39.44758620689655,34,75042
3.66936,-21.79997,2.77945,39.75292,4,39.343103448275855,34,75043
3.66936,-21.79915,2.78551,39.75292,4,39.23862068965517,34,75044
3.66871,-21.79915,2.7915400000000004,39.74174,4,39.13465517241379,34,75045
3.66871,-21.79997,2.7976,39.75292,4,39.0301724137931,34,75046
3.66871,-21.79915,2.80367,39.75292,4,38.92551724137931,34,75047
3.66807,-21.79997,2.8097,39.96533,4,38.82155172413793,34,75048
3.66807,-21.79997,2.81579,39.74174,4,38.716551724137936,34,75049
3.66743,-21.79997,2.82182,39.74174,4,38.61258620689655,34,75050
3.66743,-21.79997,2.82786,39.95415,4,38.50844827586207,34,75051
3.66743,-21.79997,2.83394,39.95415,4,38.40362068965517,34,75052
3.66678,-21.79997,2.83998,39.95415,4,38.29948275862069,34,75053
3.66678,-21.79915,2.84603,39.95415,4,38.19517241379311,34,75054
3.66678,-21.79997,2.8521,39.95415,4,38.09051724137931,34,75055
3.66614,-21.79915,2.85816,39.95415,4,37.98603448275863,34,75056
3.66614,-21.79997,2.8642,39.96533,4,37.88189655172414,34,75057
3.6655,-21.79915,2.87028,39.95415,4,37.77706896551724,34,75058
3.6655,-21.79915,2.87632,40.16655,4,37.67293103448276,34,75059
3.6655,-21.79997,2.88239,39.95415,4,37.56827586206897,34,75060
3.66485,-21.79997,2.88844,40.16655,4,37.46396551724138,34,75061
3.66485,-21.79997,2.89449,40.16655,4,37.3596551724138,34,75062
3.66485,-21.79915,2.90053,40.16655,4,37.25551724137932,34,75063
3.66421,-21.79997,2.9066,40.16655,4,37.15086206896552,34,75064
3.66421,-21.79997,2.91265,40.16655,4,37.04655172413793,34,75065
3.66357,-21.79915,2.91872,40.16655,4,36.94189655172414,34,75066
3.66357,-21.79997,2.92478,40.16655,4,36.83741379310344,34,75067
3.66357,-21.79997,2.93081,40.16655,4,36.73344827586207,34,75068
3.66292,-21.79915,2.93689,40.16655,4,36.62862068965517,34,75069
3.66292,-21.79915,2.94295,40.16655,4,36.52413793103448,34,75070
3.66292,-21.79915,2.949,40.37895,4,36.4198275862069,34,75071
3.66228,-21.79915,2.95503,40.36777,4,36.31586206896552,34,75072
3.66228,-21.79915,2.9611,40.37895,4,36.21120689655173,34,75073
3.66228,-21.79915,2.96714,40.36777,4,36.10706896551724,34,75074
3.66163,-21.79997,2.97322,40.37895,4,36.00224137931035,34,75075
3.66163,-21.79997,2.97925,40.37895,4,35.89827586206897,34,75076
3.66099,-21.79997,2.98533,40.36777,4,35.79344827586208,34,75077
3.66099,-21.79997,2.99138,40.36777,4,35.68913793103449,34,75078
3.66099,-21.79997,2.99745,40.37895,4,35.58448275862069,34,75079
3.66035,-21.79915,3.00349,40.36777,4,35.4803448275862,34,75080
3.66035,-21.79915,3.0095400000000003,40.37895,4,35.37603448275862,34,75081
3.66035,-21.79915,3.01559,40.58018,4,35.27172413793103,34,75082
3.6597,-21.79915,3.02167,40.36777,4,35.16689655172414,34,75083
3.6597,-21.79997,3.0277,40.59136,4,35.06293103448276,34,75084
3.65906,-21.79997,3.03376,40.58018,4,34.958448275862075,34,75085
3.65906,-21.79997,3.03982,40.59136,4,34.85396551724138,34,75086
3.65906,-21.79997,3.04589,40.58018,4,34.749310344827585,34,75087
3.65842,-21.79997,3.05193,40.58018,4,34.645172413793105,34,75088
3.65842,-21.79915,3.05798,40.58018,4,34.54086206896552,34,75089
3.65777,-21.79915,3.06405,40.59136,4,34.43620689655173,34,75090
3.65777,-21.79915,3.07009,40.59136,4,34.332068965517244,34,75091
3.65777,-21.79915,3.07615,40.80376,4,34.22758620689655,34,75092
3.65713,-21.79915,3.08222,40.79258,4,34.12293103448276,34,75093
3.65713,-21.79997,3.08826,40.79258,4,34.018793103448274,34,75094
3.65713,-21.79915,3.09431,40.79258,4,33.914482758620686,34,75095
3.65649,-21.79915,3.10038,40.79258,4,33.8098275862069,34,75096
3.65649,-21.79997,3.10641,40.80376,4,33.70586206896552,34,75097
3.65584,-21.79997,3.1125,40.79258,4,33.60086206896552,34,75098
3.65584,-21.79915,3.11855,40.79258,4,33.49655172413793,34,75099
3.65584,-21.79915,3.1246,40.79258,4,33.39224137931035,34,75100
3.65584,-21.79915,3.13063,40.79258,4,33.288275862068964,34,75101
3.6552,-21.79915,3.13671,41.00498,4,33.18344827586207,34,75102
3.6552,-21.79997,3.14276,41.00498,4,33.07913793103449,34,75103
3.6552,-21.79915,3.1488,41.00498,4,32.975,34,75104
3.65455,-21.79915,3.15489,40.9938,4,32.870000000000005,34,75105
3.65455,-21.79997,3.16091,40.9938,4,32.76620689655173,34,75106
3.65391,-21.79915,3.16699,41.00498,4,32.66137931034483,34,75107
3.65391,-21.79915,3.17306,41.00498,4,32.556724137931035,34,75108
3.65391,-21.79915,3.17908,41.00498,4,32.45293103448276,34,75109
3.65327,-21.79997,3.18516,41.00498,4,32.34810344827586,34,75110
3.65327,-21.79915,3.1912,41.20621,4,32.243965517241385,34,75111
3.65327,-21.79915,3.19727,41.20621,4,32.139310344827585,34,75112
3.65262,-21.79915,3.20332,41.21739,4,32.035000000000004,34,75113
3.65262,-21.79997,3.20939,41.21739,4,31.930344827586207,34,75114
3.65262,-21.79997,3.21541,41.20621,4,31.826551724137936,34,75115
3.65198,-21.79997,3.22149,41.20621,4,31.72172413793104,34,75116
3.65198,-21.79997,3.22753,41.20621,4,31.61758620689656,34,75117
3.65134,-21.79915,3.23361,41.21739,4,31.512758620689656,34,75118
3.65134,-21.79915,3.23965,41.41861,4,31.408620689655173,34,75119
3.65134,-21.79915,3.24571,41.42979,4,31.30413793103449,34,75120
3.65069,-21.79915,3.25176,41.41861,4,31.199827586206897,34,75121
3.65069,-21.79915,3.25782,41.41861,4,31.095344827586203,34,75122
3.65005,-21.79997,3.26388,41.41861,4,30.99086206896552,34,75123
3.65005,-21.79997,3.26991,41.41861,4,30.88689655172414,34,75124
3.65005,-21.79997,3.27598,41.42979,4,30.782241379310346,34,75125
3.64941,-21.79997,3.2820400000000003,41.63101,4,30.67775862068965,34,75126
3.64941,-21.79997,3.28809,41.63101,4,30.57344827586207,34,75127
3.64876,-21.79915,3.29415,41.64219,4,30.46896551724138,34,75128
3.64876,-21.79915,3.30021,41.63101,4,30.36448275862069,34,75129
3.64812,-21.79915,3.30627,41.63101,4,30.26,34,75130
3.64812,-21.79915,3.31231,41.63101,4,30.15586206896552,34,75131
3.64747,-21.79915,3.31837,41.63101,4,30.051379310344835,34,75132
3.64747,-21.79915,3.3244300000000004,41.63101,4,29.94689655172413,34,75133
3.64747,-21.79997,3.33046,41.63101,4,29.84293103448276,34,75134
3.646830000000001,-21.79997,3.33653,41.63101,4,29.73827586206896,34,75135
3.646830000000001,-21.79997,3.34261,41.84342,4,29.63344827586207,34,75136
3.646830000000001,-21.79997,3.34866,41.84342,4,29.52913793103448,34,75137
3.64619,-21.79997,3.3547,41.84342,4,29.425000000000004,34,75138
3.64619,-21.79915,3.3607400000000003,41.84342,4,29.32086206896552,34,75139
3.64554,-21.79915,3.3668,41.84342,4,29.21637931034483,34,75140
3.64554,-21.79915,3.37285,41.84342,4,29.11206896551724,34,75141
3.6449,-21.79915,3.37891,41.84342,4,29.00758620689656,34,75142
3.6449,-21.79915,3.38496,41.84342,4,28.90327586206897,34,75143
3.6449,-21.79915,3.39105,42.04464,4,28.79827586206897,34,75144
3.64426,-21.79915,3.3971,42.04464,4,28.69396551724138,34,75145
3.64426,-21.79915,3.4031300000000004,42.05582,4,28.59,34,75146
3.64361,-21.79997,3.4092,42.04464,4,28.48534482758621,34,75147
3.64361,-21.79997,3.41525,42.04464,4,28.381034482758626,34,75148
3.64297,-21.79997,3.42132,42.04464,4,28.276379310344826,34,75149
3.64297,-21.79997,3.4273800000000003,42.25704,4,28.17189655172413,34,75150
3.64297,-21.79997,3.4334300000000004,42.25704,4,28.067586206896543,34,75151
3.64233,-21.79997,3.43948,42.25704,4,27.963275862068965,34,75152
3.64233,-21.79915,3.44552,42.25704,4,27.85913793103448,34,75153
3.641680000000001,-21.79997,3.4516,42.25704,4,27.754310344827587,34,75154
3.641680000000001,-21.79997,3.4576300000000004,42.25704,4,27.6503448275862,34,75155
3.64104,-21.79915,3.4637,42.25704,4,27.545689655172417,34,75156
3.64104,-21.79915,3.46977,42.25704,4,27.44103448275862,34,75157
3.64039,-21.79997,3.47583,42.46945,4,27.33655172413793,34,75158
3.64039,-21.79997,3.48187,42.25704,4,27.23241379310345,34,75159
3.63975,-21.79997,3.4879300000000004,42.25704,4,27.12793103448276,34,75160
3.63975,-21.79997,3.49399,42.46945,4,27.02344827586207,34,75161
3.63911,-21.79997,3.50003,42.46945,4,26.919310344827583,34,75162
3.63911,-21.79915,3.50609,42.46945,4,26.8148275862069,34,75163
3.63846,-21.79997,3.5121300000000004,42.46945,4,26.71068965517241,34,75164
3.63846,-21.79915,3.51819,42.46945,4,26.60620689655172,34,75165
3.63782,-21.79997,3.5242400000000003,42.68185,4,26.501896551724137,34,75166
3.63782,-21.79915,3.53032,42.68185,4,26.39706896551724,34,75167
3.63718,-21.79997,3.53636,42.68185,4,26.29293103448276,34,75168
3.63718,-21.79997,3.54244,42.67067,4,26.18810344827586,34,75169
3.636530000000001,-21.79997,3.54848,42.67067,4,26.08396551724138,34,75170
3.636530000000001,-21.79997,3.55452,42.68185,4,25.97982758620689,34,75171
3.63589,-21.79997,3.5606,42.67067,4,25.875,34,75172
3.63589,-21.79997,3.56666,42.88307,4,25.77051724137931,34,75173
3.63525,-21.79997,3.57269,42.88307,4,25.66655172413793,34,75174
3.63525,-21.79915,3.57877,42.88307,4,25.56172413793104,34,75175
3.63525,-21.79915,3.58482,42.88307,4,25.45741379310345,34,75176
3.6346,-21.79915,3.59085,42.88307,4,25.353448275862068,34,75177
3.6346,-21.79915,3.59692,42.89425,4,25.24879310344828,34,75178
3.63396,-21.79915,3.60298,42.89425,4,25.144310344827584,34,75179
3.63331,-21.79915,3.60905,43.09548,4,25.0396551724138,34,75180
3.63331,-21.79997,3.61507,43.09548,4,24.93586206896552,34,75181
3.63267,-21.79915,3.62114,43.09548,4,24.831206896551723,34,75182
3.63267,-21.79997,3.62718,43.09548,4,24.727068965517244,34,75183
3.63267,-21.79997,3.63324,43.09548,4,24.62258620689656,34,75184
3.63203,-21.79915,3.63931,43.09548,4,24.51793103448276,34,75185
3.631380000000001,-21.79997,3.64537,43.09548,4,24.413448275862063,34,75186
3.631380000000001,-21.79915,3.6514,43.2967,4,24.309482758620685,34,75187
3.63074,-21.79997,3.65746,43.30788,4,24.205,34,75188
3.63074,-21.79915,3.66352,43.30788,4,24.100517241379308,34,75189
3.6301,-21.79997,3.66957,43.30788,4,23.99620689655172,34,75190
3.6301,-21.79997,3.67565,43.30788,4,23.891379310344828,34,75191
3.62945,-21.79997,3.68169,43.30788,4,23.78724137931034,34,75192
3.62945,-21.79997,3.68775,43.30788,4,23.682758620689658,34,75193
3.62881,-21.79997,3.6938,43.30788,4,23.57844827586207,34,75194
3.62817,-21.79915,3.69987,43.5091,4,23.47379310344828,34,75195
3.62817,-21.79915,3.70593,43.5091,4,23.369310344827586,34,75196
