Repository: uw-mad-dash/Battery-SoC-Estimation

## Data
The [LiPo 5450 mAh cell](https://maxamps.com/products/lipo-5450-1s-3-7v-battery) data can be found in <em>data</em> directory 👀. We collected 48 discharging-charging cycles for CRates 1, 2, 3, and 4. The measurements were recorded at 1 second rate. To understand data better, we provided a [Jupyter](https://jupyter.org/) notebook <em>data_visualization.ipynb</em> in <em>notebooks</em> directory. We used [Jupyter Dash](https://github.com/plotly/jupyter-dash) library which allows to create interactive plots. Names of the columns in the csv files containing data should be self-explanatory, except column 'AhStep [Ah]'. This column represents the cell capacity in Ah.

File: data/CRate4_Cycle35.csv (part 1 of 4)
Voltage [V],Current [A],AhStep [Ah],TempBottom [C],CRate [-],SOC [%],Cycle [-],Time [s]
4.01692,-21.79997,0.00606,32.41943,4,87.10844827586207,35,76819
4.0092,-21.79997,0.01208,32.20702,4,87.00465517241379,35,76820
4.0034,-21.79915,0.01815,32.2182,4,86.9,35,76821
3.9989,-21.79915,0.0242,32.20702,4,86.79568965517242,35,76822
3.99504,-21.79915,0.03025,32.20702,4,86.69137931034483,35,76823
3.99118,-21.79915,0.03633,32.22938,4,86.58655172413792,35,76824
3.98731,-21.79997,0.04236,32.41943,4,86.48258620689654,35,76825
3.98474,-21.79997,0.04846,32.41943,4,86.37741379310344,35,76826
3.98152,-21.79915,0.05447,32.41943,4,86.27379310344827,35,76827
3.97895,-21.79997,0.06055,32.41943,4,86.16896551724138,35,76828
3.97637,-21.79997,0.0666,32.40825,4,86.0646551724138,35,76829
3.97444,-21.79915,0.07267,32.41943,4,85.96000000000001,35,76830
3.97187,-21.79915,0.07871,32.41943,4,85.85586206896552,35,76831
3.96929,-21.79915,0.08475,32.41943,4,85.75172413793103,35,76832
3.96736,-21.79915,0.09082,32.41943,4,85.64706896551724,35,76833
3.965430000000001,-21.79915,0.09686,32.62065,4,85.54293103448275,35,76834
3.9635,-21.79915,0.10292,32.41943,4,85.43844827586207,35,76835
3.96157,-21.79997,0.10899,32.62065,4,85.33379310344827,35,76836
3.95964,-21.79997,0.11505,32.63183,4,85.22931034482758,35,76837
3.95771,-21.79997,0.12111,32.62065,4,85.12482758620689,35,76838
3.95578,-21.79997,0.12715,32.63183,4,85.0206896551724,35,76839
3.95449,-21.79997,0.1332,32.63183,4,84.91637931034482,35,76840
3.95256,-21.79997,0.13927,32.83305,4,84.81172413793104,35,76841
3.95127,-21.79997,0.14531,32.83305,4,84.70758620689655,35,76842
3.94934,-21.79915,0.15138,32.83305,4,84.60293103448276,35,76843
3.94805,-21.79915,0.15744,32.83305,4,84.49844827586206,35,76844
3.94612,-21.79915,0.16347,32.83305,4,84.39448275862068,35,76845
3.944830000000001,-21.79915,0.16955,32.83305,4,84.28965517241379,35,76846
3.94355,-21.79997,0.1756,33.04546,4,84.1853448275862,35,76847
3.94226,-21.79915,0.18165,33.04546,4,84.08103448275861,35,76848
3.94097,-21.79997,0.18769,33.04546,4,83.97689655172414,35,76849
3.93968,-21.79997,0.19378,33.04546,4,83.87189655172413,35,76850
3.93775,-21.79915,0.19982,33.04546,4,83.76775862068966,35,76851
3.93647,-21.79997,0.20586,33.04546,4,83.66362068965518,35,76852
3.93518,-21.79915,0.2119199999999999,33.05663,4,83.55913793103448,35,76853
3.93389,-21.79997,0.21798,33.04546,4,83.45465517241381,35,76854
3.9326,-21.79997,0.22404,33.25786,4,83.35017241379312,35,76855
3.93132,-21.79997,0.2301,33.25786,4,83.24568965517241,35,76856
3.93003,-21.79997,0.2361599999999999,33.25786,4,83.14120689655172,35,76857
3.9281,-21.79997,0.2422099999999999,33.24668,4,83.03689655172414,35,76858
3.92681,-21.79997,0.2482599999999999,33.25786,4,82.93258620689654,35,76859
3.92552,-21.79997,0.25432,33.24668,4,82.82810344827587,35,76860
3.92424,-21.79915,0.26038,33.45908,4,82.72362068965518,35,76861
3.92295,-21.79915,0.26641,33.47026,4,82.6196551724138,35,76862
3.92166,-21.79915,0.27246,33.45908,4,82.5153448275862,35,76863
3.92038,-21.79915,0.27854,33.47026,4,82.4105172413793,35,76864
3.91844,-21.79915,0.28459,33.47026,4,82.30620689655173,35,76865
3.91716,-21.79997,0.29063,33.45908,4,82.20206896551724,35,76866
3.91523,-21.79915,0.2967,33.45908,4,82.09741379310344,35,76867
3.91394,-21.79997,0.30276,33.671490000000006,4,81.99293103448275,35,76868
3.91265,-21.79915,0.30883,33.671490000000006,4,81.88827586206895,35,76869
3.91136,-21.79915,0.31488,33.671490000000006,4,81.78396551724138,35,76870
3.91008,-21.79997,0.32091,33.671490000000006,4,81.68,35,76871
3.90879,-21.79997,0.32699,33.671490000000006,4,81.5751724137931,35,76872
3.9075,-21.79997,0.33305,33.671490000000006,4,81.47068965517241,35,76873
3.90622,-21.79997,0.3391099999999999,33.671490000000006,4,81.36620689655173,35,76874
3.90428,-21.79997,0.34514,33.671490000000006,4,81.26224137931035,35,76875
3.903,-21.79915,0.35122,33.82799,4,81.15741379310346,35,76876
3.90235,-21.79915,0.35727,33.671490000000006,4,81.05310344827586,35,76877
3.90042,-21.79915,0.3633099999999999,33.671490000000006,4,80.94896551724138,35,76878
3.89914,-21.79915,0.36938,33.88389,4,80.84431034482759,35,76879
3.89785,-21.79915,0.3754099999999999,33.88389,4,80.74034482758621,35,76880
3.89656,-21.79997,0.38147,33.87271,4,80.63586206896552,35,76881
3.89527,-21.79997,0.38752,33.88389,4,80.53155172413793,35,76882
3.89399,-21.79997,0.3936,33.88389,4,80.42672413793103,35,76883
3.8927,-21.79997,0.39965,33.88389,4,80.32241379310344,35,76884
3.89206,-21.79915,0.40568,33.88389,4,80.21844827586206,35,76885
3.89077,-21.79915,0.4117399999999999,33.88389,4,80.11396551724138,35,76886
3.88948,-21.79915,0.41783,33.88389,4,80.00896551724138,35,76887
3.88819,-21.79915,0.42385,33.88389,4,79.90517241379311,35,76888
3.88755,-21.79997,0.42994,33.88389,4,79.80017241379309,35,76889
3.88626,-21.79997,0.43598,33.88389,4,79.69603448275863,35,76890
3.88498,-21.79997,0.44203,34.08511,4,79.59172413793104,35,76891
3.88369,-21.79915,0.44808,33.87271,4,79.48741379310344,35,76892
3.88304,-21.79915,0.45415,34.08511,4,79.38275862068966,35,76893
3.88176,-21.79915,0.46021,33.87271,4,79.27827586206897,35,76894
3.88047,-21.79915,0.46624,34.09629,4,79.17431034482759,35,76895
3.87983,-21.79915,0.47229,34.08511,4,79.07000000000001,35,76896
3.87854,-21.79997,0.47835,34.08511,4,78.96551724137932,35,76897
3.8779,-21.79997,0.4844199999999999,34.09629,4,78.86086206896552,35,76898
3.87661,-21.79997,0.49048,34.09629,4,78.75637931034484,35,76899
3.87532,-21.79997,0.49653,34.09629,4,78.65206896551724,35,76900
3.87468,-21.79915,0.5026,34.08511,4,78.54741379310344,35,76901
3.87339,-21.79915,0.50864,34.08511,4,78.44327586206897,35,76902
3.87275,-21.79915,0.5147,34.08511,4,78.33879310344827,35,76903
3.8721,-21.79915,0.52076,34.09629,4,78.23431034482758,35,76904
3.87082,-21.79915,0.52681,34.08511,4,78.13,35,76905
3.87017,-21.79997,0.53287,34.08511,4,78.02551724137932,35,76906
3.86888,-21.79997,0.53891,34.08511,4,77.92137931034482,35,76907
3.86824,-21.79997,0.54496,34.08511,4,77.81706896551724,35,76908
3.8676,-21.79915,0.55101,34.09629,4,77.71275862068967,35,76909
3.86631,-21.79997,0.55708,34.08511,4,77.60810344827587,35,76910
3.86567,-21.79915,0.56312,34.08511,4,77.50396551724138,35,76911
3.86438,-21.79915,0.56919,34.08511,4,77.39931034482758,35,76912
3.86374,-21.79915,0.57525,34.08511,4,77.2948275862069,35,76913
3.86309,-21.79915,0.5813,34.09629,4,77.19051724137933,35,76914
3.8618,-21.79915,0.58735,34.08511,4,77.08620689655173,35,76915
3.86116,-21.79997,0.59343,34.09629,4,76.98137931034483,35,76916
3.86052,-21.79997,0.59948,34.09629,4,76.87706896551724,35,76917
3.85987,-21.79915,0.60554,34.08511,4,76.77258620689655,35,76918
3.85923,-21.79915,0.6116,34.08511,4,76.66810344827586,35,76919
3.85859,-21.79997,0.61765,34.08511,4,76.56379310344826,35,76920
3.8573,-21.79997,0.6237,34.09629,4,76.4594827586207,35,76921
3.85666,-21.79997,0.62975,34.09629,4,76.3551724137931,35,76922
3.85601,-21.79997,0.63581,34.08511,4,76.25068965517241,35,76923
3.85537,-21.79915,0.64188,34.08511,4,76.14603448275864,35,76924
3.85408,-21.79997,0.64791,34.09629,4,76.04206896551723,35,76925
3.85344,-21.79915,0.65398,34.09629,4,75.93741379310346,35,76926
3.85279,-21.79997,0.6600199999999999,34.09629,4,75.83327586206896,35,76927
3.85215,-21.79997,0.66609,34.08511,4,75.72862068965517,35,76928
3.85151,-21.79915,0.67215,34.09629,4,75.62413793103448,35,76929
3.85086,-21.79915,0.67818,34.09629,4,75.52017241379309,35,76930
3.84958,-21.79997,0.68423,34.09629,4,75.41586206896551,35,76931
3.84893,-21.79915,0.6903,34.09629,4,75.31120689655172,35,76932
3.84829,-21.79915,0.69635,34.08511,4,75.20689655172414,35,76933
3.84764,-21.79915,0.7024100000000001,34.09629,4,75.10241379310344,35,76934
3.847,-21.79915,0.70849,34.09629,4,74.99758620689656,35,76935
3.84571,-21.79997,0.71453,34.09629,4,74.89344827586207,35,76936
3.84507,-21.79915,0.7205699999999999,34.08511,4,74.7893103448276,35,76937
3.844430000000001,-21.79997,0.7266199999999999,34.09629,4,74.685,35,76938
3.84378,-21.79997,0.73268,34.09629,4,74.5805172413793,35,76939
3.84314,-21.79997,0.73873,34.09629,4,74.47620689655172,35,76940
3.84185,-21.79997,0.7448,34.09629,4,74.37155172413793,35,76941
3.84121,-21.79997,0.7508699999999999,34.09629,4,74.26689655172414,35,76942
3.84056,-21.79997,0.7569100000000001,34.09629,4,74.16275862068964,35,76943
3.83992,-21.79997,0.7629600000000001,34.09629,4,74.05844827586206,35,76944
3.839280000000001,-21.79915,0.7690100000000001,34.08511,4,73.9541379310345,35,76945
3.83863,-21.79915,0.77508,34.08511,4,73.8494827586207,35,76946
3.83799,-21.79997,0.78112,34.09629,4,73.74534482758621,35,76947
3.83735,-21.79915,0.7872,34.08511,4,73.6405172413793,35,76948
3.8367,-21.79915,0.79324,34.08511,4,73.53637931034483,35,76949
3.83542,-21.79915,0.7993100000000001,34.09629,4,73.43172413793104,35,76950
3.834130000000001,-21.79915,0.80535,34.08511,4,73.32758620689656,35,76951
3.834130000000001,-21.79915,0.81142,34.09629,4,73.22293103448276,35,76952
3.83284,-21.79915,0.81748,34.08511,4,73.11844827586206,35,76953
3.83284,-21.79915,0.8235100000000001,34.09629,4,73.0144827586207,35,76954
3.83155,-21.79915,0.8295799999999999,34.08511,4,72.9098275862069,35,76955
3.83091,-21.79915,0.8356299999999999,34.09629,4,72.8055172413793,35,76956
3.83091,-21.79915,0.8417,34.09629,4,72.70086206896552,35,76957
3.82962,-21.79915,0.8477399999999999,34.09629,4,72.59672413793103,35,76958
3.828980000000001,-21.79915,0.85382,34.08511,4,72.49189655172414,35,76959
3.82834,-21.79915,0.85985,34.09629,4,72.38793103448276,35,76960
3.82769,-21.79915,0.86593,34.08511,4,72.28310344827587,35,76961
3.82705,-21.79915,0.8719600000000001,34.09629,4,72.17913793103448,35,76962
3.8264,-21.79915,0.8780399999999999,34.09629,4,72.0743103448276,35,76963
3.82576,-21.79915,0.88407,34.09629,4,71.9703448275862,35,76964
3.82512,-21.79915,0.8901399999999999,34.08511,4,71.86568965517242,35,76965
3.823830000000001,-21.79915,0.89617,34.08511,4,71.76172413793104,35,76966
3.82319,-21.79915,0.90226,34.09629,4,71.65672413793104,35,76967
3.82254,-21.79997,0.90831,34.09629,4,71.55241379310344,35,76968
3.8219,-21.79997,0.91435,34.09629,4,71.44827586206897,35,76969
3.82126,-21.79997,0.92041,34.241620000000005,4,71.34379310344829,35,76970
3.82061,-21.79915,0.92647,34.3087,4,71.23931034482759,35,76971
3.81997,-21.79997,0.93252,34.08511,4,71.13499999999999,35,76972
3.81932,-21.79915,0.93857,34.3087,4,71.03068965517241,35,76973
3.81868,-21.79915,0.94462,34.3087,4,70.92637931034484,35,76974
3.81804,-21.79915,0.95068,34.3087,4,70.82189655172414,35,76975
3.81739,-21.79915,0.95675,34.3087,4,70.71724137931034,35,76976
3.81675,-21.79915,0.96279,34.29752,4,70.61310344827587,35,76977
3.81611,-21.79915,0.96884,34.3087,4,70.50879310344827,35,76978
3.81546,-21.79997,0.97492,34.3087,4,70.40396551724137,35,76979
3.81482,-21.79997,0.98097,34.29752,4,70.2996551724138,35,76980
3.81353,-21.79915,0.98702,34.29752,4,70.19534482758621,35,76981
3.81289,-21.79997,0.99307,34.29752,4,70.09103448275862,35,76982
3.81225,-21.79997,0.99915,34.29752,4,69.98620689655172,35,76983
3.8116,-21.79997,1.00521,34.50992,4,69.88172413793104,35,76984
3.81096,-21.79915,1.01125,34.29752,4,69.77758620689656,35,76985
3.81031,-21.79997,1.01729,34.50992,4,69.67344827586207,35,76986
3.80967,-21.79997,1.02335,34.498740000000005,4,69.56896551724138,35,76987
3.80903,-21.79997,1.02941,34.50992,4,69.4644827586207,35,76988
3.80838,-21.79915,1.03545,34.5211,4,69.3603448275862,35,76989
3.80774,-21.79915,1.0415299999999998,34.50992,4,69.25551724137931,35,76990
3.8071,-21.79915,1.04756,34.50992,4,69.15155172413793,35,76991
3.80645,-21.79915,1.0536299999999998,34.50992,4,69.04689655172413,35,76992
3.80581,-21.79997,1.05968,34.50992,4,68.94258620689655,35,76993
3.80517,-21.79915,1.0657299999999998,34.72232,4,68.83827586206898,35,76994
3.80452,-21.79997,1.0718,34.72232,4,68.73362068965515,35,76995
3.80388,-21.79997,1.07784,34.72232,4,68.6294827586207,35,76996
3.80323,-21.79997,1.08389,34.72232,4,68.5251724137931,35,76997
3.80195,-21.79997,1.08997,34.7335,4,68.4203448275862,35,76998
3.8013,-21.79997,1.09601,34.7335,4,68.31620689655173,35,76999
3.80066,-21.79997,1.10208,34.72232,4,68.21155172413793,35,77000
3.80066,-21.79997,1.10812,34.7335,4,68.10741379310345,35,77001
3.80002,-21.79915,1.1142,34.72232,4,68.00258620689655,35,77002
3.79937,-21.79997,1.12022,34.72232,4,67.89879310344827,35,77003
3.79873,-21.79915,1.12629,34.72232,4,67.79413793103448,35,77004
3.79744,-21.79915,1.13236,34.72232,4,67.68948275862068,35,77005
3.79744,-21.79915,1.1384,34.71114,4,67.58534482758621,35,77006
3.7968,-21.79915,1.14444,34.93473,4,67.48120689655173,35,77007
3.79615,-21.79997,1.15054,34.93473,4,67.37603448275861,35,77008
3.79551,-21.79915,1.15657,34.93473,4,67.27206896551724,35,77009
3.79487,-21.79915,1.16262,34.92355,4,67.16775862068967,35,77010
3.79422,-21.79915,1.16868,34.93473,4,67.06327586206896,35,77011
3.79358,-21.79915,1.17475,34.93473,4,66.95862068965516,35,77012
3.79229,-21.79915,1.18081,34.93473,4,66.85413793103447,35,77013
3.79165,-21.79915,1.18684,34.93473,4,66.7501724137931,35,77014
3.79101,-21.79915,1.19292,35.13595,4,66.64534482758621,35,77015
3.79101,-21.79915,1.19894,35.13595,4,66.54155172413793,35,77016
3.79036,-21.79915,1.2050299999999998,35.13595,4,66.43655172413793,35,77017
3.78972,-21.79915,1.21107,35.13595,4,66.33241379310344,35,77018
3.78907,-21.79915,1.2171299999999998,35.13595,4,66.22793103448275,35,77019
3.78779,-21.79915,1.22316,35.13595,4,66.12396551724139,35,77020
3.78714,-21.79915,1.22924,35.13595,4,66.01913793103448,35,77021
3.7865,-21.79997,1.2353,35.14713,4,65.9146551724138,35,77022
3.7865,-21.79997,1.24136,35.13595,4,65.8101724137931,35,77023
3.78586,-21.79997,1.24742,35.14713,4,65.70568965517242,35,77024
3.78521,-21.79997,1.25347,35.13595,4,65.60137931034483,35,77025
3.78457,-21.79997,1.25951,35.13595,4,65.49724137931035,35,77026
3.78393,-21.79997,1.26558,35.34835,4,65.39258620689655,35,77027
3.78328,-21.79915,1.27163,35.34835,4,65.28827586206896,35,77028
3.78199,-21.79915,1.27769,35.34835,4,65.18379310344828,35,77029
3.78135,-21.79915,1.28376,35.34835,4,65.07913793103448,35,77030
3.78071,-21.79915,1.28978,35.34835,4,64.97534482758621,35,77031
3.78071,-21.79915,1.29587,35.34835,4,64.87034482758621,35,77032
3.78006,-21.79915,1.3019,35.34835,4,64.76637931034483,35,77033
3.77942,-21.79915,1.30797,35.34835,4,64.66172413793103,35,77034
3.77878,-21.79915,1.31403,35.560759999999995,4,64.55724137931036,35,77035
3.77813,-21.79915,1.32006,35.560759999999995,4,64.45327586206896,35,77036
3.77749,-21.79997,1.32613,35.560759999999995,4,64.34862068965518,35,77037
3.77685,-21.79997,1.33216,35.560759999999995,4,64.24465517241379,35,77038
3.7762,-21.79997,1.33822,35.560759999999995,4,64.14017241379311,35,77039
3.77556,-21.79997,1.3443,35.560759999999995,4,64.03534482758621,35,77040
3.77491,-21.79915,1.35035,35.560759999999995,4,63.93103448275863,35,77041
3.77427,-21.79997,1.35638,35.560759999999995,4,63.82706896551724,35,77042
3.77363,-21.79915,1.36246,35.560759999999995,4,63.722241379310354,35,77043
3.77363,-21.79997,1.36851,35.560759999999995,4,63.617931034482766,35,77044
3.77234,-21.79915,1.37458,35.560759999999995,4,63.513275862068966,35,77045
3.7717,-21.79915,1.38063,35.77316,4,63.40896551724138,35,77046
3.77105,-21.79915,1.38666,35.77316,4,63.305,35,77047
3.77041,-21.79915,1.3927200000000002,35.76198,4,63.20051724137931,35,77048
3.76977,-21.79997,1.39878,35.77316,4,63.09603448275863,35,77049
3.76977,-21.79915,1.40485,35.77316,4,62.99137931034483,35,77050
3.76912,-21.79915,1.4109,35.77316,4,62.88706896551725,35,77051
3.76848,-21.79915,1.41694,35.77316,4,62.78293103448276,35,77052
3.767830000000001,-21.79997,1.4230200000000002,35.77316,4,62.678103448275856,35,77053
3.76719,-21.79915,1.42907,35.77316,4,62.57379310344827,35,77054
3.76655,-21.79997,1.43511,35.77316,4,62.4696551724138,35,77055
3.7659,-21.79915,1.44119,35.97438,4,62.3648275862069,35,77056
3.76526,-21.79997,1.44723,35.97438,4,62.26068965517241,35,77057
3.76462,-21.79915,1.4533,35.77316,4,62.15603448275864,35,77058
3.76397,-21.79915,1.45935,35.97438,4,62.05172413793104,35,77059
3.76397,-21.79997,1.4654,35.97438,4,61.94741379310345,35,77060
3.76333,-21.79997,1.47146,35.97438,4,61.84293103448277,35,77061
3.76269,-21.79915,1.4775200000000002,35.97438,4,61.73844827586207,35,77062
3.76204,-21.79915,1.48357,35.97438,4,61.63413793103447,35,77063
3.7614,-21.79915,1.48963,35.97438,4,61.5296551724138,35,77064
3.76075,-21.79915,1.49567,35.97438,4,61.42551724137932,35,77065
3.76011,-21.79997,1.50174,35.97438,4,61.32086206896552,35,77066
3.75947,-21.79915,1.50779,35.97438,4,61.21655172413793,35,77067
3.75882,-21.79915,1.51383,36.17561,4,61.11241379310346,35,77068
3.75882,-21.79915,1.51991,36.17561,4,61.00758620689654,35,77069
3.75818,-21.79915,1.52596,36.18679,4,60.90327586206895,35,77070
3.75754,-21.79997,1.532,36.18679,4,60.79913793103448,35,77071
3.75689,-21.79997,1.53807,36.18679,4,60.69448275862069,35,77072
3.75625,-21.79997,1.54411,36.17561,4,60.59034482758621,35,77073
3.75561,-21.79915,1.55016,36.18679,4,60.48603448275863,35,77074
3.75496,-21.79915,1.5562200000000002,36.17561,4,60.38155172413792,35,77075
3.75432,-21.79997,1.56228,36.18679,4,60.27706896551724,35,77076
3.75367,-21.79997,1.56836,36.38801,4,60.17224137931034,35,77077
3.75367,-21.79997,1.57439,36.39919,4,60.06827586206896,35,77078
3.75303,-21.79997,1.58045,36.39919,4,59.96379310344828,35,77079
3.75174,-21.79997,1.58651,36.39919,4,59.85931034482759,35,77080
3.75174,-21.79915,1.59257,36.39919,4,59.75482758620689,35,77081
3.7511,-21.79915,1.59861,36.38801,4,59.650689655172414,35,77082
3.75046,-21.79915,1.60467,36.39919,4,59.54620689655174,35,77083
3.74981,-21.79915,1.6107200000000002,36.39919,4,59.44189655172415,35,77084
3.74917,-21.79997,1.61677,36.39919,4,59.33758620689655,35,77085
3.74853,-21.79997,1.62284,36.39919,4,59.23293103448276,35,77086
3.74853,-21.79915,1.62888,36.61159,4,59.12879310344828,35,77087
3.74788,-21.79997,1.63494,36.61159,4,59.024310344827576,35,77088
3.74724,-21.79997,1.64102,36.61159,4,58.91948275862068,35,77089
3.74659,-21.79997,1.6470900000000002,36.61159,4,58.814827586206896,35,77090
3.74595,-21.79997,1.65313,36.61159,4,58.710689655172416,35,77091
3.74595,-21.79997,1.6591900000000002,36.61159,4,58.606206896551726,35,77092
3.74531,-21.79915,1.66522,36.61159,4,58.50224137931036,35,77093
3.74466,-21.79915,1.6713,36.60041,4,58.39741379310346,35,77094
3.74402,-21.79915,1.67735,36.60041,4,58.293103448275865,35,77095
3.74338,-21.79915,1.68338,36.61159,4,58.18913793103448,35,77096
3.74273,-21.79997,1.68945,36.61159,4,58.08448275862069,35,77097
3.74273,-21.79915,1.6955,36.60041,4,57.9801724137931,35,77098
3.74209,-21.79997,1.70156,36.61159,4,57.87568965517242,35,77099
3.74145,-21.79997,1.7076,36.81282,4,57.77155172413793,35,77100
3.7408,-21.79997,1.71366,36.81282,4,57.667068965517245,35,77101
3.74016,-21.79915,1.71974,36.81282,4,57.56224137931034,35,77102
3.73951,-21.79915,1.7258,36.81282,4,57.457758620689646,35,77103
3.73887,-21.79915,1.73183,36.81282,4,57.35379310344828,35,77104
3.73887,-21.79915,1.73788,36.81282,4,57.24948275862069,35,77105
3.73823,-21.79997,1.74393,36.80164,4,57.14517241379311,35,77106
3.73758,-21.79915,1.75,36.80164,4,57.040517241379305,35,77107
3.73758,-21.79997,1.75604,36.81282,4,56.93637931034484,35,77108
3.73694,-21.79997,1.76213,36.81282,4,56.83137931034483,35,77109
3.7363,-21.79997,1.76817,36.81282,4,56.727241379310335,35,77110
3.73565,-21.79915,1.77423,37.01404,4,56.62275862068965,35,77111
3.73501,-21.79915,1.78027,37.01404,4,56.51862068965517,35,77112
3.73501,-21.79915,1.78634,37.01404,4,56.41396551724137,35,77113
3.73437,-21.79915,1.79238,37.01404,4,56.309827586206886,35,77114
3.73372,-21.79915,1.79844,37.02522,4,56.20534482758621,35,77115
3.73308,-21.79915,1.80449,37.02522,4,56.10103448275863,35,77116
3.73243,-21.79997,1.81055,37.02522,4,55.99655172413793,35,77117
3.73179,-21.79997,1.81663,37.02522,4,55.89172413793103,35,77118
3.73179,-21.79997,1.82268,37.01404,4,55.787413793103454,35,77119
3.73115,-21.79915,1.8287400000000005,37.02522,4,55.68293103448274,35,77120
3.7305,-21.79915,1.83479,37.02522,4,55.578620689655175,35,77121
3.72986,-21.79915,1.84083,37.01404,4,55.474482758620695,35,77122
3.72922,-21.79997,1.84691,37.01404,4,55.369655172413786,35,77123
3.72922,-21.79997,1.85297,37.22644,4,55.26517241379311,35,77124
3.72857,-21.79997,1.85902,37.22644,4,55.16086206896552,35,77125
3.72793,-21.79997,1.86507,37.23762,4,55.056551724137925,35,77126
3.72793,-21.79997,1.87113,37.22644,4,54.95206896551724,35,77127
3.72729,-21.79915,1.87715,37.23762,4,54.84827586206896,35,77128
3.72664,-21.79915,1.88324,37.22644,4,54.74327586206897,35,77129
3.726,-21.79915,1.88926,37.23762,4,54.63948275862069,35,77130
3.72535,-21.79915,1.89533,37.23762,4,54.5348275862069,35,77131
3.72535,-21.79915,1.9014,37.36059,4,54.4301724137931,35,77132
3.72471,-21.79997,1.90744,37.45003,4,54.326034482758615,35,77133
3.72407,-21.79997,1.91349,37.43885,4,54.22172413793104,35,77134
3.72407,-21.79997,1.91955,37.45003,4,54.11724137931034,35,77135
3.72342,-21.79915,1.92561,37.43885,4,54.01275862068966,35,77136
3.72278,-21.79915,1.93166,37.45003,4,53.90844827586207,35,77137
3.72214,-21.79915,1.93771,37.45003,4,53.80413793103448,35,77138
3.72214,-21.79915,1.94379,37.43885,4,53.69931034482759,35,77139
3.72149,-21.79997,1.94983,37.45003,4,53.5951724137931,35,77140
3.72085,-21.79997,1.95591,37.45003,4,53.490344827586206,35,77141
3.72021,-21.79997,1.96196,37.43885,4,53.38603448275863,35,77142
3.71956,-21.79997,1.96798,37.43885,4,53.28224137931035,35,77143
3.71956,-21.79915,1.97404,37.43885,4,53.17775862068965,35,77144
3.71892,-21.79915,1.98009,37.66243,4,53.07344827586208,35,77145
3.71827,-21.79915,1.98618,37.66243,4,52.96844827586207,35,77146
3.71827,-21.79997,1.99224,37.65125,4,52.86396551724138,35,77147
3.71763,-21.79997,1.99827,37.65125,4,52.760000000000005,35,77148
3.71763,-21.79997,2.00433,37.65125,4,52.65551724137931,35,77149
3.71699,-21.79997,2.01041,37.65125,4,52.55068965517241,35,77150
3.71634,-21.79915,2.01646,37.66243,4,52.44637931034483,35,77151
3.7157,-21.79915,2.02251,37.66243,4,52.34206896551724,35,77152
3.7157,-21.79915,2.02856,37.66243,4,52.23775862068965,35,77153
3.71506,-21.79997,2.0346,37.65125,4,52.13362068965517,35,77154
3.71441,-21.79997,2.04067,37.66243,4,52.028965517241375,35,77155
3.71441,-21.79997,2.04672,37.66243,4,51.924655172413786,35,77156
3.71377,-21.79997,2.05278,37.86365,4,51.82017241379311,35,77157
3.713130000000001,-21.79997,2.05883,37.86365,4,51.71586206896552,35,77158
3.71248,-21.79915,2.06488,37.85247,4,51.61155172413793,35,77159
3.71248,-21.79915,2.07093,37.86365,4,51.50724137931034,35,77160
3.71184,-21.79915,2.0769900000000003,37.86365,4,51.40275862068965,35,77161
3.71184,-21.79997,2.08307,37.86365,4,51.29793103448275,35,77162
3.71119,-21.79915,2.08912,37.86365,4,51.19362068965518,35,77163
3.71055,-21.79997,2.09515,37.86365,4,51.08965517241379,35,77164
3.70991,-21.79997,2.10122,37.86365,4,50.98499999999999,35,77165
3.70926,-21.79997,2.10727,37.85247,4,50.8806896551724,35,77166
3.70926,-21.79997,2.11334,37.86365,4,50.77603448275862,35,77167
3.70862,-21.79997,2.11937,37.86365,4,50.67206896551724,35,77168
3.70862,-21.79915,2.12546,37.86365,4,50.56706896551725,35,77169
3.707980000000001,-21.79915,2.13152,38.07606,4,50.46258620689655,35,77170
3.70733,-21.79915,2.13756,38.07606,4,50.35844827586206,35,77171
3.70733,-21.79915,2.14362,38.07606,4,50.25396551724138,35,77172
3.70669,-21.79915,2.14966,38.08723,4,50.1498275862069,35,77173
3.70669,-21.79997,2.15573,38.07606,4,50.045172413793104,35,77174
3.70605,-21.79997,2.1617900000000003,38.07606,4,49.940689655172406,35,77175
3.7054,-21.79997,2.16783,38.07606,4,49.836551724137934,35,77176
3.70476,-21.79997,2.17389,38.07606,4,49.73206896551724,35,77177
3.70476,-21.79915,2.17994,38.07606,4,49.62775862068965,35,77178
3.70411,-21.79915,2.186,38.07606,4,49.52327586206897,35,77179
3.70411,-21.79915,2.19205,38.07606,4,49.41896551724138,35,77180
3.70347,-21.79915,2.1981,38.07606,4,49.314655172413794,35,77181
3.702830000000001,-21.79997,2.20416,38.28846,4,49.2101724137931,35,77182
3.702830000000001,-21.79915,2.21023,38.28846,4,49.1055172413793,35,77183
3.70218,-21.79915,2.21626,38.07606,4,49.00155172413793,35,77184
3.70154,-21.79997,2.22232,38.28846,4,48.89706896551724,35,77185
3.70154,-21.79997,2.22838,38.28846,4,48.79258620689656,35,77186
3.7009,-21.79915,2.23444,38.28846,4,48.688103448275854,35,77187
3.70025,-21.79915,2.24048,38.28846,4,48.58396551724139,35,77188
3.70025,-21.79997,2.24655,38.28846,4,48.47931034482759,35,77189
3.69961,-21.79997,2.25261,38.28846,4,48.3748275862069,35,77190
3.69897,-21.79997,2.25866,38.28846,4,48.27051724137931,35,77191
3.69897,-21.79915,2.26471,38.28846,4,48.16620689655172,35,77192
3.69832,-21.79997,2.27078,38.27728,4,48.061551724137935,35,77193
3.69768,-21.79915,2.27681,38.48968,4,47.95758620689655,35,77194
3.69768,-21.79915,2.28289,38.50086,4,47.852758620689656,35,77195
3.69703,-21.79997,2.28893,38.48968,4,47.74862068965516,35,77196
3.69703,-21.79915,2.29501,38.48968,4,47.643793103448274,35,77197
3.69639,-21.79997,2.30105,38.48968,4,47.53965517241379,35,77198
3.69639,-21.79997,2.30711,38.50086,4,47.4351724137931,35,77199
3.69575,-21.79997,2.31317,38.48968,4,47.330689655172414,35,77200
3.6951,-21.79997,2.31923,38.48968,4,47.22620689655172,35,77201
3.6951,-21.79997,2.32526,38.48968,4,47.12224137931034,35,77202
3.69446,-21.79997,2.33133,38.48968,4,47.01758620689655,35,77203
3.69446,-21.79997,2.3374,38.48968,4,46.91293103448275,35,77204
3.69382,-21.79915,2.34345,38.48968,4,46.80862068965518,35,77205
3.69382,-21.79997,2.34948,38.50086,4,46.704655172413794,35,77206
3.69317,-21.79997,2.35556,38.702090000000005,4,46.5998275862069,35,77207
3.69253,-21.79915,2.36161,38.702090000000005,4,46.49551724137931,35,77208
3.69253,-21.79997,2.36767,38.702090000000005,4,46.39103448275862,35,77209
3.69189,-21.79997,2.37372,38.702090000000005,4,46.28672413793103,35,77210
3.69189,-21.79997,2.37977,38.702090000000005,4,46.18241379310344,35,77211
3.69124,-21.79915,2.38581,38.702090000000005,4,46.07827586206896,35,77212
3.69124,-21.79997,2.39187,38.702090000000005,4,45.97379310344828,35,77213
3.6906,-21.79997,2.39792,38.702090000000005,4,45.86948275862069,35,77214
3.68995,-21.79915,2.404,38.702090000000005,4,45.7646551724138,35,77215
3.68995,-21.79997,2.41004,38.702090000000005,4,45.66051724137932,35,77216
3.68931,-21.79915,2.41611,38.702090000000005,4,45.55586206896552,35,77217
3.68867,-21.79915,2.42215,38.91449,4,45.45172413793104,35,77218
3.68867,-21.79997,2.4282,38.702090000000005,4,45.34741379310345,35,77219
3.68802,-21.79915,2.43428,38.91449,4,45.24258620689655,35,77220
3.68802,-21.79915,2.44031,38.91449,4,45.13862068965517,35,77221
3.68738,-21.79997,2.44638,38.92567,4,45.03396551724138,35,77222
3.68738,-21.79997,2.45242,38.91449,4,44.92982758620689,35,77223
3.68674,-21.79997,2.4585,38.91449,4,44.825,35,77224
3.68674,-21.79997,2.46457,38.92567,4,44.7203448275862,35,77225
3.68609,-21.79997,2.4706,38.91449,4,44.616379310344826,35,77226
3.68609,-21.79997,2.47665,38.91449,4,44.51206896551725,35,77227
3.68545,-21.79997,2.48272,38.91449,4,44.40741379310344,35,77228
3.68545,-21.79915,2.48875,38.91449,4,44.30344827586207,35,77229
3.68481,-21.79997,2.49483,38.92567,4,44.19862068965517,35,77230
3.68416,-21.79915,2.50088,38.92567,4,44.09431034482758,35,77231
3.68416,-21.79915,2.50692,39.12689,4,43.9901724137931,35,77232
3.68416,-21.79997,2.5129900000000003,39.12689,4,43.8855172413793,35,77233
3.68352,-21.79915,2.51903,39.13807,4,43.78137931034483,35,77234
3.68352,-21.79915,2.52511,39.12689,4,43.67655172413793,35,77235
3.68287,-21.79915,2.53116,39.12689,4,43.57224137931035,35,77236
3.68223,-21.79915,2.53723,39.12689,4,43.46758620689655,35,77237
3.68223,-21.79997,2.54325,39.11571,4,43.36379310344827,35,77238
3.68159,-21.79915,2.54931,39.12689,4,43.25931034482758,35,77239
3.68159,-21.79997,2.55539,39.12689,4,43.15448275862069,35,77240
3.68094,-21.79997,2.56143,39.11571,4,43.0503448275862,35,77241
3.68094,-21.79915,2.5675,39.12689,4,42.945689655172416,35,77242
3.6803,-21.79915,2.57353,39.12689,4,42.84172413793104,35,77243
3.6803,-21.79997,2.57961,39.31694,4,42.736896551724136,35,77244
3.67966,-21.79997,2.58565,39.32812,4,42.63275862068966,35,77245
3.67966,-21.79915,2.59172,39.32812,4,42.52810344827586,35,77246
3.67901,-21.79997,2.59775,39.32812,4,42.42413793103449,35,77247
3.67837,-21.79997,2.60382,39.32812,4,42.31948275862069,35,77248
3.67837,-21.79915,2.60987,39.31694,4,42.21517241379311,35,77249
3.67837,-21.79997,2.61593,39.31694,4,42.110689655172415,35,77250
3.67773,-21.79997,2.622,39.32812,4,42.00603448275862,35,77251
3.67773,-21.79997,2.62806,39.32812,4,41.90155172413793,35,77252
3.67708,-21.79997,2.63411,39.31694,4,41.79724137931034,35,77253
3.67708,-21.79997,2.64014,39.32812,4,41.69327586206896,35,77254
3.67644,-21.79997,2.6461900000000003,39.3393,4,41.58896551724137,35,77255
3.67644,-21.79997,2.65226,39.54052,4,41.484310344827584,35,77256
3.67579,-21.79997,2.65832,39.54052,4,41.3798275862069,35,77257
3.67579,-21.79997,2.66439,39.529340000000005,4,41.2751724137931,35,77258
3.67515,-21.79997,2.67042,39.54052,4,41.17120689655172,35,77259
3.67515,-21.79997,2.67647,39.54052,4,41.066896551724135,35,77260
3.67451,-21.79997,2.68253,39.529340000000005,4,40.96241379310345,35,77261
3.67451,-21.79997,2.68861,39.54052,4,40.85758620689655,35,77262
3.67386,-21.79997,2.69464,39.54052,4,40.75362068965517,35,77263
3.67386,-21.79997,2.70071,39.529340000000005,4,40.64896551724138,35,77264
3.67386,-21.79997,2.70676,39.5517,4,40.54465517241379,35,77265
3.67322,-21.79997,2.7128400000000004,39.54052,4,40.43982758620689,35,77266
3.67322,-21.79997,2.71887,39.74174,4,40.33586206896552,35,77267
3.67258,-21.79997,2.72492,39.75292,4,40.23155172413793,35,77268
3.67258,-21.79997,2.73098,39.74174,4,40.12706896551724,35,77269
3.67193,-21.79915,2.73706,39.74174,4,40.02224137931034,35,77270
3.67193,-21.79997,2.74308,39.74174,4,39.91844827586207,35,77271
3.67193,-21.79997,2.74914,39.74174,4,39.81396551724137,35,77272
3.67129,-21.79997,2.75522,39.74174,4,39.70913793103448,35,77273
3.67129,-21.79997,2.76125,39.74174,4,39.6051724137931,35,77274
3.67065,-21.79915,2.7673,39.74174,4,39.50086206896552,35,77275
3.67065,-21.79997,2.77337,39.74174,4,39.396206896551725,35,77276
3.67,-21.79997,2.77945,39.95415,4,39.29137931034482,35,77277
3.67,-21.79915,2.7855,39.7641,4,39.18706896551724,35,77278
3.66936,-21.79915,2.79156,39.95415,4,39.08258620689655,35,77279
3.66936,-21.79997,2.79759,39.95415,4,38.97862068965517,35,77280
3.66871,-21.79915,2.80366,39.95415,4,38.87396551724138,35,77281
3.66871,-21.79997,2.80969,39.95415,4,38.77,35,77282
3.66871,-21.79915,2.81577,39.95415,4,38.6651724137931,35,77283
3.66807,-21.79997,2.82182,39.95415,4,38.56086206896551,35,77284
3.66807,-21.79997,2.82786,39.95415,4,38.45672413793104,35,77285
3.66743,-21.79997,2.83391,39.95415,4,38.352413793103445,35,77286
3.66743,-21.79997,2.83998,39.96533,4,38.24775862068965,35,77287
3.66743,-21.79915,2.84603,39.96533,4,38.14344827586207,35,77288
3.66678,-21.79915,2.85209,40.16655,4,38.03896551724138,35,77289
3.66678,-21.79915,2.85814,40.16655,4,37.93465517241379,35,77290
3.66678,-21.79915,2.86419,40.16655,4,37.83034482758621,35,77291
3.66614,-21.79915,2.87025,40.16655,4,37.72586206896552,35,77292
3.66614,-21.79997,2.87632,40.16655,4,37.62120689655172,35,77293
3.66614,-21.79915,2.88237,40.15537,4,37.51689655172415,35,77294
3.6655,-21.79915,2.88844,40.16655,4,37.412241379310345,35,77295
3.6655,-21.79915,2.8945,40.16655,4,37.30775862068965,35,77296
3.6655,-21.79997,2.90055,40.15537,4,37.20344827586207,35,77297
3.66485,-21.79997,2.9066,40.16655,4,37.09913793103448,35,77298
3.66485,-21.79997,2.91265,40.16655,4,36.99482758620689,35,77299
3.66421,-21.79997,2.9187,40.36777,4,36.890517241379314,35,77300
3.66421,-21.79997,2.92476,40.36777,4,36.786034482758616,35,77301
3.66421,-21.79997,2.93081,40.36777,4,36.68172413793103,35,77302
3.66357,-21.79997,2.93689,40.36777,4,36.57689655172414,35,77303
3.66357,-21.79915,2.94293,40.36777,4,36.47275862068965,35,77304
3.66357,-21.79915,2.94898,40.36777,4,36.36844827586207,35,77305
3.66292,-21.79915,2.95503,40.36777,4,36.26413793103448,35,77306
3.66292,-21.79915,2.9611,40.36777,4,36.15948275862069,35,77307
3.66292,-21.79997,2.96715,40.36777,4,36.0551724137931,35,77308
3.66228,-21.79915,2.97322,40.37895,4,35.95051724137931,35,77309
3.66228,-21.79915,2.9792400000000003,40.37895,4,35.84672413793103,35,77310
3.66163,-21.79997,2.98532,40.58018,4,35.74189655172413,35,77311
3.66163,-21.79997,2.99138,40.58018,4,35.63741379310345,35,77312
3.66163,-21.79915,2.99743,40.58018,4,35.53310344827586,35,77313
3.66099,-21.79915,3.0035,40.58018,4,35.428448275862074,35,77314
3.66099,-21.79915,3.00956,40.58018,4,35.323965517241376,35,77315
3.66099,-21.79997,3.0156,40.58018,4,35.2198275862069,35,77316
3.66035,-21.79915,3.02165,40.58018,4,35.1155172413793,35,77317
3.66035,-21.79915,3.0277,40.58018,4,35.01120689655173,35,77318
3.6597,-21.79997,3.03378,40.79258,4,34.906379310344825,35,77319
3.6597,-21.79997,3.0398,40.58018,4,34.80258620689655,35,77320
3.6597,-21.79997,3.04586,40.79258,4,34.698103448275866,35,77321
3.65906,-21.79997,3.05194,40.79258,4,34.593275862068964,35,77322
3.65906,-21.79997,3.05796,40.79258,4,34.48948275862069,35,77323
3.65842,-21.79997,3.0640400000000003,40.79258,4,34.38465517241379,35,77324
3.65842,-21.79915,3.0701,40.79258,4,34.2801724137931,35,77325
3.65777,-21.79997,3.07616,40.79258,4,34.17568965517242,35,77326
3.65777,-21.79915,3.0822,40.79258,4,34.07155172413793,35,77327
3.65777,-21.79915,3.08826,40.79258,4,33.96706896551724,35,77328
3.65713,-21.79915,3.09432,40.79258,4,33.862586206896545,35,77329
3.65713,-21.79915,3.10036,40.79258,4,33.75844827586207,35,77330
3.65713,-21.79997,3.10641,41.00498,4,33.654137931034484,35,77331
3.65649,-21.79997,3.11248,40.9938,4,33.54948275862069,35,77332
3.65649,-21.79997,3.11853,41.00498,4,33.4451724137931,35,77333
3.65649,-21.79997,3.12459,41.00498,4,33.34068965517242,35,77334
3.65584,-21.79915,3.13066,41.00498,4,33.23603448275862,35,77335
3.65584,-21.79997,3.1367,41.00498,4,33.13189655172414,35,77336
3.65584,-21.79915,3.14276,41.00498,4,33.02741379310345,35,77337
3.6552,-21.79997,3.14882,41.00498,4,32.92293103448276,35,77338
3.6552,-21.79997,3.1548700000000003,41.00498,4,32.81862068965516,35,77339
3.6552,-21.79997,3.16091,41.00498,4,32.71448275862069,35,77340
3.65455,-21.79997,3.16699,41.20621,4,32.60965517241379,35,77341
3.65455,-21.79915,3.17305,41.21739,4,32.505172413793105,35,77342
3.65455,-21.79915,3.17909,41.21739,4,32.40103448275862,35,77343
3.65391,-21.79915,3.18515,41.20621,4,32.29655172413793,35,77344
3.65391,-21.79915,3.19121,41.20621,4,32.192068965517244,35,77345
3.65391,-21.79997,3.19726,41.21739,4,32.087758620689655,35,77346
3.65327,-21.79915,3.20332,41.20621,4,31.983275862068965,35,77347
3.65327,-21.79915,3.20936,41.41861,4,31.87913793103448,35,77348
3.65262,-21.79915,3.21542,41.40743,4,31.774655172413794,35,77349
3.65262,-21.79915,3.22148,41.41861,4,31.6701724137931,35,77350
3.65262,-21.79997,3.2275400000000003,41.41861,4,31.56568965517241,35,77351
3.65198,-21.79915,3.23359,41.41861,4,31.461379310344828,35,77352
3.65198,-21.79997,3.2396700000000003,41.41861,4,31.35655172413793,35,77353
3.65134,-21.79997,3.2457,41.41861,4,31.25258620689656,35,77354
3.65134,-21.79997,3.2517400000000003,41.41861,4,31.148448275862066,35,77355
3.65134,-21.79915,3.2578,41.41861,4,31.04396551724137,35,77356
3.65069,-21.79915,3.2638700000000003,41.63101,4,30.93931034482758,35,77357
3.65069,-21.79915,3.2699,41.63101,4,30.83534482758621,35,77358
3.65005,-21.79915,3.27598,41.63101,4,30.730517241379307,35,77359
3.65005,-21.79997,3.28203,41.63101,4,30.626206896551725,35,77360
3.65005,-21.79915,3.2881,41.63101,4,30.52155172413793,35,77361
3.64941,-21.79997,3.2941300000000004,41.63101,4,30.41758620689654,35,77362
3.64941,-21.79997,3.30021,41.63101,4,30.312758620689657,35,77363
3.64876,-21.79915,3.30626,41.84342,4,30.20844827586207,35,77364
3.64876,-21.79915,3.3123,41.84342,4,30.104310344827585,35,77365
3.64812,-21.79997,3.31835,41.84342,4,30.0,35,77366
3.64812,-21.79997,3.3244300000000004,41.832240000000006,4,29.89517241379309,35,77367
3.64812,-21.79997,3.33048,41.84342,4,29.79086206896552,35,77368
3.64747,-21.79997,3.33652,41.84342,4,29.68672413793103,35,77369
3.64747,-21.79997,3.3426,41.84342,4,29.58189655172413,35,77370
3.646830000000001,-21.79915,3.3486300000000004,41.84342,4,29.47793103448275,35,77371
3.646830000000001,-21.79915,3.35471,41.84342,4,29.373103448275863,35,77372
3.64619,-21.79915,3.36075,42.05582,4,29.26896551724138,35,77373
3.64619,-21.79915,3.36682,42.05582,4,29.16431034482758,35,77374
3.64619,-21.79997,3.3728800000000003,42.05582,4,29.059827586206893,35,77375
3.64554,-21.79915,3.37892,42.04464,4,28.95568965517241,35,77376
3.64554,-21.79915,3.38496,42.05582,4,28.85155172413793,35,77377
3.6449,-21.79997,3.39101,42.05582,4,28.747241379310346,35,77378
3.6449,-21.79915,3.3970800000000003,42.05582,4,28.642586206896546,35,77379
3.6449,-21.79915,3.40315,42.04464,4,28.53793103448276,35,77380
3.64426,-21.79997,3.40919,42.26822,4,28.43379310344827,35,77381
3.64426,-21.79997,3.41526,42.25704,4,28.329137931034484,35,77382
3.64361,-21.79997,3.4213,42.26822,4,28.225,35,77383
3.64361,-21.79997,3.42736,42.25704,4,28.120517241379304,35,77384
3.64297,-21.79915,3.43341,42.25704,4,28.01620689655173,35,77385
3.64297,-21.79997,3.43946,42.26822,4,27.911896551724137,35,77386
3.64233,-21.79915,3.4455400000000003,42.25704,4,27.807068965517235,35,77387
3.64233,-21.79997,3.4515800000000003,42.25704,4,27.702931034482752,35,77388
3.64233,-21.79915,3.45765,42.46945,4,27.598275862068967,35,77389
3.641680000000001,-21.79915,3.46371,42.26822,4,27.49379310344828,35,77390
3.641680000000001,-21.79915,3.46975,42.46945,4,27.3896551724138,35,77391
3.64104,-21.79997,3.4758,42.46945,4,27.285344827586208,35,77392
3.64104,-21.79915,3.48187,42.46945,4,27.18068965517242,35,77393
3.64039,-21.79915,3.4879,42.46945,4,27.07672413793104,35,77394
3.64039,-21.79997,3.49396,42.46945,4,26.972241379310343,35,77395
3.63975,-21.79915,3.5000400000000003,42.46945,4,26.86741379310344,35,77396
3.63975,-21.79997,3.5061,42.68185,4,26.76293103448276,35,77397
3.63911,-21.79915,3.5121300000000004,42.67067,4,26.658965517241374,35,77398
3.63911,-21.79997,3.51821,42.67067,4,26.55413793103449,35,77399
3.63846,-21.79997,3.52423,42.67067,4,26.450344827586203,35,77400
3.63846,-21.79997,3.53029,42.67067,4,26.34586206896552,35,77401
3.63782,-21.79915,3.53635,42.88307,4,26.241379310344826,35,77402
3.63782,-21.79915,3.54242,42.88307,4,26.13672413793104,35,77403
3.63718,-21.79997,3.54848,42.86072,4,26.032241379310346,35,77404
3.636530000000001,-21.79915,3.55451,42.88307,4,25.928275862068965,35,77405
3.636530000000001,-21.79915,3.5605900000000004,42.88307,4,25.823448275862063,35,77406
3.636530000000001,-21.79915,3.56662,42.89425,4,25.71948275862069,35,77407
3.63589,-21.79915,3.57269,42.88307,4,25.614827586206893,35,77408
3.63589,-21.79997,3.57875,42.88307,4,25.51034482758621,35,77409
3.63525,-21.79915,3.5847900000000004,42.88307,4,25.40620689655172,35,77410
3.63525,-21.79915,3.59085,43.09548,4,25.301724137931032,35,77411
3.6346,-21.79997,3.5969300000000004,43.09548,4,25.196896551724127,35,77412
3.6346,-21.79997,3.60298,43.09548,4,25.09258620689655,35,77413
3.63396,-21.79997,3.60901,43.09548,4,24.98862068965517,35,77414
3.63396,-21.79997,3.61509,43.09548,4,24.88379310344828,35,77415
3.63331,-21.79997,3.62112,43.10666,4,24.7798275862069,35,77416
3.63331,-21.79997,3.62721,43.0843,4,24.6748275862069,35,77417
3.63267,-21.79997,3.63324,43.2967,4,24.57086206896552,35,77418
3.63267,-21.79997,3.63932,43.30788,4,24.46603448275862,35,77419
3.63203,-21.79915,3.64534,43.30788,4,24.362241379310344,35,77420
3.63203,-21.79997,3.65143,43.2967,4,24.257241379310347,35,77421
3.631380000000001,-21.79997,3.65747,43.30788,4,24.15310344827586,35,77422
3.631380000000001,-21.79997,3.66354,43.30788,4,24.048448275862075,35,77423
3.63074,-21.79997,3.66959,43.30788,4,23.944137931034483,35,77424
3.63074,-21.79915,3.67565,43.30788,4,23.839655172413792,35,77425
