Repository: uw-mad-dash/Battery-SoC-Estimation

## Data
The [LiPo 5450 mAh cell](https://maxamps.com/products/lipo-5450-1s-3-7v-battery) data can be found in <em>data</em> directory 👀. We collected 48 discharging-charging cycles for CRates 1, 2, 3, and 4. The measurements were recorded at 1 second rate. To understand data better, we provided a [Jupyter](https://jupyter.org/) notebook <em>data_visualization.ipynb</em> in <em>notebooks</em> directory. We used [Jupyter Dash](https://github.com/plotly/jupyter-dash) library which allows to create interactive plots. Names of the columns in the csv files containing data should be self-explanatory, except column 'AhStep [Ah]'. This column represents the cell capacity in Ah.

File: data/CRate4_Cycle37.csv (part 1 of 4)
Voltage [V],Current [A],AhStep [Ah],TempBottom [C],CRate [-],SOC [%],Cycle [-],Time [s]
4.01821,-21.79915,0.00607,32.20702,4,87.0398275862069,37,81285
4.0111300000000005,-21.79997,0.01214,32.20702,4,86.93517241379311,37,81286
4.00534,-21.79997,0.01819,32.195840000000004,4,86.83086206896553,37,81287
4.0008300000000006,-21.79997,0.02421,32.20702,4,86.72706896551725,37,81288
3.99632,-21.79915,0.03028,32.195840000000004,4,86.62241379310345,37,81289
3.99311,-21.79997,0.03635,32.40825,4,86.51775862068966,37,81290
3.98924,-21.79915,0.04239,32.195840000000004,4,86.41362068965518,37,81291
3.98603,-21.79915,0.04845,32.195840000000004,4,86.30913793103448,37,81292
3.98345,-21.79915,0.05452,32.40825,4,86.20448275862068,37,81293
3.98023,-21.79997,0.0605799999999999,32.20702,4,86.10000000000001,37,81294
3.97766,-21.79915,0.06662,32.40825,4,85.99586206896551,37,81295
3.97573,-21.79997,0.07269,32.40825,4,85.89120689655174,37,81296
3.97315,-21.79997,0.07874,32.41943,4,85.78689655172414,37,81297
3.97122,-21.79997,0.08479,32.40825,4,85.68258620689656,37,81298
3.96865,-21.79915,0.09084,32.40825,4,85.57827586206896,37,81299
3.96672,-21.79915,0.0969,32.40825,4,85.47379310344829,37,81300
3.96479,-21.79915,0.10293,32.41943,4,85.36982758620691,37,81301
3.96286,-21.79915,0.109,32.62065,4,85.26517241379311,37,81302
3.96092,-21.79915,0.11504,32.40825,4,85.16103448275862,37,81303
3.95899,-21.79915,0.1211,32.63183,4,85.05655172413793,37,81304
3.95706,-21.79915,0.12718,32.62065,4,84.95172413793104,37,81305
3.955130000000001,-21.79915,0.13323,32.62065,4,84.84741379310346,37,81306
3.95384,-21.79915,0.13927,32.62065,4,84.74327586206897,37,81307
3.95191,-21.79915,0.14535,32.62065,4,84.63844827586207,37,81308
3.95063,-21.79915,0.1514,32.62065,4,84.5341379310345,37,81309
3.94934,-21.79997,0.15744,32.821870000000004,4,84.42999999999999,37,81310
3.94741,-21.79915,0.16351,32.821870000000004,4,84.32534482758622,37,81311
3.94612,-21.79915,0.16956,32.83305,4,84.22103448275863,37,81312
3.944830000000001,-21.79915,0.17562,32.83305,4,84.11655172413793,37,81313
3.94355,-21.79997,0.18167,32.83305,4,84.01224137931035,37,81314
3.94162,-21.79915,0.18772,33.034279999999995,4,83.90793103448277,37,81315
3.94033,-21.79915,0.19378,33.034279999999995,4,83.80344827586207,37,81316
3.93904,-21.79915,0.19983,33.034279999999995,4,83.69913793103449,37,81317
3.93775,-21.79915,0.20589,33.04546,4,83.5946551724138,37,81318
3.93582,-21.79915,0.21194,33.04546,4,83.4903448275862,37,81319
3.93454,-21.79915,0.21799,33.04546,4,83.38603448275862,37,81320
3.93325,-21.79997,0.22407,33.04546,4,83.28120689655172,37,81321
3.93196,-21.79997,0.23012,33.24668,4,83.17689655172414,37,81322
3.93067,-21.79997,0.23615,33.25786,4,83.07293103448276,37,81323
3.92939,-21.79997,0.24224,33.24668,4,82.96793103448277,37,81324
3.9281,-21.79997,0.24827,33.24668,4,82.8639655172414,37,81325
3.92617,-21.79915,0.25436,33.24668,4,82.75896551724138,37,81326
3.92488,-21.79915,0.2604,33.24668,4,82.6548275862069,37,81327
3.92359,-21.79915,0.26643,33.24668,4,82.55086206896553,37,81328
3.92231,-21.79915,0.27249,33.45908,4,82.44637931034482,37,81329
3.92102,-21.79915,0.27855,33.45908,4,82.34189655172415,37,81330
3.91973,-21.79997,0.2846,33.45908,4,82.23758620689655,37,81331
3.9178,-21.79997,0.29066,33.45908,4,82.13310344827586,37,81332
3.91651,-21.79997,0.29671,33.45908,4,82.02879310344828,37,81333
3.91523,-21.79915,0.30276,33.45908,4,81.92448275862068,37,81334
3.91394,-21.79915,0.30884,33.66031,4,81.8196551724138,37,81335
3.91265,-21.79915,0.31488,33.671490000000006,4,81.71551724137932,37,81336
3.91136,-21.79915,0.3209599999999999,33.66031,4,81.61068965517241,37,81337
3.91008,-21.79915,0.327,33.66031,4,81.50655172413794,37,81338
3.90815,-21.79915,0.3330599999999999,33.66031,4,81.40206896551726,37,81339
3.90686,-21.79997,0.33912,33.671490000000006,4,81.29758620689654,37,81340
3.90557,-21.79997,0.34517,33.66031,4,81.19327586206897,37,81341
3.90428,-21.79997,0.3512099999999999,33.87271,4,81.08913793103449,37,81342
3.903,-21.79915,0.35727,33.671490000000006,4,80.9846551724138,37,81343
3.90171,-21.79915,0.36335,33.66031,4,80.87982758620691,37,81344
3.90042,-21.79915,0.36938,33.66031,4,80.77586206896552,37,81345
3.89914,-21.79915,0.37545,33.88389,4,80.67120689655174,37,81346
3.89785,-21.79915,0.38148,33.88389,4,80.56724137931035,37,81347
3.89656,-21.79915,0.38754,33.87271,4,80.46275862068966,37,81348
3.89527,-21.79915,0.3936199999999999,33.87271,4,80.35793103448276,37,81349
3.89399,-21.79997,0.39968,33.88389,4,80.25344827586207,37,81350
3.8927,-21.79997,0.4057199999999999,33.88389,4,80.1493103448276,37,81351
3.89141,-21.79997,0.41179,33.87271,4,80.0446551724138,37,81352
3.89012,-21.79915,0.41784,33.87271,4,79.9403448275862,37,81353
3.88948,-21.79997,0.42389,33.87271,4,79.83603448275862,37,81354
3.88819,-21.79915,0.42993,33.87271,4,79.73189655172415,37,81355
3.88691,-21.79915,0.436,33.87271,4,79.62724137931035,37,81356
3.88562,-21.79997,0.44205,33.87271,4,79.52293103448277,37,81357
3.88433,-21.79915,0.4481199999999999,33.88389,4,79.41827586206897,37,81358
3.88369,-21.79915,0.45415,33.87271,4,79.31431034482759,37,81359
3.8824,-21.79997,0.46023,33.87271,4,79.2094827586207,37,81360
3.88176,-21.79997,0.46629,33.88389,4,79.105,37,81361
3.88047,-21.79915,0.47235,33.87271,4,79.00051724137931,37,81362
3.87983,-21.79915,0.47839,33.87271,4,78.89637931034483,37,81363
3.87854,-21.79915,0.48444,33.87271,4,78.79206896551725,37,81364
3.87725,-21.79997,0.49048,33.88389,4,78.68793103448277,37,81365
3.87661,-21.79915,0.49655,34.08511,4,78.58327586206897,37,81366
3.87532,-21.79915,0.5026,33.88389,4,78.47896551724138,37,81367
3.87468,-21.79997,0.50866,34.08511,4,78.37448275862069,37,81368
3.87339,-21.79997,0.51472,34.08511,4,78.27000000000001,37,81369
3.87275,-21.79997,0.52076,34.08511,4,78.16586206896552,37,81370
3.8721,-21.79915,0.52684,34.09629,4,78.06103448275863,37,81371
3.87082,-21.79997,0.53289,34.08511,4,77.95672413793103,37,81372
3.87017,-21.79915,0.53895,34.08511,4,77.85224137931034,37,81373
3.86953,-21.79915,0.54502,34.08511,4,77.74758620689656,37,81374
3.86824,-21.79997,0.55105,34.09629,4,77.64362068965518,37,81375
3.8676,-21.79997,0.55712,34.08511,4,77.53896551724138,37,81376
3.86631,-21.79915,0.56318,34.09629,4,77.43448275862069,37,81377
3.86567,-21.79997,0.56923,34.08511,4,77.33017241379311,37,81378
3.86502,-21.79915,0.57527,34.08511,4,77.22603448275864,37,81379
3.86374,-21.79997,0.58134,34.08511,4,77.12137931034484,37,81380
3.86309,-21.79915,0.58737,34.08511,4,77.01741379310346,37,81381
3.86245,-21.79997,0.59344,34.08511,4,76.91275862068966,37,81382
3.8618,-21.79997,0.59951,34.08511,4,76.80810344827587,37,81383
3.86116,-21.79915,0.60556,33.88389,4,76.70379310344829,37,81384
3.85987,-21.79915,0.61159,34.09629,4,76.59982758620691,37,81385
3.85923,-21.79915,0.6176699999999999,34.08511,4,76.495,37,81386
3.85859,-21.79915,0.6237199999999999,34.09629,4,76.39068965517242,37,81387
3.85794,-21.79915,0.62979,34.09629,4,76.28603448275862,37,81388
3.8573,-21.79915,0.63584,34.08511,4,76.18172413793104,37,81389
3.85601,-21.79915,0.6418699999999999,34.09629,4,76.07775862068966,37,81390
3.85537,-21.79915,0.64795,34.09629,4,75.97293103448277,37,81391
3.85472,-21.79915,0.65398,33.87271,4,75.86896551724139,37,81392
3.85344,-21.79915,0.6600699999999999,33.87271,4,75.76396551724137,37,81393
3.85279,-21.79997,0.6661100000000001,34.08511,4,75.6598275862069,37,81394
3.85215,-21.79915,0.6721699999999999,34.08511,4,75.5553448275862,37,81395
3.85151,-21.79915,0.6782,33.88389,4,75.45137931034483,37,81396
3.85086,-21.79915,0.68425,33.88389,4,75.34706896551725,37,81397
3.85022,-21.79915,0.69033,33.90625,4,75.24224137931034,37,81398
3.84893,-21.79997,0.69639,34.09629,4,75.13775862068965,37,81399
3.84829,-21.79915,0.70244,34.09629,4,75.03344827586207,37,81400
3.84764,-21.79915,0.70849,33.88389,4,74.92913793103449,37,81401
3.847,-21.79997,0.71455,33.88389,4,74.8246551724138,37,81402
3.84636,-21.79915,0.7206,34.09629,4,74.7203448275862,37,81403
3.84571,-21.79997,0.72664,34.08511,4,74.61620689655173,37,81404
3.844430000000001,-21.79997,0.7327,34.08511,4,74.51172413793103,37,81405
3.84378,-21.79997,0.7387600000000001,34.07393,4,74.40724137931035,37,81406
3.84314,-21.79915,0.74483,34.07393,4,74.30258620689655,37,81407
3.8425,-21.79997,0.75089,34.08511,4,74.19810344827586,37,81408
3.84185,-21.79915,0.75694,34.08511,4,74.09379310344828,37,81409
3.84121,-21.79915,0.76299,34.07393,4,73.9894827586207,37,81410
3.84056,-21.79915,0.76904,33.90625,4,73.88517241379311,37,81411
3.839280000000001,-21.79997,0.77509,34.08511,4,73.78086206896552,37,81412
3.83863,-21.79997,0.78118,34.09629,4,73.67586206896551,37,81413
3.83799,-21.79997,0.7872,34.08511,4,73.57206896551723,37,81414
3.83735,-21.79997,0.79325,34.08511,4,73.46775862068966,37,81415
3.8367,-21.79915,0.7993399999999999,34.08511,4,73.36275862068966,37,81416
3.83606,-21.79915,0.80538,34.08511,4,73.25862068965517,37,81417
3.83542,-21.79915,0.8114399999999999,34.08511,4,73.15413793103448,37,81418
3.834130000000001,-21.79997,0.8174899999999999,34.08511,4,73.04982758620689,37,81419
3.83348,-21.79997,0.8235299999999999,34.08511,4,72.94568965517242,37,81420
3.83284,-21.79997,0.8296100000000001,34.08511,4,72.84086206896552,37,81421
3.8322,-21.79915,0.83567,34.08511,4,72.73637931034483,37,81422
3.83155,-21.79915,0.84172,34.08511,4,72.63206896551726,37,81423
3.83091,-21.79915,0.84777,34.08511,4,72.52775862068967,37,81424
3.83027,-21.79997,0.85382,34.08511,4,72.42344827586207,37,81425
3.82962,-21.79997,0.8598899999999999,34.08511,4,72.31879310344829,37,81426
3.82834,-21.79997,0.86592,34.08511,4,72.2148275862069,37,81427
3.82769,-21.79915,0.872,34.08511,4,72.11,37,81428
3.82769,-21.79915,0.87803,34.09629,4,72.00603448275864,37,81429
3.8264,-21.79997,0.8840899999999999,34.09629,4,71.90155172413795,37,81430
3.82576,-21.79915,0.8901600000000001,34.09629,4,71.79689655172415,37,81431
3.82512,-21.79997,0.8961899999999999,34.09629,4,71.69293103448277,37,81432
3.82447,-21.79997,0.90228,34.08511,4,71.58793103448275,37,81433
3.823830000000001,-21.79915,0.90831,34.08511,4,71.48396551724137,37,81434
3.82254,-21.79915,0.91438,34.08511,4,71.37931034482757,37,81435
3.8219,-21.79915,0.92043,34.09629,4,71.275,37,81436
3.82126,-21.79997,0.92648,34.09629,4,71.17068965517242,37,81437
3.82061,-21.79997,0.93253,34.08511,4,71.06637931034483,37,81438
3.81997,-21.79997,0.93861,34.08511,4,70.96155172413795,37,81439
3.81932,-21.79915,0.94465,34.08511,4,70.85741379310345,37,81440
3.81868,-21.79915,0.95069,34.29752,4,70.75327586206897,37,81441
3.81804,-21.79997,0.95675,34.3087,4,70.64879310344827,37,81442
3.81739,-21.79997,0.96283,34.29752,4,70.54396551724138,37,81443
3.81739,-21.79997,0.96886,34.3087,4,70.44,37,81444
3.81546,-21.79915,0.97492,34.29752,4,70.33551724137932,37,81445
3.81546,-21.79915,0.98098,34.29752,4,70.23103448275863,37,81446
3.81418,-21.79997,0.98706,34.3087,4,70.12620689655172,37,81447
3.81482,-21.79997,0.99309,34.3087,4,70.02224137931036,37,81448
3.81225,-21.79997,0.99916,34.29752,4,69.91758620689656,37,81449
3.81225,-21.79915,1.0052,34.29752,4,69.81344827586207,37,81450
3.81225,-21.79915,1.01128,34.3087,4,69.70862068965518,37,81451
3.8116,-21.79915,1.01731,34.3087,4,69.6046551724138,37,81452
3.81031,-21.79915,1.02337,34.498740000000005,4,69.50017241379311,37,81453
3.80967,-21.79997,1.02942,34.5211,4,69.39586206896551,37,81454
3.80903,-21.79915,1.03547,34.50992,4,69.29155172413793,37,81455
3.80838,-21.79915,1.04154,34.50992,4,69.18689655172413,37,81456
3.80774,-21.79915,1.04759,34.50992,4,69.08258620689655,37,81457
3.8071,-21.79997,1.05367,34.50992,4,68.97775862068966,37,81458
3.80645,-21.79997,1.05971,34.498740000000005,4,68.87362068965518,37,81459
3.80581,-21.79915,1.06575,34.50992,4,68.76948275862068,37,81460
3.80517,-21.79915,1.0718299999999998,34.50992,4,68.6646551724138,37,81461
3.80452,-21.79915,1.07786,34.5211,4,68.56068965517241,37,81462
3.80388,-21.79997,1.08392,34.55464,4,68.45620689655172,37,81463
3.80323,-21.79997,1.08997,34.50992,4,68.35189655172414,37,81464
3.80259,-21.79997,1.09602,34.50992,4,68.24758620689656,37,81465
3.80195,-21.79915,1.10211,34.72232,4,68.14258620689655,37,81466
3.8013,-21.79915,1.10815,34.72232,4,68.03844827586207,37,81467
3.80066,-21.79915,1.1142,34.72232,4,67.93413793103448,37,81468
3.80002,-21.79997,1.12027,34.72232,4,67.82948275862068,37,81469
3.79937,-21.79997,1.12631,34.72232,4,67.72534482758621,37,81470
3.79873,-21.79915,1.13238,34.72232,4,67.62068965517241,37,81471
3.79809,-21.79915,1.13844,34.72232,4,67.51620689655172,37,81472
3.79744,-21.79915,1.14448,34.72232,4,67.41206896551725,37,81473
3.7968,-21.79997,1.15055,34.93473,4,67.30741379310345,37,81474
3.79615,-21.79997,1.1566,34.93473,4,67.20310344827587,37,81475
3.79551,-21.79915,1.16265,34.9459,4,67.09879310344827,37,81476
3.79487,-21.79915,1.16869,34.93473,4,66.9946551724138,37,81477
3.79422,-21.79997,1.17477,34.93473,4,66.8898275862069,37,81478
3.79358,-21.79997,1.1808,34.92355,4,66.78586206896551,37,81479
3.79294,-21.79915,1.18687,34.9459,4,66.68120689655173,37,81480
3.79229,-21.79915,1.19292,34.93473,4,66.57689655172415,37,81481
3.79165,-21.79915,1.19897,34.93473,4,66.47258620689655,37,81482
3.79101,-21.79997,1.20504,35.13595,4,66.36793103448278,37,81483
3.79036,-21.79915,1.21108,35.13595,4,66.26379310344828,37,81484
3.78972,-21.79997,1.21716,35.13595,4,66.15896551724138,37,81485
3.78907,-21.79915,1.22319,35.13595,4,66.055,37,81486
3.78843,-21.79997,1.22927,35.13595,4,65.9501724137931,37,81487
3.78779,-21.79997,1.2353299999999998,35.13595,4,65.84568965517241,37,81488
3.78714,-21.79915,1.24137,35.14713,4,65.74155172413793,37,81489
3.7865,-21.79915,1.2474299999999998,35.13595,4,65.63706896551726,37,81490
3.78586,-21.79915,1.25348,35.13595,4,65.53275862068966,37,81491
3.78521,-21.79997,1.25952,35.13595,4,65.42862068965518,37,81492
3.78457,-21.79997,1.2656,35.13595,4,65.32379310344828,37,81493
3.78393,-21.79915,1.27166,35.13595,4,65.21931034482759,37,81494
3.78328,-21.79915,1.27772,35.34835,4,65.11482758620691,37,81495
3.78264,-21.79915,1.28374,35.34835,4,65.01103448275863,37,81496
3.78199,-21.79997,1.28982,35.34835,4,64.90620689655172,37,81497
3.78135,-21.79997,1.29586,35.33717,4,64.80206896551724,37,81498
3.78071,-21.79997,1.30194,35.34835,4,64.69724137931036,37,81499
3.78006,-21.79915,1.30799,35.33717,4,64.59293103448276,37,81500
3.77942,-21.79997,1.31404,35.34835,4,64.48862068965518,37,81501
3.77878,-21.79915,1.32009,35.34835,4,64.3843103448276,37,81502
3.77813,-21.79915,1.32615,35.560759999999995,4,64.27982758620689,37,81503
3.77749,-21.79997,1.3322,35.560759999999995,4,64.17551724137931,37,81504
3.77685,-21.79915,1.33825,35.33717,4,64.07120689655173,37,81505
3.77685,-21.79997,1.34431,35.560759999999995,4,63.96672413793104,37,81506
3.7762,-21.79915,1.35035,35.560759999999995,4,63.86258620689656,37,81507
3.77556,-21.79915,1.3564200000000002,35.560759999999995,4,63.75793103448276,37,81508
3.77491,-21.79915,1.36246,35.560759999999995,4,63.65379310344829,37,81509
3.77427,-21.79997,1.3685200000000002,35.560759999999995,4,63.54931034482759,37,81510
3.77363,-21.79997,1.37457,35.560759999999995,4,63.445,37,81511
3.77298,-21.79997,1.38066,35.560759999999995,4,63.34,37,81512
3.77234,-21.79997,1.38669,35.77316,4,63.23603448275863,37,81513
3.7717,-21.79915,1.39275,35.560759999999995,4,63.13155172413793,37,81514
3.77105,-21.79915,1.39881,35.57193,4,63.027068965517245,37,81515
3.77041,-21.79915,1.40485,35.77316,4,62.922931034482765,37,81516
3.76977,-21.79915,1.41094,35.77316,4,62.81793103448276,37,81517
3.76912,-21.79997,1.41698,35.77316,4,62.71379310344829,37,81518
3.76848,-21.79997,1.4230200000000002,35.77316,4,62.60965517241379,37,81519
3.767830000000001,-21.79915,1.4291,35.77316,4,62.5048275862069,37,81520
3.76719,-21.79915,1.43513,35.77316,4,62.40086206896552,37,81521
3.76655,-21.79915,1.4412,35.77316,4,62.29620689655172,37,81522
3.76655,-21.79997,1.44725,35.78434,4,62.19189655172416,37,81523
3.7659,-21.79997,1.4533,35.77316,4,62.08758620689657,37,81524
3.76526,-21.79997,1.45937,35.98556,4,61.98293103448277,37,81525
3.76462,-21.79915,1.46541,35.97438,4,61.878793103448274,37,81526
3.76397,-21.79915,1.47146,35.97438,4,61.7744827586207,37,81527
3.76333,-21.79997,1.47753,35.9632,4,61.66982758620691,37,81528
3.76269,-21.79997,1.4836,35.97438,4,61.56517241379312,37,81529
3.76204,-21.79997,1.48965,35.97438,4,61.46086206896552,37,81530
3.7614,-21.79915,1.49568,35.97438,4,61.35689655172414,37,81531
3.76075,-21.79915,1.50175,35.97438,4,61.25224137931034,37,81532
3.76011,-21.79915,1.50781,35.97438,4,61.14775862068966,37,81533
3.75947,-21.79915,1.51385,35.98556,4,61.04362068965519,37,81534
3.75947,-21.79997,1.51993,36.18679,4,60.93879310344828,37,81535
3.75882,-21.79997,1.52597,35.97438,4,60.8346551724138,37,81536
3.75818,-21.79997,1.53203,36.18679,4,60.73017241379311,37,81537
3.75754,-21.79915,1.5381,36.17561,4,60.62551724137931,37,81538
3.75689,-21.79915,1.54415,36.18679,4,60.52120689655173,37,81539
3.75625,-21.79915,1.55019,36.17561,4,60.41706896551725,37,81540
3.75561,-21.79915,1.55624,36.17561,4,60.312758620689664,37,81541
3.75561,-21.79997,1.5623,36.18679,4,60.20827586206897,37,81542
3.75496,-21.79997,1.56835,36.38801,4,60.10396551724139,37,81543
3.75432,-21.79997,1.57443,36.38801,4,59.99913793103448,37,81544
3.75367,-21.79915,1.58049,36.18679,4,59.8946551724138,37,81545
3.75303,-21.79915,1.58654,36.38801,4,59.79034482758621,37,81546
3.75239,-21.79915,1.59259,36.38801,4,59.686034482758615,37,81547
3.75174,-21.79915,1.5986200000000002,36.39919,4,59.58206896551724,37,81548
3.7511,-21.79997,1.6047,36.39919,4,59.47724137931034,37,81549
3.75046,-21.79997,1.61074,36.39919,4,59.37310344827587,37,81550
3.74981,-21.79997,1.61682,36.39919,4,59.268275862068975,37,81551
3.74981,-21.79997,1.62286,36.39919,4,59.16413793103448,37,81552
3.74917,-21.79915,1.62891,36.39919,4,59.05982758620689,37,81553
3.74853,-21.79915,1.63496,36.60041,4,58.9555172413793,37,81554
3.74788,-21.79997,1.64101,36.39919,4,58.85120689655172,37,81555
3.74788,-21.79915,1.64708,36.39919,4,58.74655172413794,37,81556
3.74659,-21.79915,1.65314,36.60041,4,58.64206896551725,37,81557
3.74659,-21.79997,1.65921,36.60041,4,58.53741379310346,37,81558
3.74595,-21.79997,1.66523,36.60041,4,58.43362068965517,37,81559
3.74531,-21.79997,1.6712900000000002,36.60041,4,58.32913793103449,37,81560
3.74466,-21.79997,1.67737,36.60041,4,58.22431034482759,37,81561
3.74402,-21.79997,1.68343,36.60041,4,58.119827586206895,37,81562
3.74338,-21.79997,1.6894900000000002,36.60041,4,58.015344827586205,37,81563
3.74338,-21.79997,1.69553,36.60041,4,57.91120689655173,37,81564
3.74273,-21.79997,1.70158,36.60041,4,57.806896551724144,37,81565
3.74209,-21.79915,1.70763,36.60041,4,57.70258620689656,37,81566
3.74145,-21.79997,1.7136900000000002,36.81282,4,57.59810344827586,37,81567
3.7408,-21.79997,1.71973,36.81282,4,57.49396551724138,37,81568
3.74016,-21.79997,1.72582,36.81282,4,57.38896551724139,37,81569
3.73951,-21.79997,1.73184,36.80164,4,57.28517241379311,37,81570
3.73951,-21.79997,1.73793,36.81282,4,57.18017241379311,37,81571
3.73887,-21.79997,1.74396,36.81282,4,57.07620689655173,37,81572
3.73823,-21.79915,1.75002,36.81282,4,56.97172413793104,37,81573
3.73823,-21.79997,1.75607,36.81282,4,56.867413793103445,37,81574
3.73758,-21.79915,1.76213,36.81282,4,56.76293103448276,37,81575
3.73694,-21.79997,1.7682099999999998,36.81282,4,56.65810344827587,37,81576
3.7363,-21.79915,1.77427,36.80164,4,56.55362068965517,37,81577
3.73565,-21.79915,1.7803099999999998,37.01404,4,56.44948275862069,37,81578
3.73565,-21.79915,1.78635,36.80164,4,56.34534482758622,37,81579
3.73501,-21.79997,1.79242,37.01404,4,56.24068965517242,37,81580
3.73437,-21.79915,1.79848,37.01404,4,56.13620689655172,37,81581
3.73372,-21.79997,1.80452,37.01404,4,56.03206896551724,37,81582
3.73308,-21.79915,1.81059,37.01404,4,55.927413793103455,37,81583
3.73308,-21.79997,1.81663,37.01404,4,55.823275862068975,37,81584
3.73243,-21.79997,1.82267,37.01404,4,55.71913793103448,37,81585
3.73179,-21.79997,1.82875,37.02522,4,55.61431034482759,37,81586
3.73115,-21.79997,1.8348,37.02522,4,55.510000000000005,37,81587
3.7305,-21.79997,1.84085,37.01404,4,55.40568965517242,37,81588
3.7305,-21.79997,1.8469,37.21526,4,55.30137931034484,37,81589
3.72986,-21.79915,1.85296,37.02522,4,55.19689655172414,37,81590
3.72922,-21.79997,1.85903,37.22644,4,55.09224137931035,37,81591
3.72857,-21.79915,1.86506,37.22644,4,54.98827586206897,37,81592
3.72857,-21.79915,1.87113,37.23762,4,54.88362068965517,37,81593
3.72793,-21.79997,1.87721,37.22644,4,54.77879310344829,37,81594
3.72729,-21.79915,1.88326,37.23762,4,54.6744827586207,37,81595
3.72729,-21.79915,1.88932,37.22644,4,54.57,37,81596
3.72664,-21.79915,1.89535,37.23762,4,54.46603448275862,37,81597
3.726,-21.79997,1.90142,37.22644,4,54.36137931034484,37,81598
3.72535,-21.79997,1.90746,37.23762,4,54.25724137931035,37,81599
3.72535,-21.79915,1.91351,37.23762,4,54.15293103448276,37,81600
3.72471,-21.79915,1.91958,37.23762,4,54.04827586206897,37,81601
3.72407,-21.79915,1.92563,37.22644,4,53.94396551724138,37,81602
3.72342,-21.79915,1.93168,37.23762,4,53.83965517241379,37,81603
3.72342,-21.79997,1.93775,37.43885,4,53.73499999999999,37,81604
3.72278,-21.79915,1.94382,37.43885,4,53.63034482758621,37,81605
3.72214,-21.79915,1.94985,37.43885,4,53.52637931034482,37,81606
3.72149,-21.79997,1.95591,37.43885,4,53.42189655172414,37,81607
3.72149,-21.79997,1.96198,37.45003,4,53.317241379310346,37,81608
3.72085,-21.79915,1.96803,37.43885,4,53.21293103448277,37,81609
3.72021,-21.79915,1.97406,37.43885,4,53.10896551724139,37,81610
3.71956,-21.79915,1.98013,37.43885,4,53.00431034482759,37,81611
3.71956,-21.79915,1.98619,37.45003,4,52.8998275862069,37,81612
3.71892,-21.79915,1.99223,37.66243,4,52.79568965517241,37,81613
3.71827,-21.79997,1.99831,37.65125,4,52.69086206896552,37,81614
3.71827,-21.79915,2.00435,37.64007,4,52.58672413793104,37,81615
3.71763,-21.79915,2.0104,37.65125,4,52.48241379310345,37,81616
3.71699,-21.79915,2.01645,37.65125,4,52.378103448275866,37,81617
3.71699,-21.79997,2.0225,37.65125,4,52.27379310344828,37,81618
3.71634,-21.79997,2.02857,37.65125,4,52.16913793103448,37,81619
3.7157,-21.79915,2.03461,37.65125,4,52.065000000000005,37,81620
3.7157,-21.79997,2.04067,37.66243,4,51.96051724137932,37,81621
3.71506,-21.79915,2.04675,37.65125,4,51.85568965517242,37,81622
3.71441,-21.79915,2.0528,37.65125,4,51.75137931034483,37,81623
3.71441,-21.79997,2.05886,37.66243,4,51.64689655172414,37,81624
3.71377,-21.79915,2.06492,37.65125,4,51.54241379310346,37,81625
3.713130000000001,-21.79915,2.07095,37.65125,4,51.43844827586207,37,81626
3.71248,-21.79915,2.077,37.66243,4,51.33413793103448,37,81627
3.71248,-21.79997,2.08308,37.86365,4,51.2293103448276,37,81628
3.71184,-21.79997,2.08911,37.86365,4,51.12534482758622,37,81629
3.71119,-21.79915,2.09517,37.86365,4,51.02086206896552,37,81630
3.71119,-21.79997,2.10125,37.86365,4,50.91603448275863,37,81631
3.71055,-21.79997,2.10728,37.86365,4,50.81206896551725,37,81632
3.70991,-21.79997,2.11336,37.86365,4,50.70724137931034,37,81633
3.70926,-21.79997,2.11942,37.86365,4,50.60275862068966,37,81634
3.70926,-21.79915,2.12548,37.86365,4,50.498275862068965,37,81635
3.70862,-21.79915,2.1315,37.85247,4,50.39448275862069,37,81636
3.707980000000001,-21.79915,2.13757,37.86365,4,50.2898275862069,37,81637
3.707980000000001,-21.79915,2.14362,38.08723,4,50.18551724137932,37,81638
3.70733,-21.79997,2.14968,38.07606,4,50.08103448275863,37,81639
3.70733,-21.79997,2.15573,38.07606,4,49.97672413793104,37,81640
3.70669,-21.79997,2.16181,38.07606,4,49.87189655172414,37,81641
3.70605,-21.79997,2.16784,38.07606,4,49.76793103448276,37,81642
3.70605,-21.79915,2.17391,38.07606,4,49.66327586206897,37,81643
3.7054,-21.79915,2.17997,38.07606,4,49.55879310344828,37,81644
3.70476,-21.79915,2.18601,38.07606,4,49.454655172413794,37,81645
3.70476,-21.79915,2.19208,38.07606,4,49.35,37,81646
3.70411,-21.79997,2.19811,38.07606,4,49.246034482758624,37,81647
3.70411,-21.79997,2.2042,38.08723,4,49.14103448275862,37,81648
3.70347,-21.79997,2.21026,38.28846,4,49.03655172413794,37,81649
3.702830000000001,-21.79997,2.2163,38.28846,4,48.93241379310345,37,81650
3.702830000000001,-21.79915,2.22236,38.28846,4,48.82793103448276,37,81651
3.70218,-21.79915,2.22839,38.28846,4,48.72396551724138,37,81652
3.70218,-21.79915,2.23446,38.28846,4,48.61931034482759,37,81653
3.70154,-21.79915,2.24051,38.28846,4,48.515,37,81654
3.7009,-21.79997,2.24658,38.28846,4,48.410344827586215,37,81655
3.70025,-21.79997,2.25265,38.28846,4,48.305689655172415,37,81656
3.70025,-21.79997,2.25869,38.28846,4,48.201551724137936,37,81657
3.69961,-21.79915,2.26472,38.28846,4,48.09758620689655,37,81658
3.69897,-21.79915,2.2707900000000003,38.28846,4,47.99293103448276,37,81659
3.69897,-21.79915,2.27684,38.28846,4,47.88862068965518,37,81660
3.69832,-21.79915,2.2829,38.28846,4,47.78413793103448,37,81661
3.69832,-21.79915,2.28896,38.48968,4,47.6796551724138,37,81662
3.69768,-21.79997,2.295,38.48968,4,47.57551724137931,37,81663
3.69768,-21.79997,2.30106,38.50086,4,47.47103448275862,37,81664
3.69703,-21.79915,2.30714,38.48968,4,47.36620689655173,37,81665
3.69639,-21.79915,2.31318,38.48968,4,47.26206896551725,37,81666
3.69639,-21.79915,2.31922,38.48968,4,47.157931034482765,37,81667
3.69575,-21.79997,2.32528,38.50086,4,47.05344827586208,37,81668
3.6951,-21.79997,2.33135,38.50086,4,46.948793103448274,37,81669
3.6951,-21.79997,2.33739,38.48968,4,46.8446551724138,37,81670
3.69446,-21.79915,2.34346,38.50086,4,46.74000000000001,37,81671
3.69446,-21.79915,2.34951,38.702090000000005,4,46.63568965517242,37,81672
3.69382,-21.79915,2.3555900000000003,38.48968,4,46.53086206896551,37,81673
3.69382,-21.79997,2.36161,38.702090000000005,4,46.42706896551724,37,81674
3.69317,-21.79997,2.36767,38.702090000000005,4,46.32258620689655,37,81675
3.69317,-21.79997,2.37373,38.702090000000005,4,46.21810344827586,37,81676
3.69253,-21.79915,2.37978,38.69091,4,46.11379310344828,37,81677
3.69189,-21.79915,2.38585,38.702090000000005,4,46.00913793103449,37,81678
3.69189,-21.79997,2.3919200000000003,38.702090000000005,4,45.90448275862069,37,81679
3.69124,-21.79915,2.39794,38.702090000000005,4,45.80068965517242,37,81680
3.69124,-21.79997,2.404,38.702090000000005,4,45.69620689655173,37,81681
3.6906,-21.79997,2.41007,38.69091,4,45.59155172413793,37,81682
3.68995,-21.79997,2.41614,38.702090000000005,4,45.48689655172414,37,81683
3.68995,-21.79915,2.42217,38.91449,4,45.38293103448276,37,81684
3.68931,-21.79915,2.42822,38.91449,4,45.27862068965517,37,81685
3.68931,-21.79915,2.4342900000000003,38.91449,4,45.17396551724137,37,81686
3.68867,-21.79915,2.44033,38.702090000000005,4,45.069827586206905,37,81687
3.68802,-21.79997,2.44639,38.91449,4,44.96534482758621,37,81688
3.68802,-21.79997,2.45246,38.91449,4,44.860689655172415,37,81689
3.68738,-21.79997,2.4585,38.91449,4,44.756551724137935,37,81690
3.68738,-21.79915,2.46455,38.91449,4,44.65224137931035,37,81691
3.68674,-21.79997,2.47064,38.91449,4,44.54724137931035,37,81692
3.68674,-21.79997,2.47668,38.92567,4,44.44310344827586,37,81693
3.68609,-21.79997,2.48273,38.91449,4,44.33879310344828,37,81694
3.68609,-21.79915,2.48878,38.91449,4,44.23448275862069,37,81695
3.68545,-21.79915,2.49484,38.92567,4,44.13,37,81696
3.68545,-21.79915,2.50091,38.91449,4,44.0253448275862,37,81697
3.68481,-21.79915,2.50697,39.11571,4,43.92086206896552,37,81698
3.68481,-21.79915,2.513,38.91449,4,43.81689655172414,37,81699
3.68416,-21.79915,2.51907,39.12689,4,43.71224137931035,37,81700
3.68416,-21.79915,2.52511,39.12689,4,43.60810344827586,37,81701
3.68352,-21.79915,2.53118,39.12689,4,43.50344827586208,37,81702
3.68352,-21.79915,2.53724,39.12689,4,43.39896551724138,37,81703
3.68287,-21.79915,2.5432900000000003,39.12689,4,43.29465517241379,37,81704
3.68287,-21.79915,2.54933,39.12689,4,43.19051724137932,37,81705
3.68223,-21.79997,2.55538,39.12689,4,43.08620689655173,37,81706
3.68223,-21.79997,2.56146,39.12689,4,42.98137931034484,37,81707
3.68159,-21.79997,2.56751,39.12689,4,42.877068965517246,37,81708
3.68159,-21.79915,2.57355,39.17161,4,42.77293103448276,37,81709
3.68094,-21.79915,2.5796,39.32812,4,42.66862068965518,37,81710
3.68094,-21.79915,2.58567,39.32812,4,42.563965517241385,37,81711
3.6803,-21.79997,2.59173,39.32812,4,42.45948275862069,37,81712
3.67966,-21.79997,2.5978,39.32812,4,42.3548275862069,37,81713
3.67966,-21.79997,2.60384,39.32812,4,42.25068965517242,37,81714
3.67901,-21.79997,2.6099,39.32812,4,42.146206896551725,37,81715
3.67901,-21.79997,2.61595,39.32812,4,42.041896551724136,37,81716
3.67837,-21.79997,2.622,39.32812,4,41.93758620689656,37,81717
3.67837,-21.79997,2.62804,39.32812,4,41.83344827586208,37,81718
3.67773,-21.79915,2.63413,39.32812,4,41.72844827586208,37,81719
3.67773,-21.79997,2.64019,39.32812,4,41.62396551724138,37,81720
3.67708,-21.79997,2.64623,39.54052,4,41.519827586206894,37,81721
3.67708,-21.79997,2.65227,39.31694,4,41.415689655172415,37,81722
3.67644,-21.79997,2.65835,39.529340000000005,4,41.31086206896552,37,81723
3.67644,-21.79997,2.66438,39.529340000000005,4,41.20689655172414,37,81724
3.67644,-21.79997,2.67043,39.54052,4,41.10258620689656,37,81725
3.67579,-21.79997,2.6765,39.54052,4,40.99793103448276,37,81726
3.67579,-21.79915,2.68254,39.54052,4,40.89379310344828,37,81727
3.67515,-21.79997,2.68863,39.529340000000005,4,40.78879310344828,37,81728
3.67515,-21.79997,2.69467,39.54052,4,40.6846551724138,37,81729
3.67451,-21.79997,2.70071,39.529340000000005,4,40.58051724137931,37,81730
3.67451,-21.79915,2.70678,39.54052,4,40.47586206896552,37,81731
3.67386,-21.79997,2.7128400000000004,39.529340000000005,4,40.37137931034482,37,81732
3.67386,-21.79997,2.7189,39.54052,4,40.26689655172414,37,81733
3.67386,-21.79997,2.72496,39.529340000000005,4,40.162413793103454,37,81734
3.67322,-21.79997,2.73101,39.74174,4,40.058103448275865,37,81735
3.67322,-21.79997,2.73706,39.54052,4,39.95379310344828,37,81736
3.67258,-21.79997,2.74311,39.74174,4,39.84948275862069,37,81737
3.67258,-21.79997,2.74916,39.75292,4,39.74517241379311,37,81738
3.67193,-21.79997,2.75522,39.74174,4,39.640689655172416,37,81739
3.67193,-21.79997,2.76127,39.74174,4,39.53637931034483,37,81740
3.67129,-21.79997,2.7673400000000004,39.74174,4,39.43172413793104,37,81741
3.67129,-21.79997,2.77339,39.75292,4,39.32741379310345,37,81742
3.67129,-21.79997,2.77945,39.74174,4,39.22293103448276,37,81743
3.67065,-21.79915,2.78553,39.95415,4,39.11810344827586,37,81744
3.67065,-21.79915,2.79157,39.95415,4,39.01396551724138,37,81745
3.67,-21.79997,2.7976,39.75292,4,38.91,37,81746
3.67,-21.79997,2.80368,39.96533,4,38.80517241379311,37,81747
3.66936,-21.79915,2.80971,39.96533,4,38.70120689655173,37,81748
3.66936,-21.79915,2.81576,39.95415,4,38.596896551724136,37,81749
3.66936,-21.79997,2.82183,39.95415,4,38.49224137931035,37,81750
3.66871,-21.79997,2.82787,39.96533,4,38.38810344827586,37,81751
3.66871,-21.79997,2.83394,39.95415,4,38.283448275862064,37,81752
3.66807,-21.79915,2.84001,39.95415,4,38.17879310344828,37,81753
3.66807,-21.79915,2.84605,39.95415,4,38.0746551724138,37,81754
3.66743,-21.79915,2.85211,39.95415,4,37.97017241379311,37,81755
3.66743,-21.79997,2.85815,39.95415,4,37.86603448275862,37,81756
3.66743,-21.79997,2.86421,40.16655,4,37.76155172413794,37,81757
3.66678,-21.79915,2.87028,40.16655,4,37.65689655172414,37,81758
3.66678,-21.79997,2.8763400000000003,40.15537,4,37.55241379310345,37,81759
3.66678,-21.79997,2.88242,40.16655,4,37.44758620689655,37,81760
3.66614,-21.79915,2.88844,40.16655,4,37.34379310344828,37,81761
3.66614,-21.79915,2.89448,40.16655,4,37.23965517241379,37,81762
3.66614,-21.79915,2.90056,40.16655,4,37.134827586206896,37,81763
3.6655,-21.79915,2.90662,40.16655,4,37.030344827586205,37,81764
3.6655,-21.79915,2.91266,40.16655,4,36.92620689655173,37,81765
3.6655,-21.79997,2.91872,40.16655,4,36.82172413793104,37,81766
3.66485,-21.79915,2.92477,40.37895,4,36.717413793103454,37,81767
3.66485,-21.79997,2.93082,40.16655,4,36.613103448275865,37,81768
3.66485,-21.79997,2.9369,40.36777,4,36.50827586206896,37,81769
3.66421,-21.79997,2.94295,40.36777,4,36.40396551724138,37,81770
3.66421,-21.79915,2.94899,40.36777,4,36.2998275862069,37,81771
3.66357,-21.79915,2.95505,40.36777,4,36.19534482758621,37,81772
3.66357,-21.79997,2.96111,40.37895,4,36.09086206896552,37,81773
3.66357,-21.79997,2.96718,40.37895,4,35.98620689655173,37,81774
3.66292,-21.79997,2.97322,40.37895,4,35.88206896551724,37,81775
3.66292,-21.79997,2.9793,40.37895,4,35.777241379310354,37,81776
3.66292,-21.79915,2.98533,40.37895,4,35.67327586206897,37,81777
3.66228,-21.79997,2.9914,40.58018,4,35.56862068965518,37,81778
3.66228,-21.79997,2.99745,40.58018,4,35.46431034482758,37,81779
3.66228,-21.79997,3.00351,40.59136,4,35.3598275862069,37,81780
3.66163,-21.79915,3.00957,40.58018,4,35.25534482758621,37,81781
3.66163,-21.79997,3.01559,40.58018,4,35.15155172413794,37,81782
3.66099,-21.79997,3.02167,40.59136,4,35.04672413793104,37,81783
3.66099,-21.79915,3.02772,40.58018,4,34.942413793103455,37,81784
3.66099,-21.79915,3.03379,40.58018,4,34.837758620689655,37,81785
3.66035,-21.79915,3.03983,40.59136,4,34.73362068965518,37,81786
3.66035,-21.79915,3.0459,40.75904,4,34.62896551724138,37,81787
3.66035,-21.79915,3.05195,40.58018,4,34.524655172413794,37,81788
3.6597,-21.79915,3.05802,40.79258,4,34.42,37,81789
3.6597,-21.79997,3.06406,40.79258,4,34.31586206896552,37,81790
3.65906,-21.79997,3.07009,40.7814,4,34.21189655172414,37,81791
3.65906,-21.79997,3.07615,40.79258,4,34.10741379310345,37,81792
3.65842,-21.79997,3.08223,40.79258,4,34.00258620689655,37,81793
3.65842,-21.79997,3.08829,40.79258,4,33.89810344827586,37,81794
3.65842,-21.79915,3.09431,40.79258,4,33.794310344827586,37,81795
3.65777,-21.79915,3.10038,41.00498,4,33.689655172413794,37,81796
3.65777,-21.79915,3.10644,41.00498,4,33.5851724137931,37,81797
3.65777,-21.79915,3.11248,40.9938,4,33.48103448275862,37,81798
3.65713,-21.79997,3.11855,41.00498,4,33.37637931034483,37,81799
3.65713,-21.79997,3.12463,40.9938,4,33.271551724137936,37,81800
3.65713,-21.79915,3.13066,40.9938,4,33.16758620689655,37,81801
3.65649,-21.79997,3.1367,41.00498,4,33.06344827586207,37,81802
3.65649,-21.79997,3.14277,41.00498,4,32.95879310344828,37,81803
3.65584,-21.79997,3.14882,41.00498,4,32.85448275862069,37,81804
3.65584,-21.79997,3.15489,41.00498,4,32.7498275862069,37,81805
3.65584,-21.79997,3.16096,41.21739,4,32.645172413793105,37,81806
3.65584,-21.79915,3.16699,41.20621,4,32.54120689655172,37,81807
3.6552,-21.79915,3.17306,41.21739,4,32.436551724137935,37,81808
3.6552,-21.79915,3.17913,41.20621,4,32.33189655172414,37,81809
3.65455,-21.79915,3.1851700000000003,41.20621,4,32.227758620689656,37,81810
3.65455,-21.79915,3.1912,41.20621,4,32.123793103448286,37,81811
3.65455,-21.79997,3.19726,41.20621,4,32.01931034482759,37,81812
3.65391,-21.79997,3.20332,41.21739,4,31.914827586206897,37,81813
3.65391,-21.79997,3.2093700000000003,41.21739,4,31.81051724137931,37,81814
3.65391,-21.79997,3.21544,41.41861,4,31.70586206896552,37,81815
3.65327,-21.79997,3.2215,41.42979,4,31.60137931034484,37,81816
3.65327,-21.79915,3.22753,41.41861,4,31.49741379310345,37,81817
3.65262,-21.79997,3.23359,41.41861,4,31.39293103448276,37,81818
3.65262,-21.79997,3.23966,41.41861,4,31.288275862068964,37,81819
3.65262,-21.79915,3.24572,41.41861,4,31.18379310344828,37,81820
3.65198,-21.79915,3.25177,41.42979,4,31.07948275862069,37,81821
3.65198,-21.79915,3.25783,41.41861,4,30.975000000000005,37,81822
3.65134,-21.79997,3.26388,41.41861,4,30.870689655172416,37,81823
3.65134,-21.79997,3.26994,41.63101,4,30.76620689655173,37,81824
3.65134,-21.79997,3.27601,41.63101,4,30.661551724137937,37,81825
3.65069,-21.79915,3.28206,41.63101,4,30.557241379310344,37,81826
3.65069,-21.79915,3.28811,41.63101,4,30.452931034482763,37,81827
3.65005,-21.79997,3.29417,41.63101,4,30.348448275862072,37,81828
3.65005,-21.79997,3.3002199999999995,41.64219,4,30.24413793103449,37,81829
3.65005,-21.79997,3.30625,41.63101,4,30.140172413793103,37,81830
3.64941,-21.79915,3.31232,41.63101,4,30.03551724137931,37,81831
3.64941,-21.79997,3.3184,41.84342,4,29.93068965517242,37,81832
3.64876,-21.79915,3.32444,41.84342,4,29.82655172413793,37,81833
3.64876,-21.79915,3.33048,41.84342,4,29.72241379310345,37,81834
3.64812,-21.79997,3.33653,41.84342,4,29.618103448275864,37,81835
3.64812,-21.79915,3.34261,41.84342,4,29.51327586206897,37,81836
3.64747,-21.79915,3.34867,41.84342,4,29.40879310344828,37,81837
3.64747,-21.79915,3.3547,41.84342,4,29.3048275862069,37,81838
3.646830000000001,-21.79997,3.36077,42.05582,4,29.20017241379311,37,81839
3.646830000000001,-21.79997,3.36681,42.05582,4,29.096034482758625,37,81840
3.646830000000001,-21.79997,3.37287,42.04464,4,28.99155172413794,37,81841
3.64619,-21.79915,3.37894,42.04464,4,28.886896551724146,37,81842
3.64619,-21.79915,3.38499,42.04464,4,28.78258620689655,37,81843
3.64554,-21.79915,3.39103,42.05582,4,28.678448275862067,37,81844
3.64554,-21.79915,3.39711,42.04464,4,28.573620689655176,37,81845
3.64554,-21.79915,3.40316,42.04464,4,28.469310344827583,37,81846
3.6449,-21.79997,3.4092,42.04464,4,28.365172413793108,37,81847
3.6449,-21.79997,3.41526,42.25704,4,28.260689655172417,37,81848
3.64426,-21.79997,3.42133,42.26822,4,28.156034482758617,37,81849
3.64426,-21.79915,3.4273800000000003,42.25704,4,28.051724137931032,37,81850
3.64361,-21.79915,3.43342,42.25704,4,27.94758620689656,37,81851
3.64361,-21.79915,3.43951,42.25704,4,27.84258620689656,37,81852
3.64297,-21.79997,3.44555,42.25704,4,27.73844827586208,37,81853
3.64297,-21.79997,3.4516,42.46945,4,27.634137931034488,37,81854
3.64297,-21.79997,3.45766,42.48063,4,27.5296551724138,37,81855
3.64233,-21.79915,3.4637,42.45827,4,27.42551724137932,37,81856
3.64233,-21.79915,3.46978,42.46945,4,27.320689655172416,37,81857
3.641680000000001,-21.79915,3.47582,42.46945,4,27.216551724137933,37,81858
3.641680000000001,-21.79997,3.48186,42.46945,4,27.11241379310345,37,81859
3.64104,-21.79915,3.48795,42.46945,4,27.00741379310345,37,81860
3.64104,-21.79997,3.494,42.46945,4,26.90310344827586,37,81861
3.64039,-21.79997,3.50005,42.67067,4,26.79879310344828,37,81862
3.64039,-21.79997,3.5061,42.67067,4,26.69448275862069,37,81863
3.63975,-21.79915,3.5121800000000003,42.68185,4,26.58965517241379,37,81864
3.63975,-21.79915,3.51821,42.68185,4,26.48568965517242,37,81865
3.63911,-21.79915,3.52427,42.68185,4,26.381206896551724,37,81866
3.63911,-21.79997,3.53031,42.67067,4,26.277068965517245,37,81867
3.63846,-21.79997,3.53636,42.68185,4,26.172758620689656,37,81868
3.63846,-21.79915,3.54242,42.68185,4,26.068275862068973,37,81869
3.63782,-21.79997,3.5485,42.89425,4,25.963448275862067,37,81870
3.63782,-21.79997,3.55456,42.89425,4,25.858965517241383,37,81871
3.63718,-21.79997,3.5605800000000003,42.88307,4,25.755172413793098,37,81872
3.63718,-21.79997,3.56664,42.88307,4,25.65068965517241,37,81873
3.636530000000001,-21.79915,3.5727,42.88307,4,25.54620689655172,37,81874
3.636530000000001,-21.79915,3.57879,42.88307,4,25.441206896551723,37,81875
3.63589,-21.79915,3.58483,42.88307,4,25.33706896551724,37,81876
3.63589,-21.79915,3.5908900000000004,43.09548,4,25.232586206896546,37,81877
3.63525,-21.79915,3.59694,43.09548,4,25.128275862068968,37,81878
3.63525,-21.79997,3.60298,43.09548,4,25.024137931034485,37,81879
3.6346,-21.79915,3.60904,43.09548,4,24.9196551724138,37,81880
3.6346,-21.79997,3.61512,43.09548,4,24.814827586206896,37,81881
3.63396,-21.79997,3.62117,43.09548,4,24.71051724137931,37,81882
3.63396,-21.79915,3.62722,43.2967,4,24.60620689655173,37,81883
3.63331,-21.79997,3.63325,43.30788,4,24.50224137931035,37,81884
3.63331,-21.79915,3.63932,43.30788,4,24.397586206896552,37,81885
3.63267,-21.79915,3.64539,43.30788,4,24.292931034482763,37,81886
3.63267,-21.79915,3.65143,43.30788,4,24.18879310344828,37,81887
3.63203,-21.79915,3.657480000000001,43.2967,4,24.08448275862068,37,81888
3.63203,-21.79915,3.66354,43.30788,4,23.980000000000008,37,81889
3.631380000000001,-21.79997,3.6696,43.52028,4,23.87551724137932,37,81890
3.631380000000001,-21.79915,3.67567,43.5091,4,23.77086206896552,37,81891
3.63074,-21.79997,3.68169,43.5091,4,23.66706896551724,37,81892
3.63074,-21.79997,3.68776,43.52028,4,23.56241379310345,37,81893
