Repository: uw-mad-dash/Battery-SoC-Estimation

## Data
The [LiPo 5450 mAh cell](https://maxamps.com/products/lipo-5450-1s-3-7v-battery) data can be found in <em>data</em> directory 👀. We collected 48 discharging-charging cycles for CRates 1, 2, 3, and 4. The measurements were recorded at 1 second rate. To understand data better, we provided a [Jupyter](https://jupyter.org/) notebook <em>data_visualization.ipynb</em> in <em>notebooks</em> directory. We used [Jupyter Dash](https://github.com/plotly/jupyter-dash) library which allows to create interactive plots. Names of the columns in the csv files containing data should be self-explanatory, except column 'AhStep [Ah]'. This column represents the cell capacity in Ah.

File: data/CRate4_Cycle38.csv (part 1 of 4)
Voltage [V],Current [A],AhStep [Ah],TempBottom [C],CRate [-],SOC [%],Cycle [-],Time [s]
4.01885,-21.79915,0.00543,32.20702,4,87.00137931034484,38,83516
4.0111300000000005,-21.79915,0.01149,32.195840000000004,4,86.89689655172414,38,83517
4.00598,-21.79915,0.01755,32.195840000000004,4,86.79241379310346,38,83518
4.001469999999999,-21.79915,0.0236,32.20702,4,86.68810344827587,38,83519
3.99697,-21.79915,0.02965,32.195840000000004,4,86.58379310344829,38,83520
3.99375,-21.79915,0.03571,32.195840000000004,4,86.4793103448276,38,83521
3.98989,-21.79915,0.0418,32.40825,4,86.37431034482759,38,83522
3.98667,-21.79997,0.04783,32.40825,4,86.27034482758621,38,83523
3.98345,-21.79915,0.0539,32.40825,4,86.16568965517243,38,83524
3.98088,-21.79997,0.05994,32.40825,4,86.06155172413794,38,83525
3.9783,-21.79997,0.06602,32.40825,4,85.95672413793105,38,83526
3.97573,-21.79915,0.07207,32.40825,4,85.85241379310345,38,83527
3.9738,-21.79915,0.0781299999999999,32.40825,4,85.74793103448278,38,83528
3.97122,-21.79915,0.08419,32.41943,4,85.64344827586207,38,83529
3.96929,-21.79915,0.09021,32.41943,4,85.5396551724138,38,83530
3.96736,-21.79915,0.09626,32.40825,4,85.43534482758622,38,83531
3.96479,-21.79915,0.10235,32.40825,4,85.3303448275862,38,83532
3.9635,-21.79915,0.1084,32.62065,4,85.22603448275864,38,83533
3.96157,-21.79997,0.1144599999999999,32.62065,4,85.12155172413794,38,83534
3.95964,-21.79915,0.1204799999999999,32.62065,4,85.01775862068966,38,83535
3.95771,-21.79997,0.12655,32.62065,4,84.91310344827588,38,83536
3.95578,-21.79997,0.13259,32.62065,4,84.80896551724138,38,83537
3.95449,-21.79997,0.1386599999999999,32.62065,4,84.7043103448276,38,83538
3.95256,-21.79997,0.14474,32.62065,4,84.59948275862071,38,83539
3.95127,-21.79997,0.15078,32.821870000000004,4,84.49534482758621,38,83540
3.949980000000001,-21.79915,0.15683,32.821870000000004,4,84.39103448275863,38,83541
3.94805,-21.79915,0.16288,32.821870000000004,4,84.28672413793103,38,83542
3.94676,-21.79915,0.16893,32.83305,4,84.18241379310346,38,83543
3.944830000000001,-21.79997,0.175,32.821870000000004,4,84.07775862068966,38,83544
3.94355,-21.79915,0.18107,32.821870000000004,4,83.97310344827586,38,83545
3.94226,-21.79997,0.1871,33.04546,4,83.86913793103449,38,83546
3.94097,-21.79915,0.19315,33.034279999999995,4,83.7648275862069,38,83547
3.93968,-21.79915,0.19921,33.034279999999995,4,83.66034482758623,38,83548
3.9384,-21.79915,0.20529,33.034279999999995,4,83.55551724137932,38,83549
3.93647,-21.79997,0.21134,33.04546,4,83.45120689655174,38,83550
3.93518,-21.79915,0.21738,33.24668,4,83.34706896551725,38,83551
3.93389,-21.79915,0.22346,33.25786,4,83.24224137931034,38,83552
3.9326,-21.79997,0.22949,33.034279999999995,4,83.13827586206897,38,83553
3.93132,-21.79997,0.2355699999999999,33.24668,4,83.03344827586209,38,83554
3.93003,-21.79997,0.2416199999999999,33.24668,4,82.92913793103449,38,83555
3.92874,-21.79997,0.24768,33.24668,4,82.8246551724138,38,83556
3.92681,-21.79997,0.25373,33.45908,4,82.72034482758622,38,83557
3.92552,-21.79915,0.25979,33.45908,4,82.61586206896554,38,83558
3.92424,-21.79997,0.26584,33.45908,4,82.51155172413795,38,83559
3.92295,-21.79997,0.27188,33.45908,4,82.40741379310346,38,83560
3.92166,-21.79915,0.27796,33.45908,4,82.30258620689656,38,83561
3.91973,-21.79997,0.28401,33.45908,4,82.19827586206897,38,83562
3.91844,-21.79997,0.29004,33.45908,4,82.09431034482759,38,83563
3.91651,-21.79997,0.29612,33.45908,4,81.9894827586207,38,83564
3.91523,-21.79997,0.30216,33.45908,4,81.88534482758622,38,83565
3.91394,-21.79997,0.30824,33.66031,4,81.78051724137933,38,83566
3.91265,-21.79997,0.31427,33.66031,4,81.67655172413795,38,83567
3.91136,-21.79997,0.32031,33.671490000000006,4,81.57241379310345,38,83568
3.91008,-21.79997,0.32639,33.66031,4,81.46758620689657,38,83569
3.90879,-21.79997,0.33243,33.671490000000006,4,81.36344827586208,38,83570
3.9075,-21.79997,0.33848,33.66031,4,81.25913793103449,38,83571
3.90557,-21.79997,0.34455,33.671490000000006,4,81.1544827586207,38,83572
3.90428,-21.79997,0.35062,33.671490000000006,4,81.0498275862069,38,83573
3.903,-21.79997,0.35668,33.66031,4,80.94534482758623,38,83574
3.90171,-21.79915,0.36273,33.66031,4,80.84103448275863,38,83575
3.90042,-21.79997,0.36877,33.87271,4,80.73689655172414,38,83576
3.89914,-21.79997,0.37482,33.87271,4,80.63258620689658,38,83577
3.89785,-21.79915,0.38089,33.88389,4,80.52793103448278,38,83578
3.89656,-21.79915,0.38695,33.87271,4,80.42344827586209,38,83579
3.89527,-21.79915,0.393,33.88389,4,80.31913793103449,38,83580
3.89399,-21.79915,0.39903,33.88389,4,80.21517241379311,38,83581
3.89334,-21.79915,0.4051,33.87271,4,80.11051724137931,38,83582
3.89206,-21.79915,0.41118,33.88389,4,80.00568965517243,38,83583
3.89077,-21.79997,0.41723,33.88389,4,79.90137931034484,38,83584
3.88948,-21.79915,0.42328,33.88389,4,79.79706896551725,38,83585
3.88819,-21.79997,0.42932,34.08511,4,79.69293103448277,38,83586
3.88755,-21.79997,0.43537,33.87271,4,79.58862068965519,38,83587
3.88626,-21.79915,0.44145,33.87271,4,79.48379310344829,38,83588
3.88498,-21.79915,0.44751,34.09629,4,79.3793103448276,38,83589
3.88369,-21.79997,0.45357,33.88389,4,79.27482758620691,38,83590
3.88304,-21.79997,0.45962,34.08511,4,79.17051724137932,38,83591
3.88176,-21.79997,0.46568,33.87271,4,79.06603448275862,38,83592
3.88111,-21.79915,0.4717,34.08511,4,78.96224137931034,38,83593
3.87983,-21.79915,0.47776,33.87271,4,78.85775862068967,38,83594
3.87918,-21.79915,0.48385,34.08511,4,78.75275862068966,38,83595
3.8779,-21.79915,0.4898699999999999,34.08511,4,78.6489655172414,38,83596
3.87661,-21.79997,0.4959199999999999,34.08511,4,78.5446551724138,38,83597
3.87596,-21.79997,0.502,33.88389,4,78.43982758620692,38,83598
3.87468,-21.79997,0.50805,34.08511,4,78.33551724137932,38,83599
3.87403,-21.79997,0.5141100000000001,34.08511,4,78.23103448275863,38,83600
3.87275,-21.79915,0.52017,34.08511,4,78.12655172413794,38,83601
3.8721,-21.79915,0.5262,34.08511,4,78.02258620689655,38,83602
3.87146,-21.79915,0.53228,34.08511,4,77.91775862068965,38,83603
3.87017,-21.79915,0.53832,34.08511,4,77.81362068965518,38,83604
3.86953,-21.79997,0.5443899999999999,34.08511,4,77.7089655172414,38,83605
3.86888,-21.79997,0.55045,34.09629,4,77.6044827586207,38,83606
3.8676,-21.79997,0.5565100000000001,34.08511,4,77.5,38,83607
3.86695,-21.79997,0.5625399999999999,34.08511,4,77.39603448275862,38,83608
3.86567,-21.79915,0.5686,34.08511,4,77.29155172413795,38,83609
3.86502,-21.79915,0.57467,34.08511,4,77.18689655172415,38,83610
3.86438,-21.79915,0.58072,34.09629,4,77.08258620689655,38,83611
3.86309,-21.79997,0.5867600000000001,34.09629,4,76.97844827586208,38,83612
3.86245,-21.79997,0.59283,34.08511,4,76.87379310344828,38,83613
3.8618,-21.79997,0.5988899999999999,33.88389,4,76.7693103448276,38,83614
3.86116,-21.79997,0.60492,34.08511,4,76.66534482758622,38,83615
3.86052,-21.79997,0.61098,34.08511,4,76.56086206896553,38,83616
3.85923,-21.79915,0.61705,34.08511,4,76.45620689655173,38,83617
3.85859,-21.79915,0.62312,34.08511,4,76.35155172413795,38,83618
3.85794,-21.79915,0.6291800000000001,34.09629,4,76.24706896551726,38,83619
3.8573,-21.79915,0.63521,34.08511,4,76.14310344827588,38,83620
3.85601,-21.79915,0.64126,34.08511,4,76.03879310344828,38,83621
3.85537,-21.79915,0.6473300000000001,34.08511,4,75.93413793103448,38,83622
3.85472,-21.79915,0.65337,34.09629,4,75.83000000000001,38,83623
3.85408,-21.79997,0.65945,34.08511,4,75.72517241379312,38,83624
3.85279,-21.79997,0.6655,34.08511,4,75.62086206896554,38,83625
3.85215,-21.79997,0.6715399999999999,34.08511,4,75.51672413793104,38,83626
3.85151,-21.79915,0.67761,34.09629,4,75.41206896551724,38,83627
3.85086,-21.79915,0.68367,34.08511,4,75.30758620689656,38,83628
3.85022,-21.79915,0.68971,34.08511,4,75.20344827586209,38,83629
3.84958,-21.79915,0.69577,34.08511,4,75.09896551724138,38,83630
3.84893,-21.79915,0.70181,34.08511,4,74.99482758620691,38,83631
3.84829,-21.79915,0.7078899999999999,34.09629,4,74.89,38,83632
3.847,-21.79997,0.71392,34.08511,4,74.78603448275864,38,83633
3.84636,-21.79997,0.72,34.08511,4,74.68120689655174,38,83634
3.84571,-21.79915,0.7260300000000001,34.08511,4,74.57724137931035,38,83635
3.84507,-21.79997,0.73212,34.08511,4,74.47224137931035,38,83636
3.84378,-21.79915,0.73816,34.09629,4,74.36810344827587,38,83637
3.84314,-21.79915,0.7442,34.09629,4,74.26396551724137,38,83638
3.8425,-21.79915,0.75029,34.08511,4,74.1589655172414,38,83639
3.84185,-21.79915,0.75631,34.08511,4,74.05517241379312,38,83640
3.84121,-21.79915,0.76239,34.09629,4,73.95034482758622,38,83641
3.84056,-21.79997,0.76844,34.08511,4,73.84603448275863,38,83642
3.839280000000001,-21.79997,0.77447,34.08511,4,73.74206896551725,38,83643
3.83863,-21.79997,0.7805300000000001,34.08511,4,73.63758620689657,38,83644
3.83799,-21.79997,0.78662,34.09629,4,73.53258620689655,38,83645
3.83735,-21.79997,0.79265,34.08511,4,73.42862068965518,38,83646
3.8367,-21.79997,0.7987,34.08511,4,73.3243103448276,38,83647
3.83606,-21.79997,0.80477,34.08511,4,73.2196551724138,38,83648
3.83542,-21.79997,0.81082,34.08511,4,73.11534482758623,38,83649
3.834130000000001,-21.79997,0.81687,34.09629,4,73.01103448275863,38,83650
3.83348,-21.79997,0.82295,34.08511,4,72.90620689655174,38,83651
3.83284,-21.79915,0.82899,34.09629,4,72.80206896551725,38,83652
3.8322,-21.79915,0.83504,34.09629,4,72.69775862068965,38,83653
3.83155,-21.79997,0.8411,34.08511,4,72.59327586206898,38,83654
3.83091,-21.79915,0.84716,34.08511,4,72.48879310344829,38,83655
3.83027,-21.79997,0.85321,34.09629,4,72.3844827586207,38,83656
3.82962,-21.79915,0.8592700000000001,34.08511,4,72.28,38,83657
3.82834,-21.79915,0.86531,34.09629,4,72.17586206896553,38,83658
3.82769,-21.79997,0.8713799999999999,34.09629,4,72.07120689655173,38,83659
3.82705,-21.79997,0.87741,34.08511,4,71.96724137931035,38,83660
3.8264,-21.79915,0.8835,34.08511,4,71.86224137931035,38,83661
3.82576,-21.79915,0.88954,34.09629,4,71.75810344827586,38,83662
3.82512,-21.79915,0.89559,34.08511,4,71.65379310344828,38,83663
3.82447,-21.79997,0.90167,34.08511,4,71.54896551724138,38,83664
3.823830000000001,-21.79997,0.90771,34.08511,4,71.44482758620691,38,83665
3.82254,-21.79997,0.91376,34.09629,4,71.34051724137932,38,83666
3.8219,-21.79997,0.91983,34.09629,4,71.23586206896552,38,83667
3.8219,-21.79915,0.92589,34.08511,4,71.13137931034484,38,83668
3.82061,-21.79997,0.93192,34.29752,4,71.02741379310346,38,83669
3.82061,-21.79997,0.938,34.09629,4,70.92258620689657,38,83670
3.81932,-21.79997,0.94402,34.29752,4,70.81879310344829,38,83671
3.81868,-21.79997,0.95009,34.29752,4,70.71413793103449,38,83672
3.81804,-21.79915,0.95613,34.29752,4,70.61000000000001,38,83673
3.81739,-21.79915,0.96221,34.3087,4,70.50517241379312,38,83674
3.81675,-21.79915,0.96827,34.29752,4,70.40068965517243,38,83675
3.81611,-21.79915,0.9743,34.29752,4,70.29672413793104,38,83676
3.81546,-21.79997,0.98039,34.29752,4,70.19172413793105,38,83677
3.81482,-21.79915,0.98643,34.29752,4,70.08758620689655,38,83678
3.81418,-21.79915,0.99249,34.29752,4,69.98310344827587,38,83679
3.81353,-21.79915,0.99853,34.29752,4,69.8789655172414,38,83680
3.81225,-21.79915,1.0046,34.29752,4,69.7743103448276,38,83681
3.8116,-21.79915,1.01066,34.3087,4,69.66982758620692,38,83682
3.81096,-21.79997,1.01669,34.50992,4,69.56586206896553,38,83683
3.81031,-21.79915,1.0227700000000002,34.50992,4,69.46103448275862,38,83684
3.80967,-21.79997,1.02884,34.50992,4,69.35637931034483,38,83685
3.80903,-21.79915,1.03488,34.50992,4,69.25224137931035,38,83686
3.80838,-21.79997,1.04095,34.50992,4,69.14758620689658,38,83687
3.80774,-21.79997,1.0469700000000002,34.498740000000005,4,69.0437931034483,38,83688
3.8071,-21.79997,1.05303,34.498740000000005,4,68.9393103448276,38,83689
3.8071,-21.79915,1.0591,34.498740000000005,4,68.8346551724138,38,83690
3.80581,-21.79915,1.06516,34.50992,4,68.73017241379311,38,83691
3.80517,-21.79915,1.07122,34.50992,4,68.62568965517241,38,83692
3.80452,-21.79915,1.0772700000000002,34.50992,4,68.52137931034483,38,83693
3.80388,-21.79915,1.08332,34.72232,4,68.41706896551726,38,83694
3.80323,-21.79997,1.08936,34.72232,4,68.31293103448277,38,83695
3.80259,-21.79997,1.09542,34.72232,4,68.20844827586208,38,83696
3.80195,-21.79915,1.1014700000000002,34.71114,4,68.10413793103449,38,83697
3.8013,-21.79915,1.10755,34.72232,4,67.9993103448276,38,83698
3.80066,-21.79997,1.1136,34.72232,4,67.89500000000001,38,83699
3.80002,-21.79915,1.11963,34.72232,4,67.79103448275863,38,83700
3.79937,-21.79997,1.12571,34.72232,4,67.68620689655174,38,83701
3.79873,-21.79997,1.13175,34.72232,4,67.58206896551724,38,83702
3.79809,-21.79915,1.13782,34.72232,4,67.47741379310345,38,83703
3.79744,-21.79997,1.1438700000000002,34.72232,4,67.37310344827586,38,83704
3.7968,-21.79915,1.14992,34.72232,4,67.26879310344829,38,83705
3.79615,-21.79915,1.1559700000000002,34.93473,4,67.1644827586207,38,83706
3.79551,-21.79915,1.16202,34.93473,4,67.06017241379311,38,83707
3.79487,-21.79915,1.16808,34.92355,4,66.95568965517243,38,83708
3.79422,-21.79997,1.17415,34.93473,4,66.85103448275864,38,83709
3.79358,-21.79915,1.1802,34.93473,4,66.74672413793104,38,83710
3.79294,-21.79915,1.18626,34.92355,4,66.64224137931035,38,83711
3.79229,-21.79997,1.19229,34.93473,4,66.53827586206897,38,83712
3.79165,-21.79997,1.19838,34.92355,4,66.43327586206897,38,83713
3.79101,-21.79915,1.20442,35.13595,4,66.3291379310345,38,83714
3.79036,-21.79997,1.21046,34.93473,4,66.22500000000001,38,83715
3.78972,-21.79997,1.21652,35.13595,4,66.12051724137932,38,83716
3.78907,-21.79997,1.22258,35.13595,4,66.01603448275864,38,83717
3.78843,-21.79997,1.22866,35.13595,4,65.91120689655172,38,83718
3.78779,-21.79997,1.23469,35.13595,4,65.80724137931036,38,83719
3.78714,-21.79997,1.2407700000000002,35.13595,4,65.70241379310345,38,83720
3.7865,-21.79915,1.24679,35.14713,4,65.59862068965518,38,83721
3.78586,-21.79915,1.25286,35.14713,4,65.49396551724138,38,83722
3.78521,-21.79997,1.2589,35.13595,4,65.3898275862069,38,83723
3.78457,-21.79915,1.26496,35.13595,4,65.28534482758621,38,83724
3.78393,-21.79997,1.27105,35.13595,4,65.18034482758621,38,83725
3.78328,-21.79915,1.27707,35.34835,4,65.07655172413794,38,83726
3.78264,-21.79997,1.28314,35.34835,4,64.97189655172414,38,83727
3.78199,-21.79997,1.28919,35.34835,4,64.86758620689655,38,83728
3.78135,-21.79915,1.29527,35.34835,4,64.76275862068967,38,83729
3.78071,-21.79915,1.3013,35.34835,4,64.65879310344828,38,83730
3.78006,-21.79997,1.30735,35.33717,4,64.5544827586207,38,83731
3.77942,-21.79997,1.31341,35.34835,4,64.45,38,83732
3.77878,-21.79915,1.31948,35.34835,4,64.34534482758622,38,83733
3.77813,-21.79997,1.32553,35.34835,4,64.24103448275864,38,83734
3.77749,-21.79915,1.33158,35.560759999999995,4,64.13672413793104,38,83735
3.77685,-21.79915,1.33765,35.560759999999995,4,64.03206896551725,38,83736
3.77685,-21.79997,1.34371,35.560759999999995,4,63.92758620689657,38,83737
3.7762,-21.79915,1.34977,35.560759999999995,4,63.82310344827586,38,83738
3.77556,-21.79997,1.35582,35.560759999999995,4,63.71879310344828,38,83739
3.77491,-21.79997,1.36187,35.560759999999995,4,63.6144827586207,38,83740
3.77427,-21.79997,1.36793,35.560759999999995,4,63.510000000000005,38,83741
3.77363,-21.79997,1.37398,35.560759999999995,4,63.40568965517242,38,83742
3.77298,-21.79915,1.38003,35.560759999999995,4,63.30137931034482,38,83743
3.77234,-21.79915,1.3861,35.77316,4,63.19672413793104,38,83744
3.7717,-21.79915,1.39213,35.77316,4,63.09275862068967,38,83745
3.77105,-21.79997,1.39819,35.72844,4,62.98827586206897,38,83746
3.77041,-21.79915,1.40427,35.77316,4,62.88344827586209,38,83747
3.76977,-21.79915,1.4103,35.76198,4,62.77948275862069,38,83748
3.76912,-21.79915,1.41636,35.76198,4,62.67500000000001,38,83749
3.76848,-21.79997,1.42241,35.77316,4,62.57068965517242,38,83750
3.767830000000001,-21.79915,1.42849,35.76198,4,62.46586206896552,38,83751
3.76719,-21.79915,1.43451,35.77316,4,62.36206896551724,38,83752
3.76655,-21.79997,1.44059,35.76198,4,62.25724137931034,38,83753
3.76655,-21.79915,1.44663,35.9632,4,62.15310344827587,38,83754
3.7659,-21.79997,1.45271,35.9632,4,62.04827586206898,38,83755
3.76526,-21.79997,1.45877,35.9632,4,61.94379310344828,38,83756
3.76462,-21.79915,1.4648,35.97438,4,61.839827586206894,38,83757
3.76397,-21.79915,1.47086,35.97438,4,61.73534482758622,38,83758
3.76333,-21.79915,1.47692,35.97438,4,61.63086206896553,38,83759
3.76269,-21.79997,1.48299,35.97438,4,61.52620689655173,38,83760
3.76204,-21.79997,1.48904,35.97438,4,61.42189655172415,38,83761
3.7614,-21.79915,1.49508,35.97438,4,61.31775862068967,38,83762
3.76075,-21.79915,1.50114,35.97438,4,61.21327586206896,38,83763
3.76011,-21.79997,1.50721,35.97438,4,61.10862068965518,38,83764
3.75947,-21.79915,1.51327,35.9632,4,61.0041379310345,38,83765
3.75947,-21.79915,1.51931,35.97438,4,60.900000000000006,38,83766
3.75882,-21.79997,1.52536,36.18679,4,60.79568965517242,38,83767
3.75818,-21.79997,1.53141,36.18679,4,60.69137931034484,38,83768
3.75754,-21.79997,1.53745,36.17561,4,60.58724137931036,38,83769
3.75689,-21.79997,1.5435299999999998,36.18679,4,60.48241379310346,38,83770
3.75625,-21.79997,1.54958,36.17561,4,60.37810344827587,38,83771
3.75561,-21.79915,1.55564,36.17561,4,60.27362068965519,38,83772
3.75561,-21.79915,1.56169,36.17561,4,60.1693103448276,38,83773
3.75496,-21.79915,1.5677299999999998,36.17561,4,60.06517241379312,38,83774
3.75432,-21.79915,1.5738,36.17561,4,59.960517241379314,38,83775
3.75367,-21.79997,1.57987,36.38801,4,59.85586206896552,38,83776
3.75303,-21.79997,1.58592,36.39919,4,59.75155172413795,38,83777
3.75239,-21.79997,1.59197,36.38801,4,59.64724137931036,38,83778
3.75174,-21.79997,1.5980299999999998,36.38801,4,59.54275862068967,38,83779
3.7511,-21.79915,1.60406,36.39919,4,59.43879310344829,38,83780
3.75046,-21.79997,1.61014,36.39919,4,59.33396551724138,38,83781
3.74981,-21.79997,1.6162,36.38801,4,59.22948275862069,38,83782
3.74981,-21.79997,1.62225,36.38801,4,59.12517241379312,38,83783
3.74917,-21.79915,1.62831,36.38801,4,59.020689655172426,38,83784
3.74853,-21.79915,1.63435,36.58923,4,58.91655172413793,38,83785
3.74788,-21.79915,1.64041,36.61159,4,58.81206896551725,38,83786
3.74788,-21.79915,1.64648,36.38801,4,58.70741379310347,38,83787
3.74659,-21.79997,1.65254,36.60041,4,58.60293103448277,38,83788
3.74659,-21.79997,1.6585599999999998,36.60041,4,58.4991379310345,38,83789
3.74595,-21.79997,1.66462,36.60041,4,58.3946551724138,38,83790
3.74531,-21.79997,1.6706900000000002,36.60041,4,58.29,38,83791
3.74466,-21.79997,1.6767599999999998,36.60041,4,58.18534482758622,38,83792
3.74402,-21.79997,1.6827900000000002,36.60041,4,58.08137931034484,38,83793
3.74338,-21.79997,1.6888599999999998,36.60041,4,57.97672413793104,38,83794
3.74338,-21.79915,1.6949,36.60041,4,57.87258620689656,38,83795
3.74273,-21.79915,1.7009900000000002,36.80164,4,57.76758620689656,38,83796
3.74209,-21.79915,1.70702,36.60041,4,57.66362068965518,38,83797
3.74145,-21.79915,1.7130900000000002,36.61159,4,57.55896551724139,38,83798
3.7408,-21.79915,1.71914,36.81282,4,57.4546551724138,38,83799
3.74016,-21.79997,1.72518,36.80164,4,57.35051724137932,38,83800
3.73951,-21.79915,1.7312599999999998,36.81282,4,57.24568965517242,38,83801
3.73951,-21.79997,1.73728,36.81282,4,57.14189655172414,38,83802
3.73887,-21.79997,1.7433599999999998,36.81282,4,57.03706896551725,38,83803
3.73823,-21.79997,1.74942,36.81282,4,56.932586206896566,38,83804
3.73823,-21.79997,1.7554900000000002,36.81282,4,56.827931034482766,38,83805
3.73758,-21.79915,1.76151,36.81282,4,56.72413793103448,38,83806
3.73694,-21.79915,1.7676,36.81282,4,56.619137931034494,38,83807
3.7363,-21.79915,1.7736299999999998,37.01404,4,56.51517241379312,38,83808
3.73565,-21.79915,1.7797,37.02522,4,56.41051724137932,38,83809
3.73565,-21.79915,1.7857299999999998,37.01404,4,56.30655172413794,38,83810
3.73501,-21.79997,1.79182,37.01404,4,56.20155172413793,38,83811
3.73437,-21.79915,1.7978599999999998,37.01404,4,56.09741379310345,38,83812
3.73372,-21.79915,1.8039,37.01404,4,55.99327586206897,38,83813
3.73308,-21.79997,1.80998,37.01404,4,55.88844827586208,38,83814
3.73308,-21.79997,1.81602,37.02522,4,55.7843103448276,38,83815
3.73243,-21.79915,1.82206,37.01404,4,55.68017241379312,38,83816
3.73179,-21.79915,1.82811,37.01404,4,55.575862068965534,38,83817
3.73115,-21.79997,1.83418,37.01404,4,55.471206896551735,38,83818
3.7305,-21.79997,1.84024,37.02522,4,55.36672413793104,38,83819
3.7305,-21.79997,1.84629,37.01404,4,55.262413793103455,38,83820
3.72986,-21.79915,1.85235,37.22644,4,55.15793103448277,38,83821
3.72922,-21.79915,1.85841,37.22644,4,55.05344827586208,38,83822
3.72857,-21.79997,1.86446,37.23762,4,54.94913793103449,38,83823
3.72857,-21.79997,1.87053,37.22644,4,54.84448275862069,38,83824
3.72793,-21.79915,1.87658,37.22644,4,54.74017241379311,38,83825
3.72729,-21.79997,1.88264,37.23762,4,54.63568965517241,38,83826
3.72729,-21.79997,1.88867,37.22644,4,54.53172413793104,38,83827
3.72664,-21.79997,1.89476,37.22644,4,54.426724137931046,38,83828
3.726,-21.79997,1.90081,37.23762,4,54.32241379310346,38,83829
3.72535,-21.79997,1.90688,37.23762,4,54.21775862068966,38,83830
3.72535,-21.79997,1.9129,37.23762,4,54.11396551724139,38,83831
3.72471,-21.79997,1.91897,37.23762,4,54.0093103448276,38,83832
3.72407,-21.79915,1.92501,37.43885,4,53.9051724137931,38,83833
3.72342,-21.79915,1.93106,37.43885,4,53.80086206896552,38,83834
3.72342,-21.79915,1.93712,37.43885,4,53.69637931034483,38,83835
3.72278,-21.79915,1.94319,37.43885,4,53.591724137931045,38,83836
3.72214,-21.79915,1.94924,37.43885,4,53.48741379310346,38,83837
3.72149,-21.79997,1.95531,37.43885,4,53.382758620689664,38,83838
3.72149,-21.79997,1.96134,37.43885,4,53.27879310344829,38,83839
3.72085,-21.79997,1.96739,37.43885,4,53.1744827586207,38,83840
3.72021,-21.79997,1.97346,37.43885,4,53.0698275862069,38,83841
3.71956,-21.79915,1.97951,37.43885,4,52.96551724137931,38,83842
3.71956,-21.79915,1.98557,37.43885,4,52.86103448275863,38,83843
3.71892,-21.79915,1.99164,37.43885,4,52.75637931034483,38,83844
3.71827,-21.79997,1.99769,37.43885,4,52.65206896551725,38,83845
3.71827,-21.79997,2.00375,37.43885,4,52.54758620689656,38,83846
3.71763,-21.79997,2.00978,37.65125,4,52.44362068965518,38,83847
3.71699,-21.79997,2.01583,37.65125,4,52.3393103448276,38,83848
3.71699,-21.79915,2.02192,37.65125,4,52.23431034482759,38,83849
3.71634,-21.79915,2.0279700000000003,37.65125,4,52.13,38,83850
3.7157,-21.79915,2.03402,37.65125,4,52.02568965517242,38,83851
3.71506,-21.79915,2.04009,37.65125,4,51.92103448275862,38,83852
3.71506,-21.79997,2.04612,37.66243,4,51.81706896551725,38,83853
3.71441,-21.79997,2.0521700000000003,37.65125,4,51.71275862068966,38,83854
3.71441,-21.79997,2.05824,37.86365,4,51.60810344827587,38,83855
3.71377,-21.79997,2.06431,37.66243,4,51.50344827586208,38,83856
3.713130000000001,-21.79915,2.07036,37.85247,4,51.399137931034495,38,83857
3.71248,-21.79915,2.07642,37.86365,4,51.2946551724138,38,83858
3.71248,-21.79915,2.08245,37.86365,4,51.19068965517241,38,83859
3.71184,-21.79915,2.08852,37.86365,4,51.08603448275863,38,83860
3.71119,-21.79915,2.09458,37.85247,4,50.98155172413794,38,83861
3.71119,-21.79997,2.10061,37.86365,4,50.87758620689656,38,83862
3.71055,-21.79997,2.10669,37.86365,4,50.77275862068967,38,83863
3.70991,-21.79915,2.11273,37.86365,4,50.66862068965518,38,83864
3.70926,-21.79915,2.11881,37.86365,4,50.56379310344828,38,83865
3.70926,-21.79915,2.12485,37.97544,4,50.45965517241381,38,83866
3.70862,-21.79915,2.1309,37.85247,4,50.355344827586215,38,83867
3.707980000000001,-21.79997,2.13696,38.07606,4,50.250862068965525,38,83868
3.707980000000001,-21.79997,2.143,38.06488,4,50.146724137931045,38,83869
3.70733,-21.79997,2.14907,38.07606,4,50.042068965517245,38,83870
3.70733,-21.79915,2.15512,38.08723,4,49.93775862068966,38,83871
3.70669,-21.79915,2.16119,38.07606,4,49.83310344827587,38,83872
3.70605,-21.79915,2.16723,38.07606,4,49.72896551724139,38,83873
3.70605,-21.79997,2.17329,38.07606,4,49.62448275862069,38,83874
3.7054,-21.79915,2.17936,38.07606,4,49.5198275862069,38,83875
3.70476,-21.79915,2.18539,38.07606,4,49.41586206896552,38,83876
3.70476,-21.79997,2.19144,38.07606,4,49.31155172413794,38,83877
3.70411,-21.79997,2.19753,38.08723,4,49.20655172413794,38,83878
3.70411,-21.79997,2.20357,38.17667,4,49.10241379310346,38,83879
3.70347,-21.79915,2.20962,38.28846,4,48.99810344827587,38,83880
3.702830000000001,-21.79915,2.21569,38.28846,4,48.89344827586208,38,83881
3.702830000000001,-21.79915,2.22175,38.07606,4,48.78896551724138,38,83882
3.70218,-21.79915,2.22779,38.28846,4,48.6848275862069,38,83883
3.70154,-21.79915,2.23383,38.27728,4,48.58068965517242,38,83884
3.70154,-21.79997,2.23991,38.28846,4,48.475862068965526,38,83885
3.7009,-21.79997,2.24594,38.28846,4,48.37189655172414,38,83886
3.70025,-21.79997,2.25202,38.28846,4,48.26706896551725,38,83887
3.70025,-21.79997,2.25806,38.28846,4,48.16293103448277,38,83888
3.69961,-21.79915,2.26412,38.28846,4,48.05844827586208,38,83889
3.69897,-21.79915,2.2702,38.28846,4,47.95362068965518,38,83890
3.69897,-21.79915,2.27622,38.29964,4,47.84982758620691,38,83891
3.69832,-21.79915,2.28228,38.37789,4,47.74534482758621,38,83892
3.69832,-21.79915,2.28835,38.28846,4,47.64068965517242,38,83893
3.69768,-21.79915,2.29441,38.48968,4,47.53620689655173,38,83894
3.69703,-21.79915,2.30049,38.48968,4,47.43137931034484,38,83895
3.69703,-21.79915,2.30651,38.48968,4,47.32758620689656,38,83896
3.69639,-21.79915,2.31257,38.48968,4,47.22310344827587,38,83897
3.69639,-21.79915,2.31862,38.48968,4,47.11879310344828,38,83898
3.69575,-21.79915,2.3247,38.48968,4,47.01396551724139,38,83899
3.6951,-21.79915,2.33072,38.48968,4,46.91017241379311,38,83900
3.6951,-21.79915,2.3368,38.48968,4,46.80534482758621,38,83901
3.69446,-21.79997,2.3428400000000003,38.69091,4,46.70120689655173,38,83902
3.69446,-21.79997,2.3489,38.69091,4,46.59672413793104,38,83903
3.69382,-21.79997,2.35497,38.69091,4,46.492068965517255,38,83904
3.69382,-21.79997,2.361,38.702090000000005,4,46.38810344827587,38,83905
3.69317,-21.79997,2.36705,38.48968,4,46.28379310344828,38,83906
3.69317,-21.79915,2.37313,38.702090000000005,4,46.17896551724139,38,83907
3.69253,-21.79997,2.37916,38.702090000000005,4,46.075,38,83908
3.69189,-21.79997,2.38524,38.702090000000005,4,45.97017241379311,38,83909
3.69189,-21.79997,2.39129,38.702090000000005,4,45.86586206896553,38,83910
3.69124,-21.79915,2.39734,38.702090000000005,4,45.76155172413794,38,83911
3.69124,-21.79915,2.40341,38.702090000000005,4,45.65689655172415,38,83912
3.6906,-21.79915,2.40947,38.702090000000005,4,45.55241379310346,38,83913
3.68995,-21.79915,2.4155,38.702090000000005,4,45.44844827586207,38,83914
3.68995,-21.79915,2.42157,38.702090000000005,4,45.34379310344829,38,83915
3.68931,-21.79915,2.42763,38.702090000000005,4,45.2393103448276,38,83916
3.68931,-21.79915,2.43368,38.702090000000005,4,45.13500000000001,38,83917
3.68867,-21.79915,2.43972,38.92567,4,45.030862068965526,38,83918
3.68802,-21.79915,2.44577,38.91449,4,44.92655172413794,38,83919
3.68802,-21.79997,2.45184,38.92567,4,44.821896551724144,38,83920
3.68738,-21.79915,2.4578900000000004,38.91449,4,44.71758620689656,38,83921
3.68738,-21.79997,2.46394,38.91449,4,44.613275862068974,38,83922
3.68674,-21.79997,2.46999,38.91449,4,44.508965517241386,38,83923
3.68674,-21.79997,2.47608,38.91449,4,44.40396551724138,38,83924
3.68609,-21.79915,2.48213,38.91449,4,44.2996551724138,38,83925
3.68609,-21.79915,2.4881900000000003,38.91449,4,44.1951724137931,38,83926
3.68545,-21.79915,2.49422,39.12689,4,44.09120689655173,38,83927
3.68545,-21.79915,2.50029,38.91449,4,43.98655172413793,38,83928
3.68481,-21.79915,2.50634,39.12689,4,43.88224137931036,38,83929
3.68481,-21.79915,2.51238,39.12689,4,43.77810344827588,38,83930
3.68416,-21.79997,2.51843,39.12689,4,43.67379310344828,38,83931
3.68416,-21.79997,2.5245,39.11571,4,43.56913793103449,38,83932
3.68352,-21.79997,2.53058,39.12689,4,43.4643103448276,38,83933
3.68352,-21.79997,2.53661,39.12689,4,43.36034482758622,38,83934
3.68287,-21.79915,2.54266,39.12689,4,43.25603448275862,38,83935
3.68287,-21.79997,2.54874,39.12689,4,43.15120689655173,38,83936
3.68223,-21.79915,2.5548,39.12689,4,43.04672413793104,38,83937
3.68223,-21.79915,2.56083,39.12689,4,42.94275862068966,38,83938
3.68159,-21.79915,2.56691,39.13807,4,42.83793103448277,38,83939
3.68159,-21.79915,2.57297,39.12689,4,42.73344827586208,38,83940
3.68094,-21.79997,2.57901,39.31694,4,42.6293103448276,38,83941
3.68094,-21.79915,2.58507,39.32812,4,42.5248275862069,38,83942
3.6803,-21.79997,2.59112,39.31694,4,42.42051724137932,38,83943
3.67966,-21.79997,2.59716,39.32812,4,42.31637931034484,38,83944
3.67966,-21.79997,2.60325,39.32812,4,42.21137931034483,38,83945
3.67901,-21.79997,2.60928,39.3393,4,42.107413793103454,38,83946
3.67901,-21.79997,2.61532,39.32812,4,42.003275862068975,38,83947
3.67837,-21.79915,2.62141,39.32812,4,41.89827586206898,38,83948
3.67837,-21.79997,2.62744,39.32812,4,41.79431034482759,38,83949
3.67773,-21.79915,2.63351,39.32812,4,41.68965517241381,38,83950
3.67773,-21.79915,2.63956,39.32812,4,41.58534482758622,38,83951
3.67708,-21.79997,2.6456,39.3393,4,41.48120689655173,38,83952
3.67708,-21.79997,2.65166,39.54052,4,41.37672413793104,38,83953
3.67708,-21.79915,2.65774,39.3393,4,41.27189655172415,38,83954
3.67644,-21.79997,2.66377,39.54052,4,41.16793103448276,38,83955
3.67644,-21.79997,2.66984,39.54052,4,41.06327586206897,38,83956
3.67579,-21.79915,2.67588,39.529340000000005,4,40.95913793103449,38,83957
3.67579,-21.79915,2.68193,39.529340000000005,4,40.85482758620691,38,83958
3.67515,-21.79915,2.688,39.54052,4,40.75017241379311,38,83959
3.67515,-21.79997,2.69405,39.54052,4,40.64586206896553,38,83960
3.67451,-21.79997,2.70013,39.529340000000005,4,40.54103448275863,38,83961
3.67451,-21.79997,2.70615,39.54052,4,40.43724137931035,38,83962
3.67386,-21.79997,2.71222,39.529340000000005,4,40.332586206896565,38,83963
3.67386,-21.79997,2.71829,39.54052,4,40.227931034482765,38,83964
3.67386,-21.79997,2.72433,39.54052,4,40.12379310344828,38,83965
3.67322,-21.79915,2.73038,39.74174,4,40.019482758620704,38,83966
3.67322,-21.79915,2.73644,39.75292,4,39.915000000000006,38,83967
3.67258,-21.79997,2.74251,39.75292,4,39.81034482758622,38,83968
3.67258,-21.79997,2.74857,39.75292,4,39.70586206896552,38,83969
3.67193,-21.79997,2.75461,39.74174,4,39.60172413793104,38,83970
3.67193,-21.79997,2.76068,39.74174,4,39.49706896551725,38,83971
3.67129,-21.79997,2.76673,39.74174,4,39.39275862068966,38,83972
3.67129,-21.79915,2.77279,39.74174,4,39.28827586206897,38,83973
3.67129,-21.79915,2.77884,39.74174,4,39.18396551724138,38,83974
3.67065,-21.79915,2.7848900000000003,39.74174,4,39.079655172413794,38,83975
3.67065,-21.79915,2.79096,39.75292,4,38.97500000000001,38,83976
3.67,-21.79997,2.79701,39.96533,4,38.87068965517242,38,83977
3.67,-21.79997,2.80305,39.95415,4,38.76655172413794,38,83978
3.66936,-21.79997,2.8091,39.95415,4,38.66224137931035,38,83979
3.66936,-21.79997,2.81518,39.95415,4,38.55741379310346,38,83980
3.66871,-21.79915,2.8212200000000003,39.95415,4,38.45327586206896,38,83981
3.66871,-21.79915,2.82729,39.95415,4,38.34862068965518,38,83982
3.66871,-21.79915,2.83334,39.95415,4,38.24431034482759,38,83983
3.66807,-21.79915,2.83937,39.96533,4,38.14034482758621,38,83984
3.66807,-21.79997,2.84543,39.95415,4,38.03586206896553,38,83985
3.66743,-21.79997,2.85153,39.95415,4,37.93068965517242,38,83986
3.66743,-21.79997,2.85757,39.95415,4,37.826551724137936,38,83987
3.66743,-21.79997,2.86361,40.16655,4,37.722413793103456,38,83988
3.66743,-21.79997,2.86967,40.15537,4,37.617931034482766,38,83989
3.66678,-21.79915,2.87571,40.16655,4,37.51379310344828,38,83990
3.66678,-21.79915,2.88178,40.15537,4,37.40913793103449,38,83991
3.66614,-21.79915,2.88783,40.15537,4,37.304827586206905,38,83992
3.66614,-21.79915,2.89388,40.16655,4,37.20051724137932,38,83993
3.66614,-21.79915,2.89995,40.16655,4,37.09586206896552,38,83994
3.66614,-21.79997,2.90598,40.15537,4,36.99189655172415,38,83995
3.6655,-21.79915,2.91205,40.16655,4,36.88724137931035,38,83996
3.6655,-21.79915,2.91813,40.16655,4,36.78241379310345,38,83997
3.66485,-21.79915,2.92417,40.36777,4,36.67827586206897,38,83998
3.66485,-21.79915,2.93024,40.36777,4,36.57362068965518,38,83999
3.66485,-21.79915,2.93627,40.36777,4,36.4696551724138,38,84000
3.66421,-21.79915,2.94233,40.36777,4,36.36517241379311,38,84001
3.66421,-21.79915,2.94838,40.36777,4,36.26086206896553,38,84002
3.66357,-21.79997,2.95443,40.36777,4,36.15655172413794,38,84003
3.66357,-21.79915,2.96048,40.36777,4,36.05224137931035,38,84004
3.66357,-21.79915,2.96654,40.36777,4,35.94775862068966,38,84005
3.66292,-21.79997,2.97262,40.36777,4,35.84293103448277,38,84006
3.66292,-21.79997,2.97866,40.36777,4,35.73879310344828,38,84007
3.66292,-21.79997,2.98471,40.36777,4,35.63448275862069,38,84008
3.66228,-21.79997,2.99078,40.58018,4,35.529827586206906,38,84009
3.66228,-21.79915,2.99683,40.58018,4,35.42551724137932,38,84010
3.66228,-21.79997,3.00287,40.58018,4,35.32137931034483,38,84011
3.66163,-21.79915,3.00895,40.58018,4,35.216551724137936,38,84012
3.66163,-21.79915,3.01499,40.58018,4,35.11241379310346,38,84013
3.66099,-21.79915,3.02103,40.58018,4,35.00827586206897,38,84014
3.66099,-21.79915,3.0271,40.58018,4,34.903620689655185,38,84015
3.66099,-21.79915,3.03315,40.58018,4,34.7993103448276,38,84016
3.66035,-21.79915,3.0392200000000003,40.58018,4,34.6946551724138,38,84017
3.66035,-21.79997,3.04529,40.79258,4,34.59000000000001,38,84018
3.66035,-21.79997,3.05132,40.58018,4,34.486034482758626,38,84019
3.6597,-21.79997,3.0573900000000003,40.58018,4,34.381379310344826,38,84020
3.6597,-21.79915,3.06343,40.79258,4,34.277241379310354,38,84021
3.65906,-21.79915,3.06948,40.79258,4,34.172931034482765,38,84022
3.65906,-21.79915,3.07556,40.79258,4,34.06810344827587,38,84023
3.65906,-21.79915,3.08161,40.79258,4,33.96379310344828,38,84024
3.65842,-21.79915,3.08766,40.79258,4,33.85948275862069,38,84025
3.65842,-21.79997,3.0937,40.79258,4,33.755344827586214,38,84026
3.65777,-21.79997,3.09976,40.79258,4,33.65086206896553,38,84027
3.65777,-21.79997,3.10582,40.79258,4,33.54637931034484,38,84028
3.65713,-21.79997,3.11187,40.79258,4,33.442068965517244,38,84029
3.65713,-21.79997,3.11793,41.00498,4,33.33758620689656,38,84030
3.65713,-21.79915,3.12398,41.00498,4,33.23327586206897,38,84031
3.65713,-21.79915,3.13006,41.00498,4,33.128448275862084,38,84032
3.65649,-21.79915,3.1361,40.9938,4,33.0243103448276,38,84033
3.65649,-21.79997,3.14217,41.00498,4,32.9196551724138,38,84034
3.65649,-21.79997,3.14822,41.00498,4,32.815344827586216,38,84035
3.65584,-21.79997,3.15426,41.00498,4,32.71120689655174,38,84036
3.65584,-21.79997,3.16033,41.20621,4,32.60655172413794,38,84037
3.6552,-21.79915,3.1664,41.20621,4,32.50189655172415,38,84038
3.6552,-21.79915,3.17246,41.20621,4,32.39741379310345,38,84039
3.6552,-21.79915,3.17848,41.20621,4,32.293620689655185,38,84040
3.65455,-21.79915,3.18454,41.20621,4,32.18913793103449,38,84041
3.65455,-21.79997,3.19061,41.20621,4,32.084482758620695,38,84042
3.65455,-21.79997,3.19668,41.21739,4,31.979827586206905,38,84043
3.65391,-21.79997,3.2027,41.20621,4,31.876034482758627,38,84044
3.65391,-21.79915,3.20875,41.41861,4,31.77172413793104,38,84045
3.65327,-21.79915,3.21481,41.41861,4,31.667241379310354,38,84046
3.65327,-21.79915,3.22086,41.41861,4,31.56293103448277,38,84047
3.65327,-21.79915,3.22696,41.41861,4,31.457758620689663,38,84048
3.65262,-21.79997,3.23297,41.41861,4,31.35413793103449,38,84049
3.65262,-21.79997,3.23907,41.41861,4,31.24896551724139,38,84050
3.65262,-21.79997,3.24511,41.41861,4,31.144827586206905,38,84051
3.65198,-21.79915,3.25115,41.42979,4,31.04068965517242,38,84052
3.65198,-21.79915,3.25723,41.41861,4,30.935862068965527,38,84053
3.65134,-21.79915,3.26328,41.54158,4,30.83155172413793,38,84054
3.65134,-21.79915,3.26934,41.41861,4,30.727068965517244,38,84055
3.65134,-21.79915,3.27538,41.61983,4,30.622931034482765,38,84056
3.65069,-21.79915,3.2814300000000003,41.61983,4,30.518620689655176,38,84057
3.65069,-21.79997,3.28747,41.61983,4,30.4144827586207,38,84058
3.65005,-21.79997,3.29356,41.61983,4,30.3094827586207,38,84059
3.65005,-21.79997,3.29959,41.61983,4,30.20551724137932,38,84060
3.64941,-21.79915,3.30565,41.63101,4,30.101034482758628,38,84061
3.64941,-21.79915,3.31171,41.61983,4,29.99655172413793,38,84062
3.64941,-21.79915,3.31776,41.832240000000006,4,29.89224137931036,38,84063
3.64876,-21.79915,3.32382,41.832240000000006,4,29.78775862068966,38,84064
3.64876,-21.79915,3.32986,41.84342,4,29.68362068965517,38,84065
3.64812,-21.79997,3.33595,41.84342,4,29.57862068965518,38,84066
3.64812,-21.79915,3.342,41.84342,4,29.47431034482759,38,84067
3.64747,-21.79997,3.34806,41.84342,4,29.369827586206902,38,84068
3.64747,-21.79997,3.35409,41.832240000000006,4,29.265862068965525,38,84069
3.646830000000001,-21.79915,3.36018,42.03346,4,29.16086206896552,38,84070
3.646830000000001,-21.79997,3.36622,41.832240000000006,4,29.05672413793104,38,84071
3.64619,-21.79915,3.37227,42.04464,4,28.95241379310346,38,84072
3.64619,-21.79915,3.37831,42.04464,4,28.848275862068974,38,84073
3.64619,-21.79915,3.38438,42.04464,4,28.743620689655177,38,84074
3.64554,-21.79915,3.3904300000000003,42.05582,4,28.63931034482759,38,84075
3.64554,-21.79915,3.3964800000000004,42.04464,4,28.535,38,84076
3.64554,-21.79915,3.40256,42.04464,4,28.43017241379312,38,84077
3.6449,-21.79997,3.40861,42.04464,4,28.325862068965527,38,84078
3.6449,-21.79915,3.41466,42.25704,4,28.22155172413794,38,84079
3.64426,-21.79997,3.42072,42.25704,4,28.117068965517245,38,84080
3.64426,-21.79915,3.42675,42.25704,4,28.013103448275867,38,84081
3.64361,-21.79997,3.4328,42.26822,4,27.90879310344829,38,84082
3.64361,-21.79997,3.43887,42.25704,4,27.80413793103449,38,84083
3.64297,-21.79997,3.44492,42.25704,4,27.6998275862069,38,84084
3.64297,-21.79997,3.45097,42.46945,4,27.595517241379323,38,84085
3.64297,-21.79915,3.45704,42.45827,4,27.490862068965523,38,84086
3.64233,-21.79915,3.46309,42.25704,4,27.386551724137945,38,84087
3.64233,-21.79915,3.46916,42.46945,4,27.281896551724145,38,84088
3.641680000000001,-21.79997,3.47522,42.46945,4,27.17741379310345,38,84089
3.641680000000001,-21.79997,3.48127,42.46945,4,27.07310344827588,38,84090
3.64104,-21.79997,3.4873300000000005,42.46945,4,26.968620689655168,38,84091
3.64104,-21.79997,3.49336,42.46945,4,26.8646551724138,38,84092
3.64039,-21.79915,3.4994300000000003,42.48063,4,26.760000000000005,38,84093
3.64039,-21.79915,3.50549,42.67067,4,26.65551724137932,38,84094
3.63975,-21.79915,3.51154,42.68185,4,26.55120689655173,38,84095
3.63975,-21.79997,3.51759,42.67067,4,26.446896551724144,38,84096
3.63911,-21.79997,3.5236400000000003,42.68185,4,26.342586206896552,38,84097
3.63911,-21.79997,3.52972,42.67067,4,26.23775862068966,38,84098
3.63846,-21.79997,3.5357800000000004,42.67067,4,26.133275862068967,38,84099
3.63846,-21.79915,3.54184,42.67067,4,26.028793103448283,38,84100
3.63782,-21.79915,3.54788,42.88307,4,25.9246551724138,38,84101
3.63782,-21.79915,3.55392,42.88307,4,25.82051724137932,38,84102
3.63718,-21.79915,3.55997,42.88307,4,25.716206896551736,38,84103
3.636530000000001,-21.79915,3.56606,42.88307,4,25.61120689655174,38,84104
3.636530000000001,-21.79915,3.5721,42.88307,4,25.50706896551725,38,84105
3.636530000000001,-21.79915,3.57815,42.88307,4,25.402758620689664,38,84106
3.63589,-21.79997,3.58419,42.88307,4,25.298620689655177,38,84107
3.63589,-21.79915,3.59026,43.0843,4,25.19396551724139,38,84108
3.63525,-21.79997,3.5963,43.03958,4,25.089827586206905,38,84109
3.63525,-21.79997,3.60237,43.09548,4,24.985172413793112,38,84110
3.6346,-21.79997,3.60842,43.0843,4,24.880862068965524,38,84111
3.6346,-21.79997,3.6145,43.0843,4,24.776034482758625,38,84112
3.63396,-21.79997,3.62054,43.0843,4,24.671896551724146,38,84113
3.63396,-21.79997,3.62658,43.09548,4,24.56775862068966,38,84114
3.63331,-21.79915,3.63265,43.09548,4,24.46310344827588,38,84115
3.63331,-21.79997,3.63869,43.2967,4,24.358965517241387,38,84116
3.63267,-21.79997,3.64477,43.2967,4,24.254137931034496,38,84117
3.63267,-21.79997,3.65082,43.2967,4,24.149827586206904,38,84118
3.63203,-21.79915,3.65687,43.2967,4,24.045517241379315,38,84119
3.63203,-21.79915,3.66293,43.2967,4,23.94103448275863,38,84120
