Repository: uw-mad-dash/Battery-SoC-Estimation

## Data
The [LiPo 5450 mAh cell](https://maxamps.com/products/lipo-5450-1s-3-7v-battery) data can be found in <em>data</em> directory 👀. We collected 48 discharging-charging cycles for CRates 1, 2, 3, and 4. The measurements were recorded at 1 second rate. To understand data better, we provided a [Jupyter](https://jupyter.org/) notebook <em>data_visualization.ipynb</em> in <em>notebooks</em> directory. We used [Jupyter Dash](https://github.com/plotly/jupyter-dash) library which allows to create interactive plots. Names of the columns in the csv files containing data should be self-explanatory, except column 'AhStep [Ah]'. This column represents the cell capacity in Ah.

File: data/CRate4_Cycle39.csv (part 1 of 4)
Voltage [V],Current [A],AhStep [Ah],TempBottom [C],CRate [-],SOC [%],Cycle [-],Time [s]
4.01885,21.79915,0.00603,32.41943,4,86.935,39,85744
4.011769999999999,21.79915,0.01212,32.40825,4,86.83,39,85745
4.00598,21.79915,0.01815,32.40825,4,86.72603448275862,39,85746
4.0008300000000006,21.79997,0.02423,32.41943,4,86.62120689655173,39,85747
3.99697,21.79997,0.03025,32.40825,4,86.51741379310346,39,85748
3.99311,21.79997,0.03631,32.40825,4,86.41293103448275,39,85749
3.98924,21.79915,0.04237,32.41943,4,86.30844827586208,39,85750
3.98603,21.79915,0.04846,32.40825,4,86.20344827586206,39,85751
3.98345,21.79915,0.05449,32.41943,4,86.09948275862068,39,85752
3.98088,21.79915,0.06055,32.40825,4,85.99499999999999,39,85753
3.9783,21.79915,0.0666,32.41943,4,85.89068965517241,39,85754
3.97573,21.79997,0.07267,32.41943,4,85.78603448275862,39,85755
3.9738,21.79997,0.0787,32.41943,4,85.68206896551723,39,85756
3.97122,21.79997,0.08476,32.41943,4,85.57758620689656,39,85757
3.96929,21.79997,0.09083,32.62065,4,85.47293103448276,39,85758
3.96672,21.79915,0.09689,32.62065,4,85.36844827586206,39,85759
3.96479,21.79915,0.10294,32.62065,4,85.26413793103448,39,85760
3.96286,21.79915,0.10899,32.62065,4,85.15982758620689,39,85761
3.96157,21.79915,0.11507,32.62065,4,85.05499999999999,39,85762
3.95964,21.79915,0.12111,32.63183,4,84.95086206896552,39,85763
3.95706,21.79997,0.12716,32.62065,4,84.84655172413794,39,85764
3.95578,21.79997,0.1332,32.62065,4,84.74241379310345,39,85765
3.95384,21.79997,0.13925,32.83305,4,84.63810344827587,39,85766
3.95256,21.79997,0.14531,32.83305,4,84.53362068965517,39,85767
3.95127,21.79997,0.15139,32.83305,4,84.42879310344829,39,85768
3.94934,21.79915,0.15743,32.83305,4,84.3246551724138,39,85769
3.94805,21.79997,0.1635,32.83305,4,84.22,39,85770
3.94612,21.79915,0.16955,32.83305,4,84.11568965517242,39,85771
3.944830000000001,21.79915,0.17562,32.83305,4,84.01103448275862,39,85772
3.94355,21.79915,0.18164,33.04546,4,83.90724137931035,39,85773
3.94226,21.79997,0.1877,33.04546,4,83.80275862068964,39,85774
3.94097,21.79997,0.19375,33.034279999999995,4,83.69844827586208,39,85775
3.93904,21.79997,0.19983,33.04546,4,83.59362068965517,39,85776
3.93775,21.79997,0.20586,33.04546,4,83.48965517241379,39,85777
3.93647,21.79997,0.21195,33.25786,4,83.3846551724138,39,85778
3.93518,21.79997,0.2179699999999999,33.25786,4,83.28086206896552,39,85779
3.93389,21.79997,0.2240599999999999,33.25786,4,83.17586206896553,39,85780
3.93196,21.79997,0.23009,33.25786,4,83.07189655172414,39,85781
3.93067,21.79997,0.2361599999999999,33.24668,4,82.96724137931034,39,85782
3.92939,21.79915,0.24223,33.25786,4,82.86258620689655,39,85783
3.9281,21.79997,0.2482599999999999,33.25786,4,82.75862068965517,39,85784
3.92681,21.79997,0.25433,33.45908,4,82.65396551724137,39,85785
3.92552,21.79997,0.26039,33.45908,4,82.54948275862068,39,85786
3.92359,21.79997,0.26645,33.45908,4,82.44500000000001,39,85787
3.92295,21.79915,0.27248,33.45908,4,82.34103448275863,39,85788
3.92102,21.79997,0.27855,33.45908,4,82.23637931034483,39,85789
3.91973,21.79997,0.28459,33.45908,4,82.13224137931034,39,85790
3.91844,21.79915,0.29066,33.45908,4,82.02758620689656,39,85791
3.91651,21.79997,0.29669,33.671490000000006,4,81.92362068965517,39,85792
3.91523,21.79997,0.30275,33.45908,4,81.81913793103449,39,85793
3.91394,21.79997,0.30881,33.671490000000006,4,81.7146551724138,39,85794
3.91265,21.79997,0.31489,33.671490000000006,4,81.60982758620689,39,85795
3.91136,21.79997,0.32092,33.671490000000006,4,81.50586206896551,39,85796
3.91008,21.79997,0.32697,33.671490000000006,4,81.40155172413793,39,85797
3.90879,21.79915,0.3330599999999999,33.671490000000006,4,81.29655172413794,39,85798
3.9075,21.79997,0.3391099999999999,33.671490000000006,4,81.19224137931035,39,85799
3.90557,21.79997,0.34515,33.78328,4,81.08810344827586,39,85800
3.90428,21.79915,0.35123,33.66031,4,80.98327586206896,39,85801
3.903,21.79997,0.35727,33.88389,4,80.87913793103449,39,85802
3.90171,21.79997,0.3633099999999999,33.88389,4,80.77499999999999,39,85803
3.90042,21.79915,0.36938,33.88389,4,80.67034482758622,39,85804
3.89914,21.79915,0.37544,33.88389,4,80.56586206896552,39,85805
3.89785,21.79915,0.38149,33.88389,4,80.46155172413793,39,85806
3.89656,21.79915,0.38752,33.88389,4,80.35758620689654,39,85807
3.89527,21.79915,0.39359,33.88389,4,80.25293103448277,39,85808
3.89399,21.79915,0.39964,33.87271,4,80.14862068965517,39,85809
3.8927,21.79915,0.4057199999999999,33.87271,4,80.04379310344828,39,85810
3.89141,21.79997,0.41176,33.88389,4,79.9396551724138,39,85811
3.89077,21.79915,0.4178,33.87271,4,79.83551724137932,39,85812
3.88948,21.79997,0.42388,33.99568,4,79.73068965517243,39,85813
3.88819,21.79915,0.4299199999999999,33.88389,4,79.62655172413794,39,85814
3.88691,21.79997,0.4359699999999999,33.88389,4,79.52224137931034,39,85815
3.88562,21.79997,0.4420199999999999,33.88389,4,79.41793103448275,39,85816
3.88433,21.79997,0.44808,34.08511,4,79.31344827586207,39,85817
3.88369,21.79997,0.45415,34.08511,4,79.20879310344827,39,85818
3.8824,21.79997,0.46019,34.09629,4,79.1046551724138,39,85819
3.88176,21.79997,0.46624,34.08511,4,79.0003448275862,39,85820
3.88047,21.79997,0.4723,34.08511,4,78.89586206896551,39,85821
3.87983,21.79997,0.47839,33.88389,4,78.79086206896551,39,85822
3.87854,21.79915,0.48443,34.09629,4,78.68672413793104,39,85823
3.87725,21.79915,0.49051,34.08511,4,78.58189655172414,39,85824
3.87661,21.79915,0.4965199999999999,33.88389,4,78.47827586206897,39,85825
3.87532,21.79915,0.50258,34.09629,4,78.37379310344828,39,85826
3.87468,21.79997,0.50866,34.08511,4,78.26896551724138,39,85827
3.87339,21.79997,0.5147,34.08511,4,78.16482758620688,39,85828
3.87275,21.79997,0.52076,34.09629,4,78.0603448275862,39,85829
3.87146,21.79915,0.5268,34.08511,4,77.95620689655173,39,85830
3.87082,21.79915,0.53287,34.09629,4,77.85155172413793,39,85831
3.87017,21.79915,0.53892,34.08511,4,77.74724137931034,39,85832
3.86888,21.79997,0.54497,34.09629,4,77.64293103448276,39,85833
3.86824,21.79915,0.55103,34.08511,4,77.53844827586208,39,85834
3.8676,21.79915,0.5571,34.09629,4,77.43379310344828,39,85835
3.86631,21.79915,0.56316,34.08511,4,77.32931034482759,39,85836
3.86567,21.79915,0.5692,34.09629,4,77.2251724137931,39,85837
3.86502,21.79915,0.57525,34.09629,4,77.12086206896552,39,85838
3.86374,21.79915,0.58132,34.09629,4,77.01620689655174,39,85839
3.86309,21.79997,0.58737,34.08511,4,76.91189655172414,39,85840
3.86245,21.79915,0.59341,34.09629,4,76.80775862068965,39,85841
3.8618,21.79915,0.59949,34.09629,4,76.70293103448276,39,85842
3.86052,21.79997,0.60552,34.09629,4,76.59896551724137,39,85843
3.85987,21.79915,0.61159,34.08511,4,76.4943103448276,39,85844
3.85923,21.79915,0.61765,34.09629,4,76.38982758620689,39,85845
3.85859,21.79997,0.62369,34.09629,4,76.28568965517242,39,85846
3.85794,21.79997,0.6297699999999999,34.08511,4,76.18086206896552,39,85847
3.85666,21.79915,0.6358,34.08511,4,76.07689655172415,39,85848
3.85601,21.79915,0.6418699999999999,34.09629,4,75.97224137931035,39,85849
3.85537,21.79915,0.64794,34.08511,4,75.86758620689655,39,85850
3.85472,21.79915,0.6539699999999999,34.09629,4,75.76362068965517,39,85851
3.85344,21.79915,0.66004,34.09629,4,75.6589655172414,39,85852
3.85279,21.79997,0.6661100000000001,34.09629,4,75.5543103448276,39,85853
3.85215,21.79997,0.67213,34.08511,4,75.45051724137932,39,85854
3.85151,21.79997,0.6782100000000001,34.09629,4,75.34568965517242,39,85855
3.85086,21.79997,0.68425,34.09629,4,75.24155172413795,39,85856
3.84958,21.79997,0.6903,34.09629,4,75.13724137931035,39,85857
3.84893,21.79997,0.69635,34.09629,4,75.03293103448277,39,85858
3.84829,21.79997,0.7024199999999999,34.08511,4,74.92827586206897,39,85859
3.84764,21.79997,0.7084699999999999,34.09629,4,74.82396551724138,39,85860
3.847,21.79997,0.71454,34.08511,4,74.71931034482758,39,85861
3.84571,21.79997,0.72059,34.09629,4,74.61500000000001,39,85862
3.84571,21.79997,0.72665,34.08511,4,74.5105172413793,39,85863
3.844430000000001,21.79997,0.7327199999999999,34.08511,4,74.40586206896552,39,85864
3.84378,21.79915,0.73874,34.08511,4,74.30206896551725,39,85865
3.84314,21.79915,0.74479,34.09629,4,74.19775862068965,39,85866
3.8425,21.79915,0.75089,34.08511,4,74.09258620689654,39,85867
3.84185,21.79915,0.75692,34.08511,4,73.98862068965518,39,85868
3.84056,21.79915,0.76298,34.09629,4,73.88413793103449,39,85869
3.83992,21.79915,0.76904,34.09629,4,73.7796551724138,39,85870
3.839280000000001,21.79997,0.77507,34.08511,4,73.6756896551724,39,85871
3.83863,21.79915,0.78113,34.08511,4,73.57120689655171,39,85872
3.83799,21.79997,0.78718,34.09629,4,73.46689655172413,39,85873
3.83735,21.79997,0.7932600000000001,34.09629,4,73.36206896551724,39,85874
3.8367,21.79997,0.79932,34.09629,4,73.25758620689656,39,85875
3.83542,21.79997,0.80537,34.09629,4,73.15327586206897,39,85876
3.83477,21.79997,0.8114,34.09629,4,73.04931034482759,39,85877
3.834130000000001,21.79997,0.8174899999999999,34.09629,4,72.94431034482758,39,85878
3.83348,21.79997,0.82352,34.08511,4,72.84034482758621,39,85879
3.83284,21.79915,0.8295799999999999,34.09629,4,72.73586206896552,39,85880
3.8322,21.79997,0.8356399999999999,34.08511,4,72.63137931034483,39,85881
3.83155,21.79915,0.8416799999999999,34.08511,4,72.52724137931034,39,85882
3.83027,21.79915,0.84775,34.09629,4,72.42258620689654,39,85883
3.82962,21.79997,0.8538,34.08511,4,72.31827586206897,39,85884
3.828980000000001,21.79997,0.85985,34.08511,4,72.21396551724138,39,85885
3.82834,21.79997,0.86592,34.09629,4,72.10931034482759,39,85886
3.82769,21.79997,0.8719600000000001,34.09629,4,72.00517241379309,39,85887
3.82705,21.79915,0.8780100000000001,34.09629,4,71.90086206896552,39,85888
3.8264,21.79997,0.8840899999999999,34.09629,4,71.79603448275863,39,85889
3.82576,21.79997,0.89012,34.09629,4,71.69206896551724,39,85890
3.82447,21.79997,0.89618,34.09629,4,71.58758620689655,39,85891
3.823830000000001,21.79997,0.90225,34.09629,4,71.48293103448277,39,85892
3.82319,21.79915,0.90832,34.29752,4,71.37827586206897,39,85893
3.82254,21.79915,0.91437,34.08511,4,71.27396551724138,39,85894
3.8219,21.79915,0.92041,34.08511,4,71.1698275862069,39,85895
3.82126,21.79915,0.92646,34.08511,4,71.06551724137933,39,85896
3.82061,21.79915,0.93253,34.09629,4,70.96086206896553,39,85897
3.81997,21.79997,0.93857,34.09629,4,70.85672413793102,39,85898
3.81932,21.79997,0.94465,34.29752,4,70.75189655172414,39,85899
3.81868,21.79997,0.9507,34.29752,4,70.64758620689655,39,85900
3.81804,21.79997,0.95676,34.3087,4,70.54310344827586,39,85901
3.81739,21.79915,0.96281,34.29752,4,70.43879310344828,39,85902
3.81675,21.79915,0.96886,34.3087,4,70.33448275862068,39,85903
3.81611,21.79915,0.9749,34.29752,4,70.23034482758621,39,85904
3.81546,21.79915,0.98099,34.29752,4,70.1253448275862,39,85905
3.81418,21.79915,0.98702,34.29752,4,70.02137931034483,39,85906
3.81353,21.79997,0.9931,34.29752,4,69.91655172413793,39,85907
3.81289,21.79997,0.99915,34.50992,4,69.81224137931035,39,85908
3.81225,21.79915,1.00518,34.3087,4,69.70827586206897,39,85909
3.8116,21.79915,1.01125,34.3087,4,69.60362068965517,39,85910
3.81096,21.79997,1.0173,34.50992,4,69.49931034482759,39,85911
3.81031,21.79997,1.02335,34.50992,4,69.39500000000001,39,85912
3.80967,21.79997,1.0294,34.50992,4,69.29068965517241,39,85913
3.80903,21.79997,1.03548,34.5211,4,69.18586206896552,39,85914
3.80838,21.79915,1.04152,34.50992,4,69.08172413793103,39,85915
3.80774,21.79915,1.04758,34.50992,4,68.97724137931034,39,85916
3.8071,21.79915,1.0536299999999998,34.50992,4,68.87293103448276,39,85917
3.80645,21.79997,1.05969,34.50992,4,68.76844827586207,39,85918
3.80581,21.79997,1.06574,34.50992,4,68.66413793103449,39,85919
3.80517,21.79997,1.07179,34.5211,4,68.5598275862069,39,85920
3.80452,21.79997,1.07786,34.72232,4,68.4551724137931,39,85921
3.80388,21.79915,1.08392,34.72232,4,68.35068965517242,39,85922
3.80323,21.79915,1.08996,34.72232,4,68.24655172413792,39,85923
3.80259,21.79915,1.09602,34.72232,4,68.14206896551724,39,85924
3.80195,21.79915,1.10207,34.72232,4,68.03775862068966,39,85925
3.8013,21.79915,1.10816,34.72232,4,67.93275862068965,39,85926
3.80066,21.79997,1.11418,34.72232,4,67.82896551724137,39,85927
3.80002,21.79997,1.12026,34.72232,4,67.72413793103449,39,85928
3.79937,21.79997,1.12632,34.72232,4,67.6196551724138,39,85929
3.79873,21.79997,1.13237,34.72232,4,67.5153448275862,39,85930
3.79809,21.79915,1.13842,34.72232,4,67.41103448275862,39,85931
3.79744,21.79915,1.14445,34.93473,4,67.30706896551723,39,85932
3.7968,21.79915,1.1505299999999998,34.93473,4,67.20224137931035,39,85933
3.79615,21.79997,1.15658,34.92355,4,67.09793103448276,39,85934
3.79551,21.79915,1.16264,34.92355,4,66.99344827586208,39,85935
3.79487,21.79997,1.16868,34.93473,4,66.88931034482758,39,85936
3.79422,21.79997,1.1747299999999998,34.92355,4,66.78500000000001,39,85937
3.79358,21.79997,1.18081,34.93473,4,66.6801724137931,39,85938
3.79294,21.79915,1.18687,34.93473,4,66.57568965517241,39,85939
3.79229,21.79915,1.19292,35.13595,4,66.47137931034483,39,85940
3.79165,21.79915,1.19897,35.14713,4,66.36706896551723,39,85941
3.79101,21.79915,1.20501,35.14713,4,66.26293103448276,39,85942
3.79036,21.79915,1.21106,35.13595,4,66.15862068965518,39,85943
3.78972,21.79997,1.21712,35.13595,4,66.05413793103448,39,85944
3.78907,21.79997,1.2232,35.13595,4,65.94931034482758,39,85945
3.78843,21.79997,1.22925,35.13595,4,65.84500000000001,39,85946
3.78779,21.79915,1.2353,35.13595,4,65.74068965517242,39,85947
3.78714,21.79915,1.24135,35.13595,4,65.63637931034484,39,85948
3.7865,21.79915,1.2474299999999998,35.13595,4,65.53155172413794,39,85949
3.78586,21.79915,1.25348,35.13595,4,65.42724137931035,39,85950
3.78521,21.79997,1.2595299999999998,35.34835,4,65.32293103448276,39,85951
3.78457,21.79997,1.26558,35.35953,4,65.21862068965518,39,85952
3.78393,21.79997,1.27165,35.34835,4,65.11396551724138,39,85953
3.78328,21.79997,1.2777,35.34835,4,65.00965517241379,39,85954
3.78264,21.79915,1.28375,35.34835,4,64.9053448275862,39,85955
3.78135,21.79915,1.2898,35.34835,4,64.80103448275861,39,85956
3.78135,21.79915,1.29585,35.34835,4,64.69672413793104,39,85957
3.78071,21.79915,1.30191,35.34835,4,64.59224137931035,39,85958
3.78006,21.79915,1.30796,35.34835,4,64.48793103448276,39,85959
3.77942,21.79915,1.31402,35.34835,4,64.38344827586207,39,85960
3.77878,21.79997,1.32009,35.34835,4,64.2787931034483,39,85961
3.77813,21.79915,1.32612,35.34835,4,64.17482758620689,39,85962
3.77749,21.79997,1.33221,35.560759999999995,4,64.0698275862069,39,85963
3.77685,21.79997,1.33825,35.560759999999995,4,63.96568965517242,39,85964
3.7762,21.79997,1.3443,35.57193,4,63.86137931034483,39,85965
3.7762,21.79915,1.35035,35.560759999999995,4,63.757068965517256,39,85966
3.77491,21.79915,1.3564200000000002,35.57193,4,63.652413793103456,39,85967
3.77427,21.79915,1.36248,35.560759999999995,4,63.547931034482765,39,85968
3.77427,21.79915,1.36854,35.560759999999995,4,63.44344827586207,39,85969
3.77363,21.79915,1.37456,35.57193,4,63.3396551724138,39,85970
3.77234,21.79997,1.3806200000000002,35.560759999999995,4,63.23517241379309,39,85971
3.7717,21.79997,1.38668,35.76198,4,63.13068965517241,39,85972
3.77105,21.79997,1.39273,35.77316,4,63.02637931034483,39,85973
3.77041,21.79997,1.39881,35.77316,4,62.921551724137935,39,85974
3.77041,21.79915,1.40484,35.77316,4,62.81758620689655,39,85975
3.76977,21.79915,1.4109200000000002,35.77316,4,62.712758620689655,39,85976
3.76912,21.79915,1.41697,35.77316,4,62.60844827586208,39,85977
3.76848,21.79915,1.423,35.77316,4,62.504482758620696,39,85978
3.767830000000001,21.79997,1.42909,35.77316,4,62.3994827586207,39,85979
3.76719,21.79997,1.43511,35.77316,4,62.29568965517242,39,85980
3.76655,21.79997,1.44119,35.77316,4,62.19086206896552,39,85981
3.7659,21.79997,1.44724,35.97438,4,62.08655172413794,39,85982
3.7659,21.79915,1.4533,35.97438,4,61.98206896551725,39,85983
3.76526,21.79915,1.45934,35.97438,4,61.87793103448276,39,85984
3.76462,21.79915,1.4654200000000002,35.97438,4,61.77310344827586,39,85985
3.76397,21.79997,1.47148,35.97438,4,61.66862068965519,39,85986
3.76333,21.79997,1.47753,35.97438,4,61.5643103448276,39,85987
3.76269,21.79997,1.48357,35.97438,4,61.4601724137931,39,85988
3.76204,21.79997,1.4896200000000002,35.97438,4,61.35586206896552,39,85989
3.7614,21.79915,1.4957,35.97438,4,61.25103448275862,39,85990
3.76075,21.79915,1.50175,36.18679,4,61.14672413793103,39,85991
3.76011,21.79915,1.50778,36.18679,4,61.04275862068967,39,85992
3.75947,21.79997,1.51386,36.18679,4,60.93793103448276,39,85993
3.75882,21.79997,1.51991,36.17561,4,60.83362068965517,39,85994
3.75882,21.79997,1.52596,36.18679,4,60.72931034482758,39,85995
3.75818,21.79915,1.53201,36.18679,4,60.62499999999999,39,85996
3.75754,21.79915,1.53809,36.17561,4,60.52017241379311,39,85997
3.75689,21.79915,1.54413,36.18679,4,60.41603448275863,39,85998
3.75625,21.79915,1.55017,36.17561,4,60.31189655172413,39,85999
3.75561,21.79915,1.5562200000000002,36.18679,4,60.20758620689654,39,86000
3.75496,21.79915,1.5623,36.18679,4,60.10275862068967,39,86001
3.75496,21.79997,1.56835,36.39919,4,59.99844827586208,39,86002
3.75432,21.79997,1.57441,36.39919,4,59.89396551724138,39,86003
3.75367,21.79915,1.58047,36.39919,4,59.78948275862069,39,86004
3.75303,21.79915,1.5865200000000002,36.39919,4,59.685172413793104,39,86005
3.75239,21.79915,1.59258,36.39919,4,59.580689655172414,39,86006
3.75174,21.79997,1.59865,36.39919,4,59.47603448275863,39,86007
3.7511,21.79997,1.6047,36.39919,4,59.37172413793103,39,86008
3.75046,21.79997,1.61074,36.38801,4,59.26758620689655,39,86009
3.74981,21.79997,1.6168,36.39919,4,59.163103448275855,39,86010
3.74917,21.79915,1.62286,36.61159,4,59.05862068965517,39,86011
3.74917,21.79915,1.62891,36.60041,4,58.954310344827576,39,86012
3.74853,21.79915,1.63497,36.61159,4,58.8498275862069,39,86013
3.74788,21.79915,1.641,36.60041,4,58.74586206896552,39,86014
3.74724,21.79997,1.6470599999999995,36.61159,4,58.64137931034483,39,86015
3.74659,21.79997,1.65311,36.60041,4,58.53706896551724,39,86016
3.74595,21.79915,1.6591900000000002,36.60041,4,58.43224137931036,39,86017
3.74595,21.79915,1.66524,36.60041,4,58.327931034482766,39,86018
3.74531,21.79915,1.6713,36.60041,4,58.22344827586208,39,86019
3.74466,21.79997,1.67735,36.60041,4,58.11913793103449,39,86020
3.74402,21.79997,1.68342,36.61159,4,58.01448275862069,39,86021
3.74338,21.79997,1.68947,36.61159,4,57.91017241379311,39,86022
3.74338,21.79915,1.6955,36.61159,4,57.80620689655173,39,86023
3.74273,21.79915,1.70156,36.61159,4,57.70172413793104,39,86024
3.74209,21.79915,1.70763,36.81282,4,57.59706896551724,39,86025
3.74145,21.79997,1.7137,36.81282,4,57.492413793103445,39,86026
3.7408,21.79997,1.71972,36.81282,4,57.388620689655184,39,86027
3.74016,21.79997,1.72577,36.81282,4,57.2843103448276,39,86028
3.73951,21.79915,1.73185,36.81282,4,57.17948275862069,39,86029
3.73951,21.79915,1.7379,36.81282,4,57.07517241379311,39,86030
3.73887,21.79915,1.74396,36.81282,4,56.97068965517241,39,86031
3.73823,21.79997,1.75,36.81282,4,56.866551724137935,39,86032
3.73823,21.79997,1.75605,36.80164,4,56.762241379310346,39,86033
3.73758,21.79997,1.7621099999999998,36.824,4,56.657758620689656,39,86034
3.73694,21.79915,1.7681900000000002,37.02522,4,56.55293103448276,39,86035
3.7363,21.79915,1.77423,37.01404,4,56.448793103448274,39,86036
3.73565,21.79915,1.7802900000000002,37.01404,4,56.34431034482759,39,86037
3.73565,21.79915,1.78633,37.02522,4,56.240172413793104,39,86038
3.73501,21.79997,1.7924,37.01404,4,56.13551724137931,39,86039
3.73437,21.79997,1.79845,37.01404,4,56.03120689655172,39,86040
3.73372,21.79915,1.80449,37.01404,4,55.92706896551724,39,86041
3.73308,21.79915,1.81056,37.01404,4,55.82241379310346,39,86042
3.73243,21.79915,1.81662,37.01404,4,55.71793103448276,39,86043
3.73243,21.79915,1.82267,37.01404,4,55.61362068965517,39,86044
3.73179,21.79997,1.8287400000000005,37.01404,4,55.50896551724137,39,86045
3.73115,21.79997,1.83479,37.02522,4,55.40465517241379,39,86046
3.7305,21.79915,1.8408400000000005,37.01404,4,55.3003448275862,39,86047
3.72986,21.79915,1.84692,37.23762,4,55.195517241379314,39,86048
3.72986,21.79915,1.85296,37.23762,4,55.091379310344834,39,86049
3.72922,21.79997,1.859,37.22644,4,54.98724137931035,39,86050
3.72857,21.79997,1.86506,37.23762,4,54.882758620689664,39,86051
3.72793,21.79915,1.87111,37.23762,4,54.77844827586208,39,86052
3.72793,21.79915,1.87717,37.23762,4,54.67396551724138,39,86053
3.72729,21.79915,1.88321,37.22644,4,54.5698275862069,39,86054
3.72664,21.79915,1.88927,37.23762,4,54.46534482758621,39,86055
3.72664,21.79915,1.89534,37.22644,4,54.36068965517241,39,86056
3.726,21.79997,1.90138,37.23762,4,54.25655172413793,39,86057
3.72535,21.79997,1.90744,37.23762,4,54.152068965517245,39,86058
3.72471,21.79915,1.9135,37.23762,4,54.04758620689656,39,86059
3.72471,21.79915,1.91958,37.45003,4,53.94275862068966,39,86060
3.72407,21.79915,1.92563,37.43885,4,53.83844827586206,39,86061
3.72342,21.79997,1.93168,37.43885,4,53.73413793103449,39,86062
3.72342,21.79997,1.93773,37.43885,4,53.6298275862069,39,86063
3.72278,21.79997,1.94377,37.45003,4,53.52568965517242,39,86064
3.72214,21.79915,1.94984,37.43885,4,53.42103448275862,39,86065
3.72149,21.79915,1.95591,37.45003,4,53.31637931034482,39,86066
3.72149,21.79915,1.96195,37.45003,4,53.21224137931035,39,86067
3.72085,21.79915,1.96799,37.43885,4,53.10810344827586,39,86068
3.72021,21.79997,1.97407,37.45003,4,53.00327586206897,39,86069
3.71956,21.79997,1.9801,37.45003,4,52.89931034482758,39,86070
3.71892,21.79915,1.98616,37.43885,4,52.79482758620689,39,86071
3.71892,21.79915,1.99221,37.65125,4,52.69051724137932,39,86072
3.71827,21.79997,1.99829,37.65125,4,52.585689655172416,39,86073
3.71827,21.79997,2.00433,37.65125,4,52.48155172413794,39,86074
3.71763,21.79997,2.0104,37.65125,4,52.37689655172414,39,86075
3.71699,21.79915,2.01644,37.65125,4,52.27275862068966,39,86076
3.71699,21.79915,2.02251,37.65125,4,52.168103448275865,39,86077
3.71634,21.79915,2.02857,37.65125,4,52.06362068965517,39,86078
3.7157,21.79997,2.03461,37.65125,4,51.959482758620695,39,86079
3.71506,21.79997,2.04066,37.65125,4,51.85517241379311,39,86080
3.71506,21.79915,2.04674,37.85247,4,51.75034482758622,39,86081
3.71441,21.79915,2.05277,37.65125,4,51.64637931034483,39,86082
3.71441,21.79997,2.05885,37.86365,4,51.541551724137925,39,86083
3.71377,21.79997,2.06491,37.65125,4,51.43706896551725,39,86084
3.713130000000001,21.79915,2.07094,37.86365,4,51.33310344827587,39,86085
3.71248,21.79915,2.07701,37.86365,4,51.22844827586207,39,86086
3.71248,21.79915,2.08307,37.86365,4,51.12396551724138,39,86087
3.71184,21.79997,2.0891,37.86365,4,51.02,39,86088
3.71119,21.79997,2.09517,37.86365,4,50.91534482758621,39,86089
3.71119,21.79915,2.10124,37.86365,4,50.81068965517242,39,86090
3.71055,21.79915,2.1073,37.86365,4,50.70620689655173,39,86091
3.70991,21.79997,2.11333,37.86365,4,50.60224137931034,39,86092
3.70926,21.79997,2.11941,37.85247,4,50.49741379310345,39,86093
3.70926,21.79915,2.12546,37.86365,4,50.393103448275866,39,86094
3.70862,21.79915,2.13152,37.86365,4,50.28862068965517,39,86095
3.707980000000001,21.79915,2.13755,38.07606,4,50.18465517241379,39,86096
3.707980000000001,21.79997,2.14361,38.07606,4,50.08017241379311,39,86097
3.70733,21.79997,2.14965,38.07606,4,49.97603448275862,39,86098
3.70733,21.79915,2.15573,38.07606,4,49.871206896551726,39,86099
3.70669,21.79915,2.1617900000000003,38.07606,4,49.76672413793104,39,86100
3.70605,21.79915,2.16784,38.07606,4,49.66241379310345,39,86101
3.70605,21.79997,2.17387,38.08723,4,49.55844827586208,39,86102
3.7054,21.79997,2.17993,38.07606,4,49.45396551724138,39,86103
3.70476,21.79915,2.1859900000000003,38.07606,4,49.34948275862069,39,86104
3.70476,21.79915,2.19205,38.27728,4,49.245,39,86105
3.70411,21.79997,2.19812,38.07606,4,49.14034482758621,39,86106
3.70411,21.79997,2.20416,38.07606,4,49.03620689655173,39,86107
3.70347,21.79915,2.21023,38.28846,4,48.93155172413793,39,86108
3.702830000000001,21.79915,2.21628,38.28846,4,48.82724137931035,39,86109
3.702830000000001,21.79915,2.22234,38.28846,4,48.72275862068965,39,86110
3.70218,21.79997,2.2284,38.28846,4,48.61827586206896,39,86111
3.70154,21.79915,2.23444,38.27728,4,48.51413793103448,39,86112
3.70154,21.79915,2.24051,38.27728,4,48.40948275862069,39,86113
3.7009,21.79997,2.24656,38.28846,4,48.305172413793095,39,86114
3.70025,21.79997,2.2526,38.28846,4,48.201034482758615,39,86115
3.70025,21.79997,2.25866,38.28846,4,48.09655172413794,39,86116
3.69961,21.79997,2.26473,38.28846,4,47.99189655172414,39,86117
3.69897,21.79915,2.2707900000000003,38.28846,4,47.88741379310344,39,86118
3.69897,21.79915,2.27685,38.28846,4,47.782931034482765,39,86119
3.69832,21.79997,2.28287,38.48968,4,47.67913793103448,39,86120
3.69832,21.79997,2.28894,38.48968,4,47.57448275862068,39,86121
3.69768,21.79915,2.29501,38.50086,4,47.4698275862069,39,86122
3.69703,21.79915,2.30107,38.48968,4,47.365344827586206,39,86123
3.69703,21.79915,2.3071200000000003,38.29964,4,47.26103448275862,39,86124
3.69639,21.79997,2.31318,38.48968,4,47.15655172413793,39,86125
3.69639,21.79915,2.31921,38.48968,4,47.05258620689655,39,86126
3.69575,21.79915,2.3253,38.50086,4,46.94758620689655,39,86127
3.6951,21.79915,2.3313200000000003,38.48968,4,46.84379310344827,39,86128
3.6951,21.79997,2.33737,38.50086,4,46.73948275862069,39,86129
3.69446,21.79997,2.34345,38.69091,4,46.634655172413794,39,86130
3.69446,21.79915,2.3495,38.48968,4,46.530344827586205,39,86131
3.69382,21.79915,2.35556,38.702090000000005,4,46.42586206896552,39,86132
3.69382,21.79997,2.36159,38.69091,4,46.32189655172414,39,86133
3.69317,21.79997,2.36765,38.702090000000005,4,46.217413793103454,39,86134
3.69317,21.79997,2.37373,38.702090000000005,4,46.11258620689655,39,86135
3.69253,21.79915,2.37977,38.702090000000005,4,46.00844827586207,39,86136
3.69189,21.79915,2.38583,38.702090000000005,4,45.90396551724138,39,86137
3.69189,21.79915,2.39189,38.702090000000005,4,45.79948275862069,39,86138
3.69124,21.79997,2.39793,38.702090000000005,4,45.69534482758621,39,86139
3.69124,21.79997,2.40401,38.69091,4,45.59051724137932,39,86140
3.6906,21.79915,2.41005,38.91449,4,45.48637931034482,39,86141
3.68995,21.79915,2.4161200000000003,38.69091,4,45.38172413793102,39,86142
3.68995,21.79997,2.42217,38.702090000000005,4,45.27741379310345,39,86143
3.68931,21.79997,2.42822,38.91449,4,45.17310344827587,39,86144
3.68931,21.79915,2.4342900000000003,38.91449,4,45.06844827586207,39,86145
3.68867,21.79915,2.44034,38.91449,4,44.964137931034486,39,86146
3.68802,21.79915,2.44638,38.91449,4,44.86,39,86147
3.68802,21.79997,2.45244,38.91449,4,44.75551724137931,39,86148
3.68738,21.79997,2.4585,38.91449,4,44.65103448275863,39,86149
3.68738,21.79915,2.46456,38.91449,4,44.546551724137935,39,86150
3.68674,21.79915,2.4706,38.91449,4,44.44241379310344,39,86151
3.68674,21.79997,2.47666,38.91449,4,44.33793103448277,39,86152
3.68609,21.79997,2.48272,38.91449,4,44.23344827586207,39,86153
3.68609,21.79915,2.4887900000000003,39.12689,4,44.128793103448274,39,86154
3.68545,21.79915,2.49484,38.91449,4,44.02448275862069,39,86155
3.68545,21.79997,2.50089,38.91449,4,43.920172413793104,39,86156
3.68481,21.79997,2.50692,39.12689,4,43.816206896551726,39,86157
3.68481,21.79915,2.513,39.12689,4,43.71137931034483,39,86158
3.68416,21.79915,2.51903,39.12689,4,43.60741379310345,39,86159
3.68416,21.79997,2.52511,39.12689,4,43.50258620689655,39,86160
3.68352,21.79997,2.53115,39.11571,4,43.39844827586207,39,86161
3.68352,21.79915,2.53724,39.12689,4,43.29344827586207,39,86162
3.68287,21.79915,2.54328,39.12689,4,43.18931034482758,39,86163
3.68287,21.79997,2.5493200000000003,39.12689,4,43.0851724137931,39,86164
3.68223,21.79997,2.55538,39.32812,4,42.98068965517242,39,86165
3.68223,21.79915,2.56144,39.32812,4,42.87620689655172,39,86166
3.68159,21.79915,2.56748,39.32812,4,42.77206896551724,39,86167
3.68159,21.79997,2.57356,39.31694,4,42.66724137931035,39,86168
3.68094,21.79997,2.57959,39.32812,4,42.56327586206896,39,86169
3.68094,21.79915,2.58565,39.31694,4,42.45879310344828,39,86170
3.6803,21.79915,2.59171,39.32812,4,42.35431034482759,39,86171
3.67966,21.79997,2.5977900000000003,39.31694,4,42.24948275862069,39,86172
3.67966,21.79997,2.60383,39.32812,4,42.14534482758621,39,86173
3.67901,21.79915,2.60988,39.32812,4,42.04103448275862,39,86174
3.67901,21.79915,2.61594,39.32812,4,41.93655172413793,39,86175
3.67837,21.79997,2.6219900000000003,39.32812,4,41.83224137931034,39,86176
3.67837,21.79997,2.62806,39.529340000000005,4,41.72758620689655,39,86177
3.67773,21.79915,2.63412,39.54052,4,41.62310344827586,39,86178
3.67773,21.79915,2.64016,39.51816,4,41.51896551724138,39,86179
3.67708,21.79997,2.6462,39.54052,4,41.4148275862069,39,86180
3.67708,21.79997,2.65228,39.529340000000005,4,41.31,39,86181
3.67644,21.79915,2.65832,39.529340000000005,4,41.20586206896552,39,86182
3.67644,21.79915,2.66438,39.529340000000005,4,41.10137931034483,39,86183
3.67644,21.79915,2.67045,39.54052,4,40.99672413793103,39,86184
3.67579,21.79997,2.6765,39.529340000000005,4,40.89241379310345,39,86185
3.67579,21.79997,2.68255,39.529340000000005,4,40.78810344827586,39,86186
3.67515,21.79915,2.68859,39.529340000000005,4,40.683965517241376,39,86187
3.67515,21.79915,2.69466,39.529340000000005,4,40.57931034482759,39,86188
3.67451,21.79997,2.70072,39.58524,4,40.4748275862069,39,86189
3.67451,21.79997,2.70678,39.74174,4,40.3703448275862,39,86190
3.67386,21.79915,2.7128400000000004,39.529340000000005,4,40.26586206896551,39,86191
3.67386,21.79915,2.71889,39.74174,4,40.16155172413793,39,86192
3.67386,21.79997,2.72492,39.75292,4,40.05758620689655,39,86193
3.67322,21.79997,2.73101,39.74174,4,39.95258620689656,39,86194
3.67322,21.79997,2.73705,39.74174,4,39.84844827586207,39,86195
3.67258,21.79997,2.7431,39.74174,4,39.74413793103448,39,86196
3.67258,21.79915,2.74915,39.74174,4,39.63982758620689,39,86197
3.67193,21.79915,2.75522,39.75292,4,39.53517241379311,39,86198
3.67193,21.79997,2.76125,39.74174,4,39.43120689655172,39,86199
3.67129,21.79997,2.7673400000000004,39.74174,4,39.32620689655172,39,86200
3.67129,21.79997,2.77339,39.95415,4,39.221896551724136,39,86201
3.67129,21.79915,2.77945,39.75292,4,39.117413793103445,39,86202
3.67065,21.79915,2.78549,39.95415,4,39.01327586206897,39,86203
3.67065,21.79997,2.79156,39.95415,4,38.90862068965517,39,86204
3.67,21.79997,2.79758,39.95415,4,38.8048275862069,39,86205
3.67,21.79997,2.80367,39.95415,4,38.6998275862069,39,86206
3.66936,21.79915,2.80973,39.95415,4,38.5953448275862,39,86207
3.66936,21.79915,2.81577,39.95415,4,38.49120689655173,39,86208
3.66936,21.79915,2.82182,39.95415,4,38.386896551724135,39,86209
3.66871,21.79915,2.82788,39.95415,4,38.28241379310345,39,86210
3.66871,21.79997,2.83393,39.94297,4,38.17810344827586,39,86211
3.66807,21.79997,2.84,39.95415,4,38.07344827586208,39,86212
3.66807,21.79915,2.84605,39.95415,4,37.96913793103448,39,86213
3.66743,21.79915,2.85213,40.16655,4,37.86431034482759,39,86214
3.66743,21.79915,2.85816,40.16655,4,37.76034482758621,39,86215
3.66743,21.79997,2.86422,40.16655,4,37.65586206896552,39,86216
3.66678,21.79997,2.87026,40.16655,4,37.55172413793103,39,86217
3.66678,21.79915,2.87631,40.16655,4,37.44741379310345,39,86218
3.66678,21.79915,2.88236,40.16655,4,37.34310344827586,39,86219
3.66614,21.79915,2.88845,40.16655,4,37.23810344827586,39,86220
3.66614,21.79997,2.8945,40.16655,4,37.13379310344828,39,86221
3.66614,21.79997,2.90053,40.16655,4,37.0298275862069,39,86222
3.6655,21.79915,2.90658,40.16655,4,36.92551724137931,39,86223
3.6655,21.79915,2.91267,40.36777,4,36.820517241379314,39,86224
3.6655,21.79915,2.9187,40.16655,4,36.716551724137936,39,86225
3.66485,21.79915,2.92477,40.36777,4,36.611896551724136,39,86226
3.66485,21.79997,2.93082,40.37895,4,36.50758620689655,39,86227
3.66421,21.79997,2.93687,40.36777,4,36.403275862068966,39,86228
3.66421,21.79915,2.94294,40.36777,4,36.29862068965517,39,86229
3.66421,21.79915,2.94898,40.36777,4,36.19448275862069,39,86230
3.66357,21.79915,2.95506,40.36777,4,36.08965517241379,39,86231
3.66357,21.79997,2.9611,40.37895,4,35.985517241379306,39,86232
3.66357,21.79997,2.96716,40.58018,4,35.88103448275862,39,86233
3.66292,21.79915,2.9732,40.58018,4,35.776896551724136,39,86234
3.66292,21.79915,2.97925,40.59136,4,35.672586206896554,39,86235
3.66292,21.79915,2.98532,40.58018,4,35.567931034482754,39,86236
3.66228,21.79997,2.99138,40.58018,4,35.46344827586207,39,86237
3.66228,21.79997,2.99741,40.58018,4,35.35948275862069,39,86238
3.66228,21.79997,3.00347,40.58018,4,35.254999999999995,39,86239
3.66163,21.79915,3.00955,40.59136,4,35.15017241379311,39,86240
3.66163,21.79915,3.0156,40.58018,4,35.04586206896552,39,86241
3.66099,21.79915,3.02165,40.58018,4,34.94155172413793,39,86242
3.66099,21.79915,3.02771,40.59136,4,34.83706896551725,39,86243
3.66099,21.79997,3.03378,40.79258,4,34.73241379310345,39,86244
3.66035,21.79997,3.0398,40.79258,4,34.62862068965517,39,86245
3.66035,21.79915,3.04587,40.79258,4,34.52396551724138,39,86246
3.66035,21.79915,3.05194,40.79258,4,34.419310344827586,39,86247
3.6597,21.79915,3.058,40.79258,4,34.3148275862069,39,86248
3.6597,21.79915,3.0640400000000003,40.79258,4,34.21068965517241,39,86249
3.65906,21.79915,3.0701,40.80376,4,34.106206896551726,39,86250
3.65906,21.79997,3.07615,40.79258,4,34.00189655172414,39,86251
3.65842,21.79997,3.08221,40.79258,4,33.89741379310345,39,86252
3.65842,21.79997,3.08828,40.79258,4,33.79275862068965,39,86253
3.65842,21.79915,3.0943400000000003,40.9938,4,33.68827586206896,39,86254
3.65777,21.79915,3.10038,40.79258,4,33.58413793103448,39,86255
3.65777,21.79915,3.10642,41.00498,4,33.480000000000004,39,86256
3.65777,21.79915,3.1125,40.9938,4,33.37517241379311,39,86257
3.65713,21.79997,3.11853,41.00498,4,33.271206896551725,39,86258
3.65713,21.79997,3.12461,41.00498,4,33.16637931034482,39,86259
3.65649,21.79915,3.13066,40.9938,4,33.062068965517234,39,86260
3.65649,21.79915,3.13672,41.00498,4,32.95758620689655,39,86261
3.65649,21.79915,3.14277,41.00498,4,32.85327586206896,39,86262
3.65584,21.79997,3.14883,41.20621,4,32.74879310344828,39,86263
3.65584,21.79997,3.15485,41.20621,4,32.645,39,86264
3.65584,21.79997,3.16092,41.20621,4,32.54034482758621,39,86265
3.6552,21.79997,3.16697,41.21739,4,32.43603448275862,39,86266
3.6552,21.79915,3.1730400000000003,41.20621,4,32.33137931034482,39,86267
3.6552,21.79915,3.17909,41.20621,4,32.22706896551724,39,86268
3.65455,21.79915,3.18514,41.20621,4,32.12275862068965,39,86269
3.65455,21.79997,3.19122,41.20621,4,32.017931034482764,39,86270
3.65455,21.79997,3.1972400000000003,41.41861,4,31.91413793103448,39,86271
3.65391,21.79997,3.20333,41.41861,4,31.80913793103449,39,86272
3.65391,21.79997,3.2093700000000003,41.41861,4,31.705,39,86273
3.65327,21.79915,3.21543,41.41861,4,31.600517241379308,39,86274
3.65327,21.79915,3.22149,41.41861,4,31.496034482758617,39,86275
3.65327,21.79915,3.22755,41.41861,4,31.391551724137933,39,86276
3.65262,21.79915,3.23359,41.41861,4,31.28741379310345,39,86277
3.65262,21.79997,3.23963,41.41861,4,31.183275862068967,39,86278
3.65262,21.79997,3.2457,41.42979,4,31.07862068965517,39,86279
3.65198,21.79915,3.25178,41.61983,4,30.97379310344828,39,86280
3.65198,21.79915,3.2578,41.61983,4,30.87,39,86281
3.65134,21.79997,3.26388,41.63101,4,30.765172413793103,39,86282
3.65134,21.79997,3.26993,41.63101,4,30.66086206896552,39,86283
3.65069,21.79997,3.27599,41.63101,4,30.556379310344823,39,86284
3.65069,21.79997,3.2820400000000003,41.61983,4,30.452068965517235,39,86285
3.65069,21.79997,3.2880800000000003,41.63101,4,30.347931034482755,39,86286
3.65005,21.79915,3.29414,41.61983,4,30.243448275862065,39,86287
3.65005,21.79997,3.3002,41.832240000000006,4,30.13896551724138,39,86288
3.64941,21.79915,3.30627,41.84342,4,30.034310344827585,39,86289
3.64941,21.79915,3.31231,41.84342,4,29.930172413793105,39,86290
3.64876,21.79997,3.31835,41.832240000000006,4,29.82603448275862,39,86291
3.64876,21.79997,3.3244300000000004,41.832240000000006,4,29.72120689655172,39,86292
3.64876,21.79997,3.33048,41.832240000000006,4,29.61689655172414,39,86293
3.64812,21.79997,3.33653,41.84342,4,29.512586206896547,39,86294
3.64812,21.79915,3.34257,41.832240000000006,4,29.408448275862074,39,86295
3.64747,21.79915,3.34865,42.04464,4,29.30362068965517,39,86296
3.64747,21.79915,3.3547,41.832240000000006,4,29.19931034482759,39,86297
3.646830000000001,21.79997,3.36077,42.04464,4,29.094655172413795,39,86298
3.646830000000001,21.79997,3.36682,42.04464,4,28.990344827586203,39,86299
3.64619,21.79915,3.37286,42.03346,4,28.88620689655172,39,86300
3.64619,21.79997,3.37892,42.04464,4,28.78172413793104,39,86301
3.64619,21.79997,3.38496,42.04464,4,28.67758620689656,39,86302
3.64554,21.79997,3.39105,42.04464,4,28.57258620689656,39,86303
3.64554,21.79997,3.3971,42.25704,4,28.468275862068964,39,86304
3.6449,21.79997,3.4031300000000004,42.25704,4,28.36431034482758,39,86305
3.6449,21.79997,3.40919,42.25704,4,28.259827586206896,39,86306
3.6449,21.79915,3.4152400000000003,42.25704,4,28.155517241379304,39,86307
3.64426,21.79915,3.42133,42.25704,4,28.050517241379307,39,86308
3.64426,21.79997,3.42736,42.25704,4,27.94655172413793,39,86309
3.64361,21.79997,3.4334,42.25704,4,27.842413793103454,39,86310
3.64361,21.79997,3.43946,42.25704,4,27.73793103448276,39,86311
3.64297,21.79997,3.44553,42.46945,4,27.63327586206896,39,86312
3.64297,21.79915,3.4515800000000003,42.45827,4,27.52896551724137,39,86313
3.64233,21.79997,3.45764,42.46945,4,27.424482758620687,39,86314
3.64233,21.79997,3.46369,42.46945,4,27.320172413793102,39,86315
3.64233,21.79997,3.4697400000000003,42.46945,4,27.21586206896552,39,86316
3.641680000000001,21.79997,3.47579,42.46945,4,27.111551724137936,39,86317
3.64104,21.79915,3.48185,42.46945,4,27.00706896551724,39,86318
3.64104,21.79997,3.48794,42.45827,4,26.90206896551724,39,86319
3.64039,21.79915,3.49399,42.67067,4,26.797758620689656,39,86320
3.64039,21.79915,3.5000400000000003,42.68185,4,26.693448275862064,39,86321
3.64039,21.79915,3.5060800000000003,42.67067,4,26.58931034482758,39,86322
3.63975,21.79997,3.5121300000000004,42.67067,4,26.484999999999992,39,86323
3.63975,21.79915,3.51818,42.67067,4,26.38068965517241,39,86324
3.63911,21.79915,3.5242400000000003,42.68185,4,26.27620689655172,39,86325
3.63846,21.79915,3.5303,42.67067,4,26.17172413793104,39,86326
3.63846,21.79997,3.53636,42.88307,4,26.06724137931034,39,86327
3.63782,21.79997,3.5424300000000004,42.88307,4,25.962586206896543,39,86328
3.63782,21.79997,3.54846,42.87189,4,25.85862068965517,39,86329
3.63718,21.79997,3.55455,42.88307,4,25.75362068965517,39,86330
3.63718,21.79915,3.56057,42.88307,4,25.649827586206897,39,86331
3.636530000000001,21.79915,3.56662,42.88307,4,25.545517241379315,39,86332
3.636530000000001,21.79915,3.57271,42.88307,4,25.44051724137931,39,86333
3.63589,21.79997,3.57873,42.88307,4,25.336724137931032,39,86334
3.63589,21.79997,3.58482,43.09548,4,25.231724137931035,39,86335
3.63525,21.79997,3.59085,43.09548,4,25.12775862068965,39,86336
3.63525,21.79997,3.59692,43.09548,4,25.023103448275865,39,86337
3.63525,21.79997,3.60296,43.0843,4,24.91896551724138,39,86338
3.6346,21.79915,3.60903,43.09548,4,24.814310344827582,39,86339
3.6346,21.79915,3.61509,43.09548,4,24.7098275862069,39,86340
3.63396,21.79915,3.62115,43.09548,4,24.605344827586205,39,86341
3.63331,21.79997,3.62721,43.0843,4,24.50086206896552,39,86342
3.63331,21.79997,3.63326,43.30788,4,24.39655172413793,39,86343
3.63267,21.79997,3.6393,43.30788,4,24.29241379310345,39,86344
3.63267,21.79997,3.64538,43.2967,4,24.187586206896555,39,86345
3.63203,21.79997,3.65142,43.30788,4,24.083448275862068,39,86346
3.63203,21.79915,3.65747,43.5091,4,23.979137931034487,39,86347
3.631380000000001,21.79915,3.66351,43.30788,4,23.875,39,86348
3.631380000000001,21.79915,3.66958,43.5091,4,23.77034482758621,39,86349
3.63074,21.79915,3.67562,43.52028,4,23.666206896551728,39,86350
3.63074,21.79997,3.6817,43.5091,4,23.561379310344822,39,86351
3.6301,21.79997,3.68774,43.52028,4,23.45724137931035,39,86352
3.6301,21.79997,3.69382,43.52028,4,23.352413793103448,39,86353
3.62945,21.79915,3.69985,43.5091,4,23.248448275862067,39,86354
3.62881,21.79915,3.70592,43.52028,4,23.14379310344828,39,86355
3.62881,21.79915,3.71195,43.5091,4,23.039827586206897,39,86356
3.62817,21.79915,3.71801,43.732690000000005,4,22.93534482758621,39,86357
