Repository: uw-mad-dash/Battery-SoC-Estimation

## Data
The [LiPo 5450 mAh cell](https://maxamps.com/products/lipo-5450-1s-3-7v-battery) data can be found in <em>data</em> directory 👀. We collected 48 discharging-charging cycles for CRates 1, 2, 3, and 4. The measurements were recorded at 1 second rate. To understand data better, we provided a [Jupyter](https://jupyter.org/) notebook <em>data_visualization.ipynb</em> in <em>notebooks</em> directory. We used [Jupyter Dash](https://github.com/plotly/jupyter-dash) library which allows to create interactive plots. Names of the columns in the csv files containing data should be self-explanatory, except column 'AhStep [Ah]'. This column represents the cell capacity in Ah.

File: data/CRate4_Cycle4.csv (part 1 of 4)
Voltage [V],Current [A],AhStep [Ah],TempBottom [C],CRate [-],SOC [%],Cycle [-],Time [s]
4.0111300000000005,-21.79915,0.00606,30.9326,4,88.53568965517243,4,6865
4.0034,-21.79915,0.01212,30.92142,4,88.43120689655171,4,6866
3.99761,-21.79915,0.01817,30.9326,4,88.32689655172415,4,6867
3.99311,-21.79915,0.02425,30.9326,4,88.22206896551724,4,6868
3.9886,-21.79915,0.0303,30.9326,4,88.11775862068966,4,6869
3.98474,-21.79997,0.03634,30.9326,4,88.01362068965518,4,6870
3.98152,-21.79997,0.04241,30.92142,4,87.90896551724138,4,6871
3.9783,-21.79915,0.04845,30.9326,4,87.8048275862069,4,6872
3.97508,-21.79915,0.05452,30.94378,4,87.70017241379311,4,6873
3.97251,-21.79997,0.0605799999999999,30.9326,4,87.59568965517242,4,6874
3.96994,-21.79997,0.06661,30.9326,4,87.49172413793104,4,6875
3.96736,-21.79915,0.07267,30.9326,4,87.38724137931035,4,6876
3.965430000000001,-21.79997,0.07873,31.14501,4,87.28275862068966,4,6877
3.9635,-21.79915,0.08478,31.14501,4,87.17844827586207,4,6878
3.96157,-21.79997,0.09084,31.14501,4,87.07396551724139,4,6879
3.95964,-21.79915,0.09691,31.14501,4,86.96931034482759,4,6880
3.95706,-21.79915,0.10297,31.14501,4,86.8648275862069,4,6881
3.955130000000001,-21.79997,0.10903,31.14501,4,86.76034482758622,4,6882
3.95384,-21.79915,0.11507,31.27916,4,86.65620689655172,4,6883
3.95191,-21.79997,0.12111,31.35741,4,86.55206896551725,4,6884
3.949980000000001,-21.79997,0.12718,31.35741,4,86.44741379310345,4,6885
3.9487,-21.79915,0.13324,31.35741,4,86.34293103448277,4,6886
3.94676,-21.79997,0.13929,31.34623,4,86.23862068965518,4,6887
3.94548,-21.79915,0.14535,31.35741,4,86.1341379310345,4,6888
3.94419,-21.79997,0.1514,31.56981,4,86.0298275862069,4,6889
3.94226,-21.79915,0.15745,31.56981,4,85.92551724137932,4,6890
3.94097,-21.79915,0.1635,31.55863,4,85.82120689655173,4,6891
3.93904,-21.79915,0.16956,31.56981,4,85.71672413793105,4,6892
3.93775,-21.79915,0.17561,31.56981,4,85.61241379310347,4,6893
3.93647,-21.79915,0.18167,31.56981,4,85.50793103448278,4,6894
3.93454,-21.79997,0.18774,31.771040000000003,4,85.40327586206898,4,6895
3.93389,-21.79997,0.19377,31.771040000000003,4,85.2993103448276,4,6896
3.93196,-21.79997,0.19983,31.771040000000003,4,85.1948275862069,4,6897
3.93067,-21.79997,0.2059,31.78222,4,85.09017241379313,4,6898
3.92939,-21.79915,0.21193,31.78222,4,84.98620689655174,4,6899
3.9281,-21.79915,0.218,31.771040000000003,4,84.88155172413794,4,6900
3.92681,-21.79915,0.2240599999999999,31.98344,4,84.77706896551726,4,6901
3.92552,-21.79915,0.2301,31.98344,4,84.67293103448276,4,6902
3.92424,-21.79915,0.2361599999999999,31.98344,4,84.56844827586208,4,6903
3.92295,-21.79915,0.24224,31.98344,4,84.46362068965519,4,6904
3.92166,-21.79997,0.2483,31.97226,4,84.35913793103448,4,6905
3.92038,-21.79997,0.25432,32.195840000000004,4,84.25534482758621,4,6906
3.91844,-21.79997,0.26038,32.195840000000004,4,84.15086206896554,4,6907
3.91716,-21.79997,0.26644,32.195840000000004,4,84.04637931034483,4,6908
3.91587,-21.79997,0.27249,32.195840000000004,4,83.94206896551725,4,6909
3.91458,-21.79915,0.27857,32.195840000000004,4,83.83724137931036,4,6910
3.9133,-21.79915,0.28461,32.195840000000004,4,83.73310344827587,4,6911
3.91201,-21.79915,0.29067,32.195840000000004,4,83.6286206896552,4,6912
3.91008,-21.79997,0.29675,32.20702,4,83.52379310344827,4,6913
3.90879,-21.79997,0.30277,32.40825,4,83.42000000000002,4,6914
3.9075,-21.79997,0.30883,32.40825,4,83.31551724137931,4,6915
3.90622,-21.79997,0.31488,32.40825,4,83.21120689655173,4,6916
3.90493,-21.79997,0.3209599999999999,32.40825,4,83.10637931034483,4,6917
3.90364,-21.79915,0.32699,32.40825,4,83.00241379310344,4,6918
3.90235,-21.79915,0.33307,32.40825,4,82.89758620689656,4,6919
3.90042,-21.79997,0.33912,32.39707,4,82.79327586206897,4,6920
3.89978,-21.79997,0.34518,32.62065,4,82.68879310344828,4,6921
3.89785,-21.79997,0.35122,32.62065,4,82.58465517241382,4,6922
3.89656,-21.79997,0.35728,32.62065,4,82.4801724137931,4,6923
3.89527,-21.79915,0.36333,32.62065,4,82.37586206896553,4,6924
3.89399,-21.79915,0.36941,32.62065,4,82.27103448275862,4,6925
3.8927,-21.79915,0.37545,32.60947,4,82.16689655172415,4,6926
3.89141,-21.79915,0.38149,32.62065,4,82.06275862068966,4,6927
3.89012,-21.79997,0.3875699999999999,32.62065,4,81.95793103448275,4,6928
3.88948,-21.79997,0.3936,32.62065,4,81.85396551724139,4,6929
3.88819,-21.79997,0.39966,32.62065,4,81.7494827586207,4,6930
3.88691,-21.79997,0.40573,32.60947,4,81.6448275862069,4,6931
3.88562,-21.79915,0.41179,32.62065,4,81.54034482758622,4,6932
3.88433,-21.79915,0.41783,32.821870000000004,4,81.43620689655172,4,6933
3.88304,-21.79915,0.4239,32.60947,4,81.33155172413795,4,6934
3.88176,-21.79997,0.42993,32.821870000000004,4,81.22758620689656,4,6935
3.88111,-21.79997,0.43599,32.60947,4,81.12310344827587,4,6936
3.87983,-21.79997,0.44205,32.821870000000004,4,81.01862068965518,4,6937
3.87854,-21.79997,0.44813,32.821870000000004,4,80.91379310344828,4,6938
3.87725,-21.79915,0.45415,32.821870000000004,4,80.81,4,6939
3.87596,-21.79915,0.46023,32.821870000000004,4,80.70517241379311,4,6940
3.87532,-21.79915,0.4663,32.821870000000004,4,80.60051724137931,4,6941
3.87403,-21.79915,0.47234,32.81069,4,80.49637931034484,4,6942
3.87339,-21.79997,0.4784,32.83305,4,80.39189655172416,4,6943
3.8721,-21.79997,0.48445,32.821870000000004,4,80.28758620689656,4,6944
3.87082,-21.79997,0.49051,32.821870000000004,4,80.18310344827587,4,6945
3.87017,-21.79915,0.49655,32.821870000000004,4,80.07896551724139,4,6946
3.86953,-21.79915,0.50263,32.821870000000004,4,79.97413793103449,4,6947
3.86824,-21.79915,0.50865,32.821870000000004,4,79.87034482758621,4,6948
3.86695,-21.79997,0.51471,32.821870000000004,4,79.76586206896553,4,6949
3.86631,-21.79997,0.52078,32.821870000000004,4,79.66120689655173,4,6950
3.86502,-21.79997,0.52682,32.821870000000004,4,79.55706896551725,4,6951
3.86438,-21.79915,0.5329,32.821870000000004,4,79.45224137931037,4,6952
3.86309,-21.79915,0.53893,32.821870000000004,4,79.34827586206899,4,6953
3.86245,-21.79915,0.545,32.821870000000004,4,79.24362068965519,4,6954
3.8618,-21.79997,0.55106,32.821870000000004,4,79.1391379310345,4,6955
3.86052,-21.79997,0.5571,32.821870000000004,4,79.03500000000001,4,6956
3.85987,-21.79997,0.56316,32.821870000000004,4,78.93051724137932,4,6957
3.85923,-21.79915,0.56922,32.821870000000004,4,78.82603448275864,4,6958
3.85859,-21.79915,0.57528,32.821870000000004,4,78.72155172413794,4,6959
3.8573,-21.79915,0.58135,32.821870000000004,4,78.61689655172415,4,6960
3.85666,-21.79915,0.58739,32.821870000000004,4,78.51275862068967,4,6961
3.85601,-21.79997,0.59344,32.821870000000004,4,78.40844827586207,4,6962
3.85537,-21.79997,0.59948,32.821870000000004,4,78.3043103448276,4,6963
3.85408,-21.79997,0.6055699999999999,32.83305,4,78.1993103448276,4,6964
3.85344,-21.79997,0.61161,32.821870000000004,4,78.09517241379312,4,6965
3.85279,-21.79915,0.61768,32.821870000000004,4,77.99051724137932,4,6966
3.85215,-21.79915,0.62373,32.821870000000004,4,77.88620689655173,4,6967
3.85151,-21.79915,0.6297699999999999,32.821870000000004,4,77.78206896551725,4,6968
3.85022,-21.79997,0.63584,32.821870000000004,4,77.67741379310345,4,6969
3.84958,-21.79997,0.6419100000000001,32.821870000000004,4,77.57275862068967,4,6970
3.84893,-21.79997,0.64794,32.821870000000004,4,77.46879310344828,4,6971
3.84829,-21.79997,0.6540100000000001,32.821870000000004,4,77.36413793103448,4,6972
3.84764,-21.79915,0.66005,32.821870000000004,4,77.26000000000002,4,6973
3.84636,-21.79915,0.6661100000000001,32.821870000000004,4,77.15551724137933,4,6974
3.84571,-21.79915,0.67215,32.821870000000004,4,77.05137931034483,4,6975
3.84507,-21.79915,0.6782100000000001,32.83305,4,76.94689655172415,4,6976
3.844430000000001,-21.79915,0.6842699999999999,32.83305,4,76.84241379310346,4,6977
3.84378,-21.79997,0.69035,32.821870000000004,4,76.73758620689657,4,6978
3.8425,-21.79997,0.6964,32.821870000000004,4,76.63327586206898,4,6979
3.84185,-21.79997,0.7024600000000001,32.821870000000004,4,76.52879310344828,4,6980
3.84121,-21.79915,0.7085,32.821870000000004,4,76.42465517241381,4,6981
3.84056,-21.79915,0.71454,32.821870000000004,4,76.3205172413793,4,6982
3.83992,-21.79915,0.7206,32.821870000000004,4,76.21603448275863,4,6983
3.839280000000001,-21.79915,0.72665,32.821870000000004,4,76.11172413793105,4,6984
3.83863,-21.79915,0.7327100000000001,32.821870000000004,4,76.00724137931036,4,6985
3.83799,-21.79997,0.73879,32.821870000000004,4,75.90241379310346,4,6986
3.8367,-21.79997,0.74483,32.821870000000004,4,75.79827586206896,4,6987
3.83606,-21.79997,0.7509,32.821870000000004,4,75.69362068965519,4,6988
3.83542,-21.79997,0.75695,32.821870000000004,4,75.5893103448276,4,6989
3.83477,-21.79915,0.76298,32.821870000000004,4,75.48534482758622,4,6990
3.834130000000001,-21.79915,0.76905,32.821870000000004,4,75.38068965517242,4,6991
3.83348,-21.79915,0.77509,32.821870000000004,4,75.27655172413795,4,6992
3.8322,-21.79915,0.78118,32.821870000000004,4,75.17155172413794,4,6993
3.83155,-21.79915,0.78722,32.821870000000004,4,75.06741379310346,4,6994
3.83155,-21.79997,0.7932899999999999,32.821870000000004,4,74.96275862068967,4,6995
3.83027,-21.79997,0.79932,32.821870000000004,4,74.85879310344829,4,6996
3.82962,-21.79997,0.8053899999999999,32.821870000000004,4,74.75413793103449,4,6997
3.828980000000001,-21.79997,0.81145,32.821870000000004,4,74.6496551724138,4,6998
3.82834,-21.79997,0.8174899999999999,32.821870000000004,4,74.54551724137932,4,6999
3.82769,-21.79915,0.82355,32.821870000000004,4,74.44103448275862,4,7000
3.82705,-21.79915,0.8296100000000001,32.821870000000004,4,74.33655172413795,4,7001
3.8264,-21.79915,0.83565,32.83305,4,74.23241379310345,4,7002
3.82576,-21.79915,0.84173,32.821870000000004,4,74.12758620689657,4,7003
3.82512,-21.79997,0.8477899999999999,32.821870000000004,4,74.02310344827588,4,7004
3.823830000000001,-21.79997,0.85382,32.83305,4,73.9191379310345,4,7005
3.82319,-21.79997,0.85987,33.0231,4,73.8148275862069,4,7006
3.82254,-21.79997,0.86595,32.83305,4,73.71000000000002,4,7007
3.8219,-21.79997,0.872,33.034279999999995,4,73.60568965517243,4,7008
3.82126,-21.79915,0.87803,32.821870000000004,4,73.50172413793105,4,7009
3.82061,-21.79915,0.8841,32.83305,4,73.39706896551725,4,7010
3.81997,-21.79915,0.8901399999999999,33.034279999999995,4,73.29293103448276,4,7011
3.81932,-21.79997,0.8962100000000001,33.034279999999995,4,73.18827586206898,4,7012
3.81868,-21.79997,0.90226,32.821870000000004,4,73.0839655172414,4,7013
3.81804,-21.79997,0.90831,33.0231,4,72.9796551724138,4,7014
3.81739,-21.79997,0.9144,33.034279999999995,4,72.87465517241381,4,7015
3.81675,-21.79997,0.92043,33.034279999999995,4,72.77068965517242,4,7016
3.81611,-21.79997,0.9265,33.034279999999995,4,72.66603448275863,4,7017
3.81546,-21.79915,0.93256,33.04546,4,72.56155172413794,4,7018
3.81418,-21.79915,0.9386,33.04546,4,72.45741379310346,4,7019
3.81353,-21.79915,0.94467,33.034279999999995,4,72.35275862068966,4,7020
3.81289,-21.79997,0.9507,33.034279999999995,4,72.24879310344828,4,7021
3.81225,-21.79915,0.95676,33.034279999999995,4,72.14431034482759,4,7022
3.8116,-21.79997,0.96285,33.034279999999995,4,72.03931034482758,4,7023
3.81096,-21.79997,0.96888,33.034279999999995,4,71.93534482758622,4,7024
3.81031,-21.79997,0.97494,33.034279999999995,4,71.83086206896553,4,7025
3.80967,-21.79997,0.981,33.034279999999995,4,71.72637931034484,4,7026
3.80903,-21.79915,0.98703,33.04546,4,71.62241379310346,4,7027
3.80838,-21.79915,0.9931,33.2355,4,71.51775862068966,4,7028
3.80774,-21.79915,0.99916,33.034279999999995,4,71.41327586206897,4,7029
3.8071,-21.79997,1.0052,33.24668,4,71.30913793103448,4,7030
3.80645,-21.79997,1.01128,33.24668,4,71.20431034482759,4,7031
3.80581,-21.79997,1.01731,33.24668,4,71.10034482758621,4,7032
3.80517,-21.79997,1.02339,33.24668,4,70.99551724137932,4,7033
3.80452,-21.79997,1.02942,33.24668,4,70.89155172413794,4,7034
3.80388,-21.79915,1.03549,33.24668,4,70.78689655172414,4,7035
3.80323,-21.79915,1.04154,33.24668,4,70.68258620689656,4,7036
3.80259,-21.79915,1.04761,33.24668,4,70.57793103448277,4,7037
3.80195,-21.79997,1.05366,33.25786,4,70.47362068965519,4,7038
3.8013,-21.79997,1.05971,33.4479,4,70.3693103448276,4,7039
3.80066,-21.79997,1.06576,33.4479,4,70.26500000000001,4,7040
3.80002,-21.79915,1.07181,33.45908,4,70.16068965517242,4,7041
3.79937,-21.79915,1.07789,33.45908,4,70.05586206896552,4,7042
3.79873,-21.79997,1.08392,33.45908,4,69.95189655172415,4,7043
3.79809,-21.79997,1.08998,33.4479,4,69.84741379310346,4,7044
3.79744,-21.79915,1.09606,33.45908,4,69.74258620689656,4,7045
3.7968,-21.79915,1.10209,33.45908,4,69.6386206896552,4,7046
3.79615,-21.79915,1.10816,33.4479,4,69.5339655172414,4,7047
3.79551,-21.79997,1.1142299999999998,33.4479,4,69.4293103448276,4,7048
3.79487,-21.79997,1.12026,33.45908,4,69.32534482758622,4,7049
3.79422,-21.79915,1.12632,33.66031,4,69.22086206896553,4,7050
3.79358,-21.79915,1.13236,33.671490000000006,4,69.11672413793104,4,7051
3.79294,-21.79915,1.13845,33.66031,4,69.01172413793105,4,7052
3.79229,-21.79997,1.1445,33.66031,4,68.90741379310346,4,7053
3.79165,-21.79997,1.15055,33.66031,4,68.80310344827588,4,7054
3.79101,-21.79915,1.15661,33.66031,4,68.69862068965519,4,7055
3.79036,-21.79915,1.16264,33.66031,4,68.59465517241381,4,7056
3.78972,-21.79915,1.16872,33.66031,4,68.48982758620691,4,7057
3.78907,-21.79997,1.17476,33.66031,4,68.38568965517243,4,7058
3.78843,-21.79997,1.1808,33.66031,4,68.28155172413794,4,7059
3.78779,-21.79915,1.18688,33.87271,4,68.17672413793105,4,7060
3.78714,-21.79915,1.19295,33.87271,4,68.07206896551726,4,7061
3.7865,-21.79997,1.199,33.88389,4,67.96775862068966,4,7062
3.78586,-21.79997,1.20504,33.87271,4,67.86362068965519,4,7063
3.78521,-21.79997,1.21109,33.87271,4,67.7593103448276,4,7064
3.78457,-21.79915,1.21715,33.87271,4,67.6548275862069,4,7065
3.78393,-21.79915,1.2232,33.87271,4,67.55051724137931,4,7066
3.78328,-21.79915,1.22925,33.87271,4,67.44620689655174,4,7067
3.78264,-21.79915,1.2353299999999998,33.87271,4,67.34137931034483,4,7068
3.78199,-21.79997,1.24138,33.88389,4,67.23706896551725,4,7069
3.78135,-21.79997,1.2474299999999998,34.08511,4,67.13275862068967,4,7070
3.78071,-21.79997,1.25349,34.07393,4,67.02827586206897,4,7071
3.78006,-21.79997,1.25954,34.08511,4,66.92396551724138,4,7072
3.77942,-21.79915,1.2656,34.08511,4,66.8194827586207,4,7073
3.77878,-21.79915,1.27164,34.08511,4,66.71534482758621,4,7074
3.77813,-21.79915,1.2777,34.08511,4,66.61086206896552,4,7075
3.77749,-21.79997,1.28375,34.08511,4,66.50655172413794,4,7076
3.77685,-21.79997,1.28984,34.08511,4,66.40155172413795,4,7077
3.77685,-21.79997,1.29587,34.08511,4,66.29758620689657,4,7078
3.7762,-21.79997,1.30194,34.08511,4,66.19293103448277,4,7079
3.77556,-21.79915,1.30799,34.29752,4,66.08862068965517,4,7080
3.77491,-21.79915,1.31403,34.29752,4,65.9844827586207,4,7081
3.77427,-21.79915,1.32008,34.29752,4,65.88017241379312,4,7082
3.77363,-21.79997,1.32614,34.29752,4,65.77568965517243,4,7083
3.77298,-21.79997,1.3322200000000002,34.29752,4,65.67086206896552,4,7084
3.77234,-21.79997,1.33828,34.29752,4,65.56637931034483,4,7085
3.77105,-21.79997,1.34433,34.29752,4,65.46206896551725,4,7086
3.77105,-21.79997,1.35037,34.29752,4,65.35793103448277,4,7087
3.77041,-21.79915,1.35644,34.498740000000005,4,65.25327586206897,4,7088
3.76977,-21.79915,1.36249,34.498740000000005,4,65.1489655172414,4,7089
3.76912,-21.79915,1.36853,34.498740000000005,4,65.0448275862069,4,7090
3.76848,-21.79997,1.37459,34.498740000000005,4,64.9403448275862,4,7091
3.767830000000001,-21.79997,1.38063,34.498740000000005,4,64.83620689655174,4,7092
3.76719,-21.79997,1.3867,34.498740000000005,4,64.73155172413794,4,7093
3.76655,-21.79997,1.39277,34.498740000000005,4,64.62689655172416,4,7094
3.7659,-21.79997,1.3988200000000002,34.498740000000005,4,64.52258620689656,4,7095
3.7659,-21.79997,1.40487,34.498740000000005,4,64.41827586206897,4,7096
3.76462,-21.79915,1.4109200000000002,34.71114,4,64.3139655172414,4,7097
3.76462,-21.79915,1.41698,34.71114,4,64.20948275862071,4,7098
3.76397,-21.79915,1.42303,34.72232,4,64.10517241379311,4,7099
3.76333,-21.79997,1.42911,34.71114,4,64.0003448275862,4,7100
3.76269,-21.79915,1.43514,34.72232,4,63.89637931034485,4,7101
3.76204,-21.79997,1.4412,34.71114,4,63.791896551724136,4,7102
3.7614,-21.79997,1.44727,34.71114,4,63.68724137931034,4,7103
3.76075,-21.79915,1.45334,34.71114,4,63.582586206896565,4,7104
3.76011,-21.79915,1.45938,34.71114,4,63.47844827586207,4,7105
3.75947,-21.79915,1.46541,34.72232,4,63.37448275862069,4,7106
3.75882,-21.79997,1.47148,34.72232,4,63.26982758620692,4,7107
3.75818,-21.79997,1.47753,34.92355,4,63.16551724137933,4,7108
3.75754,-21.79997,1.48358,34.72232,4,63.06120689655174,4,7109
3.75754,-21.79997,1.48964,34.92355,4,62.95672413793103,4,7110
3.75689,-21.79997,1.49569,34.92355,4,62.852413793103466,4,7111
3.75625,-21.79915,1.50176,34.92355,4,62.74775862068967,4,7112
3.75561,-21.79915,1.5078,34.92355,4,62.64362068965517,4,7113
3.75496,-21.79915,1.51387,34.92355,4,62.538965517241394,4,7114
3.75432,-21.79915,1.51993,34.92355,4,62.4344827586207,4,7115
3.75367,-21.79915,1.52599,35.11359,4,62.330000000000005,4,7116
3.75303,-21.79915,1.53203,34.92355,4,62.22586206896553,4,7117
3.75239,-21.79915,1.53808,35.12477,4,62.12155172413794,4,7118
3.75174,-21.79915,1.54413,35.13595,4,62.01724137931036,4,7119
3.7511,-21.79997,1.55021,35.13595,4,61.912413793103454,4,7120
3.75046,-21.79997,1.55626,35.13595,4,61.808103448275865,4,7121
3.74981,-21.79997,1.56233,35.13595,4,61.70344827586207,4,7122
3.74981,-21.79997,1.56838,35.13595,4,61.59913793103449,4,7123
3.74917,-21.79915,1.57441,35.13595,4,61.49517241379311,4,7124
3.74853,-21.79915,1.58047,35.13595,4,61.39068965517242,4,7125
3.74788,-21.79997,1.58653,35.12477,4,61.28620689655173,4,7126
3.74788,-21.79997,1.59261,35.12477,4,61.181379310344845,4,7127
3.74659,-21.79997,1.59863,35.33717,4,61.07758620689656,4,7128
3.74595,-21.79915,1.60469,35.33717,4,60.97310344827587,4,7129
3.74595,-21.79997,1.61075,35.33717,4,60.86862068965517,4,7130
3.74531,-21.79915,1.6168,35.33717,4,60.76431034482759,4,7131
3.74466,-21.79915,1.62287,35.33717,4,60.65965517241381,4,7132
3.74402,-21.79997,1.62891,35.34835,4,60.55551724137932,4,7133
3.74338,-21.79997,1.63499,35.33717,4,60.45068965517242,4,7134
3.74273,-21.79997,1.64102,35.33717,4,60.34672413793104,4,7135
3.74273,-21.79997,1.6470900000000002,35.33717,4,60.24206896551724,4,7136
3.74209,-21.79997,1.65314,35.560759999999995,4,60.13775862068968,4,7137
3.74145,-21.79915,1.65921,35.54958,4,60.033103448275874,4,7138
3.7408,-21.79915,1.66527,35.560759999999995,4,59.928620689655176,4,7139
3.74016,-21.79915,1.67133,35.560759999999995,4,59.824137931034485,4,7140
3.73951,-21.79915,1.67737,35.54958,4,59.72000000000002,4,7141
3.73887,-21.79915,1.68341,35.560759999999995,4,59.61586206896552,4,7142
3.73887,-21.79915,1.68947,35.560759999999995,4,59.51137931034484,4,7143
3.73823,-21.79915,1.69555,35.54958,4,59.40655172413794,4,7144
3.73758,-21.79915,1.7016,35.560759999999995,4,59.30224137931035,4,7145
3.73694,-21.79915,1.70766,35.54958,4,59.19775862068968,4,7146
3.7363,-21.79915,1.7137099999999998,35.54958,4,59.09344827586208,4,7147
3.73565,-21.79915,1.71977,35.77316,4,58.9889655172414,4,7148
3.73565,-21.79915,1.72582,35.77316,4,58.88465517241381,4,7149
3.73501,-21.79915,1.73185,35.76198,4,58.78068965517242,4,7150
3.73437,-21.79915,1.73792,35.76198,4,58.676034482758624,4,7151
3.73372,-21.79915,1.74396,35.76198,4,58.57189655172414,4,7152
3.73308,-21.79915,1.75003,35.76198,4,58.46724137931036,4,7153
3.73243,-21.79997,1.75608,35.76198,4,58.36293103448277,4,7154
3.73243,-21.79997,1.76213,35.952020000000005,4,58.25862068965518,4,7155
3.73179,-21.79915,1.7682,35.76198,4,58.15396551724138,4,7156
3.73115,-21.79997,1.77427,35.76198,4,58.04931034482758,4,7157
3.7305,-21.79915,1.7803099999999998,35.9632,4,57.94517241379312,4,7158
3.72986,-21.79997,1.78635,35.77316,4,57.84103448275864,4,7159
3.72922,-21.79997,1.7924099999999998,35.9632,4,57.736551724137954,4,7160
3.72922,-21.79997,1.79849,35.97438,4,57.63172413793104,4,7161
3.72857,-21.79915,1.80451,35.9632,4,57.52793103448277,4,7162
3.72793,-21.79915,1.81057,35.97438,4,57.42344827586208,4,7163
3.72729,-21.79915,1.81662,35.97438,4,57.3191379310345,4,7164
3.72729,-21.79915,1.82269,35.9632,4,57.2144827586207,4,7165
3.72664,-21.79997,1.82876,35.9632,4,57.1098275862069,4,7166
3.726,-21.79915,1.8348,35.97438,4,57.005689655172425,4,7167
3.72535,-21.79997,1.84088,35.9632,4,56.90086206896552,4,7168
3.72535,-21.79915,1.84691,36.17561,4,56.79689655172415,4,7169
3.72471,-21.79915,1.85298,36.17561,4,56.69224137931035,4,7170
3.72407,-21.79915,1.85902,36.17561,4,56.58810344827587,4,7171
3.72342,-21.79915,1.86508,36.17561,4,56.48362068965519,4,7172
3.72278,-21.79997,1.87113,36.17561,4,56.3793103448276,4,7173
3.72278,-21.79997,1.87718,36.17561,4,56.275000000000006,4,7174
3.72214,-21.79997,1.88327,36.16443,4,56.17000000000001,4,7175
3.72149,-21.79997,1.88931,36.17561,4,56.06586206896552,4,7176
3.72085,-21.79915,1.89535,36.17561,4,55.96172413793104,4,7177
3.72021,-21.79915,1.90144,36.17561,4,55.856724137931046,4,7178
3.71956,-21.79915,1.90747,36.38801,4,55.75275862068966,4,7179
3.71956,-21.79915,1.91351,36.17561,4,55.64862068965518,4,7180
3.71892,-21.79915,1.91959,36.38801,4,55.54379310344829,4,7181
3.71827,-21.79915,1.92562,36.38801,4,55.439827586206896,4,7182
3.71827,-21.79997,1.93169,36.37683,4,55.33517241379312,4,7183
3.71763,-21.79997,1.93776,36.37683,4,55.23051724137932,4,7184
3.71763,-21.79997,1.94381,36.38801,4,55.12620689655173,4,7185
3.71699,-21.79915,1.94985,36.38801,4,55.02206896551725,4,7186
3.71634,-21.79997,1.95593,36.38801,4,54.917241379310354,4,7187
3.7157,-21.79997,1.96197,36.38801,4,54.81310344827588,4,7188
3.71506,-21.79997,1.96802,36.60041,4,54.708793103448286,4,7189
3.71506,-21.79915,1.97407,36.38801,4,54.6044827586207,4,7190
3.71441,-21.79915,1.98014,36.58923,4,54.499827586206905,4,7191
3.71377,-21.79915,1.98618,36.38801,4,54.395689655172426,4,7192
3.71377,-21.79915,1.99226,36.38801,4,54.29086206896553,4,7193
3.713130000000001,-21.79997,1.9983,36.60041,4,54.18672413793105,4,7194
3.71248,-21.79915,2.00434,36.60041,4,54.08258620689656,4,7195
3.71184,-21.79915,2.01042,36.60041,4,53.97775862068966,4,7196
3.71184,-21.79997,2.01646,36.58923,4,53.87362068965518,4,7197
3.71119,-21.79997,2.02251,36.60041,4,53.7693103448276,4,7198
3.71055,-21.79997,2.02858,36.60041,4,53.6646551724138,4,7199
3.70991,-21.79915,2.03464,36.60041,4,53.56017241379312,4,7200
3.70991,-21.79915,2.04068,36.60041,4,53.45603448275863,4,7201
3.70926,-21.79997,2.04675,36.60041,4,53.35137931034484,4,7202
3.70862,-21.79915,2.0527900000000003,36.60041,4,53.247241379310346,4,7203
3.70862,-21.79997,2.05886,36.81282,4,53.14258620689656,4,7204
3.707980000000001,-21.79915,2.06492,36.80164,4,53.03810344827587,4,7205
3.70733,-21.79915,2.07098,36.81282,4,52.93362068965518,4,7206
3.70733,-21.79997,2.07703,36.80164,4,52.82931034482759,4,7207
3.70669,-21.79915,2.08306,36.80164,4,52.72534482758621,4,7208
3.70605,-21.79915,2.08912,36.80164,4,52.62086206896553,4,7209
3.7054,-21.79915,2.09517,36.80164,4,52.51655172413794,4,7210
3.7054,-21.79997,2.10126,36.80164,4,52.41155172413794,4,7211
3.70476,-21.79997,2.1073,36.80164,4,52.30741379310346,4,7212
3.70476,-21.79997,2.11336,36.80164,4,52.202931034482766,4,7213
3.70411,-21.79915,2.11941,36.80164,4,52.09862068965519,4,7214
3.70347,-21.79997,2.12547,37.00286,4,51.99413793103449,4,7215
3.70347,-21.79915,2.13152,37.01404,4,51.8898275862069,4,7216
3.702830000000001,-21.79997,2.13756,37.01404,4,51.78568965517242,4,7217
3.70218,-21.79915,2.14362,37.00286,4,51.68120689655173,4,7218
3.70154,-21.79997,2.14968,37.01404,4,51.576724137931045,4,7219
3.70154,-21.79997,2.15576,37.01404,4,51.47189655172414,4,7220
3.7009,-21.79997,2.16178,37.01404,4,51.36810344827588,4,7221
3.70025,-21.79915,2.16787,37.01404,4,51.26310344827587,4,7222
3.69961,-21.79915,2.17389,37.01404,4,51.1593103448276,4,7223
3.69961,-21.79915,2.17995,37.00286,4,51.054827586206905,4,7224
3.69897,-21.79915,2.18602,37.01404,4,50.95017241379311,4,7225
3.69897,-21.79915,2.19207,37.01404,4,50.84586206896552,4,7226
3.69832,-21.79915,2.19815,37.01404,4,50.74103448275864,4,7227
3.69768,-21.79915,2.2042,37.21526,4,50.63672413793104,4,7228
3.69768,-21.79915,2.21025,37.22644,4,50.532413793103466,4,7229
3.69703,-21.79997,2.2163,37.22644,4,50.42810344827588,4,7230
3.69703,-21.79997,2.22234,37.22644,4,50.32396551724138,4,7231
3.69639,-21.79915,2.2284200000000003,37.22644,4,50.21913793103449,4,7232
3.69575,-21.79997,2.23445,37.22644,4,50.11517241379312,4,7233
3.69575,-21.79915,2.24051,37.22644,4,50.01068965517243,4,7234
3.6951,-21.79915,2.2465900000000003,37.22644,4,49.90586206896552,4,7235
3.69446,-21.79915,2.25265,37.22644,4,49.80137931034483,4,7236
3.69446,-21.79997,2.25869,37.43885,4,49.69724137931035,4,7237
3.69382,-21.79915,2.26474,37.43885,4,49.59293103448276,4,7238
3.69382,-21.79997,2.2707900000000003,37.42767,4,49.48862068965517,4,7239
3.69317,-21.79997,2.27685,37.22644,4,49.384137931034495,4,7240
3.69253,-21.79915,2.28289,37.43885,4,49.28,4,7241
3.69253,-21.79997,2.28897,37.43885,4,49.17517241379311,4,7242
3.69189,-21.79997,2.29502,37.43885,4,49.070862068965525,4,7243
3.69189,-21.79997,2.3011,37.43885,4,48.96603448275863,4,7244
3.69124,-21.79915,2.30713,37.43885,4,48.862068965517246,4,7245
3.6906,-21.79915,2.31318,37.43885,4,48.75775862068966,4,7246
3.6906,-21.79915,2.31922,37.42767,4,48.65362068965518,4,7247
3.68995,-21.79915,2.3252900000000003,37.43885,4,48.548965517241385,4,7248
3.68931,-21.79915,2.33136,37.43885,4,48.44431034482759,4,7249
3.68931,-21.79915,2.3374200000000003,37.65125,4,48.3398275862069,4,7250
3.68867,-21.79915,2.34347,37.43885,4,48.23551724137933,4,7251
3.68867,-21.79997,2.34952,37.64007,4,48.13120689655174,4,7252
3.68802,-21.79915,2.35558,37.65125,4,48.02672413793105,4,7253
3.68738,-21.79997,2.36161,37.65125,4,47.922758620689656,4,7254
3.68738,-21.79997,2.36767,37.64007,4,47.81827586206898,4,7255
3.68674,-21.79997,2.37375,37.64007,4,47.71344827586208,4,7256
3.68674,-21.79997,2.3797900000000003,37.65125,4,47.60931034482759,4,7257
3.68609,-21.79997,2.38587,37.64007,4,47.504482758620696,4,7258
3.68609,-21.79915,2.39191,37.64007,4,47.40034482758621,4,7259
3.68545,-21.79997,2.39798,37.65125,4,47.29568965517242,4,7260
3.68545,-21.79997,2.40402,37.65125,4,47.19155172413794,4,7261
3.68481,-21.79915,2.41007,37.71832,4,47.08724137931036,4,7262
3.68416,-21.79915,2.4161200000000003,37.85247,4,46.98293103448277,4,7263
3.68416,-21.79997,2.42218,37.85247,4,46.87844827586208,4,7264
3.68352,-21.79997,2.42825,37.85247,4,46.77379310344829,4,7265
3.68352,-21.79997,2.43428,37.85247,4,46.6698275862069,4,7266
3.68287,-21.79915,2.44036,37.85247,4,46.56500000000001,4,7267
3.68287,-21.79997,2.44639,37.85247,4,46.46103448275863,4,7268
3.68223,-21.79915,2.45247,37.85247,4,46.35620689655173,4,7269
3.68223,-21.79915,2.45852,37.85247,4,46.251896551724144,4,7270
3.68159,-21.79997,2.46456,37.85247,4,46.14775862068967,4,7271
3.68094,-21.79997,2.47064,37.85247,4,46.04293103448276,4,7272
3.68094,-21.79997,2.47669,37.84129,4,45.93862068965517,4,7273
3.6803,-21.79997,2.48275,37.85247,4,45.8341379310345,4,7274
3.6803,-21.79997,2.48878,38.06488,4,45.73017241379311,4,7275
3.67966,-21.79997,2.49483,38.06488,4,45.625862068965525,4,7276
3.67901,-21.79997,2.50091,38.06488,4,45.52103448275863,4,7277
3.67901,-21.79915,2.50698,38.06488,4,45.41637931034483,4,7278
3.67837,-21.79915,2.51301,38.06488,4,45.31241379310346,4,7279
3.67837,-21.79915,2.51905,38.06488,4,45.20827586206897,4,7280
3.67773,-21.79997,2.52511,38.07606,4,45.10379310344828,4,7281
3.67773,-21.79997,2.53117,38.06488,4,44.99931034482759,4,7282
3.67708,-21.79997,2.53725,38.06488,4,44.894482758620704,4,7283
3.67708,-21.79997,2.5432900000000003,38.06488,4,44.79034482758621,4,7284
3.67644,-21.79915,2.54936,38.06488,4,44.68568965517242,4,7285
3.67644,-21.79915,2.55539,38.06488,4,44.58172413793104,4,7286
3.67644,-21.79915,2.56147,38.27728,4,44.47689655172415,4,7287
3.67579,-21.79997,2.56753,38.27728,4,44.372413793103455,4,7288
3.67579,-21.79997,2.57356,38.27728,4,44.268448275862085,4,7289
3.67515,-21.79997,2.57962,38.27728,4,44.163965517241394,4,7290
3.67451,-21.79915,2.58568,38.27728,4,44.059482758620696,4,7291
3.67451,-21.79915,2.59175,38.27728,4,43.9548275862069,4,7292
3.67386,-21.79915,2.59778,38.27728,4,43.850862068965526,4,7293
3.67386,-21.79997,2.60386,38.27728,4,43.746034482758624,4,7294
3.67322,-21.79997,2.6099,38.27728,4,43.64189655172415,4,7295
3.67322,-21.79997,2.61596,38.27728,4,43.53741379310346,4,7296
3.67322,-21.79915,2.62203,38.27728,4,43.43275862068966,4,7297
3.67258,-21.79915,2.62807,38.27728,4,43.32862068965518,4,7298
3.67193,-21.79915,2.63411,38.48968,4,43.224482758620695,4,7299
3.67193,-21.79997,2.64017,38.4785,4,43.12000000000001,4,7300
3.67129,-21.79997,2.64624,38.48968,4,43.01534482758621,4,7301
3.67129,-21.79997,2.6523,38.48968,4,42.91086206896553,4,7302
3.67065,-21.79915,2.65836,38.48968,4,42.80637931034484,4,7303
3.67065,-21.79915,2.66442,38.48968,4,42.70189655172415,4,7304
3.67,-21.79915,2.67045,38.48968,4,42.59793103448276,4,7305
3.67,-21.79997,2.67651,38.48968,4,42.49344827586208,4,7306
3.66936,-21.79997,2.68258,38.48968,4,42.38879310344828,4,7307
3.66936,-21.79997,2.6886400000000004,38.4785,4,42.28431034482759,4,7308
3.66871,-21.79997,2.69467,38.48968,4,42.18034482758622,4,7309
3.66871,-21.79997,2.70074,38.48968,4,42.07568965517242,4,7310
3.66807,-21.79915,2.7068,38.69091,4,41.971206896551735,4,7311
3.66807,-21.79915,2.71285,38.69091,4,41.86689655172415,4,7312
3.66743,-21.79915,2.71891,38.69091,4,41.762413793103455,4,7313
3.66743,-21.79915,2.72495,38.69091,4,41.65827586206897,4,7314
3.66743,-21.79997,2.73101,38.69091,4,41.553793103448285,4,7315
3.66678,-21.79997,2.73707,38.702090000000005,4,41.4493103448276,4,7316
3.66678,-21.79997,2.74312,38.69091,4,41.34500000000001,4,7317
3.66614,-21.79997,2.74917,38.69091,4,41.24068965517242,4,7318
3.66614,-21.79997,2.75523,38.69091,4,41.13620689655173,4,7319
3.66614,-21.79915,2.76129,38.91449,4,41.03172413793105,4,7320
3.6655,-21.79915,2.76735,38.69091,4,40.92724137931035,4,7321
3.6655,-21.79915,2.77339,38.69091,4,40.823103448275866,4,7322
3.66485,-21.79915,2.77944,38.91449,4,40.71879310344829,4,7323
3.66485,-21.79997,2.78552,38.90331,4,40.61396551724139,4,7324
3.66421,-21.79997,2.79155,38.90331,4,40.51000000000001,4,7325
3.66421,-21.79915,2.7976400000000003,38.91449,4,40.405,4,7326
3.66421,-21.79997,2.80367,38.90331,4,40.30103448275863,4,7327
3.66357,-21.79997,2.80974,38.90331,4,40.19637931034484,4,7328
3.66357,-21.79997,2.81581,38.90331,4,40.091724137931045,4,7329
3.66292,-21.79915,2.82186,38.90331,4,39.98741379310346,4,7330
3.66292,-21.79915,2.82788,38.90331,4,39.88362068965518,4,7331
3.66292,-21.79915,2.83397,39.12689,4,39.77862068965519,4,7332
3.66228,-21.79915,2.83999,39.11571,4,39.67482758620691,4,7333
3.66228,-21.79915,2.84607,39.11571,4,39.57000000000001,4,7334
3.66163,-21.79915,2.85213,39.11571,4,39.46551724137933,4,7335
3.66163,-21.79915,2.85818,39.11571,4,39.361206896551735,4,7336
3.66163,-21.79997,2.86425,39.11571,4,39.256551724137935,4,7337
3.66099,-21.79997,2.87029,39.11571,4,39.15241379310346,4,7338
3.66099,-21.79915,2.87633,39.11571,4,39.04827586206898,4,7339
3.66035,-21.79997,2.88239,39.11571,4,38.943793103448286,4,7340
3.66035,-21.79915,2.88844,39.11571,4,38.8394827586207,4,7341
3.66035,-21.79997,2.89451,39.11571,4,38.73482758620691,4,7342
3.6597,-21.79997,2.90058,39.13807,4,38.63017241379311,4,7343
3.6597,-21.79997,2.90662,39.31694,4,38.52603448275863,4,7344
3.65906,-21.79915,2.91267,39.32812,4,38.42172413793104,4,7345
3.65906,-21.79997,2.91872,39.31694,4,38.317413793103455,4,7346
3.65906,-21.79915,2.92479,39.31694,4,38.21275862068967,4,7347
3.65842,-21.79915,2.9308400000000003,39.32812,4,38.10844827586207,4,7348
3.65842,-21.79915,2.93689,39.31694,4,38.00413793103449,4,7349
3.65777,-21.79997,2.94297,39.31694,4,37.8993103448276,4,7350
3.65777,-21.79997,2.94899,39.31694,4,37.79551724137932,4,7351
3.65777,-21.79915,2.95505,39.31694,4,37.69103448275863,4,7352
3.65777,-21.79997,2.96112,39.31694,4,37.58637931034483,4,7353
3.65713,-21.79997,2.96716,39.31694,4,37.48224137931035,4,7354
3.65713,-21.79915,2.97322,39.54052,4,37.37775862068967,4,7355
3.65649,-21.79997,2.97927,39.529340000000005,4,37.27344827586207,4,7356
3.65649,-21.79997,2.98535,39.529340000000005,4,37.16862068965519,4,7357
3.65649,-21.79997,2.9914,39.529340000000005,4,37.0643103448276,4,7358
3.65584,-21.79915,2.99746,39.529340000000005,4,36.95982758620691,4,7359
3.65584,-21.79997,3.0035,39.529340000000005,4,36.85568965517243,4,7360
3.65584,-21.79997,3.00957,39.529340000000005,4,36.75103448275863,4,7361
3.65584,-21.79997,3.01563,39.529340000000005,4,36.64655172413794,4,7362
3.6552,-21.79915,3.02167,39.74174,4,36.54241379310346,4,7363
3.6552,-21.79915,3.02774,39.529340000000005,4,36.437758620689664,4,7364
3.6552,-21.79915,3.03377,39.529340000000005,4,36.333793103448286,4,7365
3.6552,-21.79915,3.03982,39.74174,4,36.2294827586207,4,7366
3.65455,-21.79915,3.04588,39.74174,4,36.125000000000014,4,7367
3.65455,-21.79915,3.05196,39.73056,4,36.02017241379311,4,7368
3.65455,-21.79997,3.05801,39.73056,4,35.915862068965524,4,7369
3.65391,-21.79997,3.0640400000000003,39.74174,4,35.81189655172414,4,7370
3.65391,-21.79915,3.07012,39.73056,4,35.707068965517244,4,7371
3.65327,-21.79997,3.07619,39.74174,4,35.60241379310346,4,7372
3.65327,-21.79915,3.08223,39.73056,4,35.49827586206897,4,7373
3.65327,-21.79997,3.08828,39.74174,4,35.393965517241384,4,7374
3.65327,-21.79997,3.09432,39.74174,4,35.2898275862069,4,7375
3.65262,-21.79997,3.10038,39.94297,4,35.18534482758621,4,7376
3.65262,-21.79997,3.10645,39.94297,4,35.08068965517242,4,7377
3.65262,-21.79997,3.11252,39.94297,4,34.97603448275863,4,7378
3.65198,-21.79915,3.11857,39.95415,4,34.87172413793104,4,7379
3.65198,-21.79915,3.12461,39.94297,4,34.76758620689656,4,7380
3.65198,-21.79915,3.13068,39.94297,4,34.66293103448277,4,7381
3.65134,-21.79915,3.13672,39.94297,4,34.55879310344829,4,7382
3.65134,-21.79997,3.14279,39.95415,4,34.45413793103449,4,7383
3.65134,-21.79997,3.14882,39.95415,4,34.35017241379311,4,7384
3.65069,-21.79997,3.15489,40.14419,4,34.24551724137932,4,7385
3.65069,-21.79997,3.16096,40.15537,4,34.140862068965525,4,7386
3.65069,-21.79997,3.167,40.14419,4,34.036724137931046,4,7387
3.65005,-21.79997,3.1730400000000003,40.15537,4,33.93258620689656,4,7388
3.65005,-21.79997,3.17911,40.15537,4,33.827931034482766,4,7389
3.65005,-21.79915,3.1851700000000003,40.15537,4,33.72344827586207,4,7390
3.65005,-21.79915,3.19123,40.14419,4,33.618965517241385,4,7391
3.64941,-21.79915,3.19729,40.35659,4,33.514482758620694,4,7392
3.64941,-21.79915,3.2033400000000003,40.36777,4,33.410172413793106,4,7393
3.64876,-21.79997,3.2093700000000003,40.36777,4,33.30620689655173,4,7394
3.64876,-21.79997,3.21546,40.36777,4,33.201206896551724,4,7395
3.64876,-21.79997,3.22152,40.36777,4,33.09672413793104,4,7396
3.64812,-21.79915,3.22757,40.35659,4,32.99241379310346,4,7397
3.64812,-21.79915,3.23361,40.36777,4,32.88827586206897,4,7398
3.64812,-21.79915,3.23966,40.35659,4,32.783965517241384,4,7399
3.64747,-21.79915,3.24573,40.37895,4,32.6793103448276,4,7400
3.64747,-21.79997,3.25179,40.36777,4,32.5748275862069,4,7401
3.64747,-21.79997,3.2578400000000003,40.569,4,32.47051724137931,4,7402
3.646830000000001,-21.79915,3.26391,40.569,4,32.36586206896553,4,7403
3.646830000000001,-21.79915,3.26996,40.58018,4,32.26155172413794,4,7404
3.646830000000001,-21.79997,3.27598,40.569,4,32.15775862068966,4,7405
3.64619,-21.79997,3.28205,40.569,4,32.05310344827587,4,7406
3.64619,-21.79997,3.28812,40.58018,4,31.94844827586208,4,7407
3.64554,-21.79997,3.2941800000000003,40.569,4,31.843965517241383,4,7408
3.64554,-21.79915,3.3002199999999995,40.58018,4,31.73982758620692,4,7409
3.64554,-21.79915,3.30626,40.58018,4,31.635689655172424,4,7410
3.64554,-21.79997,3.3123400000000003,40.79258,4,31.53086206896552,4,7411
3.6449,-21.79997,3.31839,40.79258,4,31.42655172413794,4,7412
3.6449,-21.79997,3.32446,40.7814,4,31.321896551724144,4,7413
3.6449,-21.79915,3.33051,40.7814,4,31.217586206896563,4,7414
3.64426,-21.79915,3.33657,40.7814,4,31.113103448275872,4,7415
3.64426,-21.79915,3.34262,40.79258,4,31.00879310344828,4,7416
3.64361,-21.79997,3.34865,40.7814,4,30.9048275862069,4,7417
3.64361,-21.79997,3.35474,40.79258,4,30.799827586206906,4,7418
3.64297,-21.79997,3.36076,40.9938,4,30.696034482758627,4,7419
3.64297,-21.79915,3.36685,40.9938,4,30.59103448275863,4,7420
3.64297,-21.79915,3.3729,40.82612,4,30.48672413793104,4,7421
3.64297,-21.79915,3.3789300000000004,40.9938,4,30.382758620689657,4,7422
3.64233,-21.79997,3.38501,40.9938,4,30.27793103448277,4,7423
3.64233,-21.79997,3.39106,40.98263,4,30.17362068965518,4,7424
3.641680000000001,-21.79915,3.39711,40.9938,4,30.0693103448276,4,7425
3.641680000000001,-21.79915,3.40319,40.9938,4,29.964482758620697,4,7426
3.641680000000001,-21.79915,3.40924,41.20621,4,29.860172413793112,4,7427
3.64104,-21.79997,3.41527,41.19503,4,29.75620689655173,4,7428
3.64104,-21.79997,3.42132,41.20621,4,29.651896551724143,4,7429
3.64039,-21.79997,3.4273800000000003,41.19503,4,29.54741379310345,4,7430
3.64039,-21.79915,3.43345,41.20621,4,29.442758620689663,4,7431
3.64039,-21.79915,3.43952,41.20621,4,29.33810344827588,4,7432
3.63975,-21.79997,3.44556,41.20621,4,29.233965517241387,4,7433
3.63975,-21.79997,3.4516,41.35154,4,29.129827586206904,4,7434
3.63911,-21.79997,3.4576800000000003,41.40743,4,29.025,4,7435
3.63911,-21.79915,3.46372,41.41861,4,28.920862068965526,4,7436
3.63846,-21.79915,3.46979,41.41861,4,28.816206896551726,4,7437
3.63846,-21.79997,3.4758400000000003,41.41861,4,28.71189655172414,4,7438
3.63782,-21.79997,3.4818800000000003,41.40743,4,28.60775862068966,4,7439
3.63782,-21.79997,3.4879300000000004,41.41861,4,28.50344827586207,4,7440
3.63718,-21.79915,3.49399,41.61983,4,28.398965517241383,4,7441
3.63718,-21.79915,3.50005,41.61983,4,28.294482758620703,4,7442
3.63718,-21.79997,3.50609,41.61983,4,28.190344827586216,4,7443
3.636530000000001,-21.79997,3.5121800000000003,41.61983,4,28.08534482758621,4,7444
3.636530000000001,-21.79915,3.51822,41.63101,4,27.981206896551733,4,7445
3.63589,-21.79915,3.52427,41.61983,4,27.876896551724144,4,7446
3.63589,-21.79915,3.53033,41.61983,4,27.77241379310345,4,7447
3.63525,-21.79997,3.53637,41.61983,4,27.668275862068977,4,7448
3.63525,-21.79997,3.54245,41.61983,4,27.56344827586208,4,7449
3.63525,-21.79915,3.5485,41.832240000000006,4,27.45913793103449,4,7450
3.6346,-21.79915,3.55456,41.832240000000006,4,27.3546551724138,4,7451
3.6346,-21.79915,3.56061,41.832240000000006,4,27.25034482758621,4,7452
3.63396,-21.79997,3.5666800000000003,41.82106,4,27.14568965517242,4,7453
3.63396,-21.79997,3.5727300000000004,41.832240000000006,4,27.04137931034483,4,7454
3.63331,-21.79997,3.57878,41.832240000000006,4,26.93706896551725,4,7455
3.63331,-21.79915,3.58484,41.832240000000006,4,26.832586206896565,4,7456
3.63267,-21.79997,3.5909,42.03346,4,26.72810344827587,4,7457
3.63267,-21.79997,3.59692,42.04464,4,26.624310344827595,4,7458
3.63267,-21.79997,3.60298,42.04464,4,26.5198275862069,4,7459
3.63203,-21.79997,3.60904,42.04464,4,26.415344827586217,4,7460
3.63203,-21.79915,3.6151,42.04464,4,26.310862068965523,4,7461
3.631380000000001,-21.79915,3.62118,42.24586,4,26.206034482758632,4,7462
3.631380000000001,-21.79997,3.62722,42.16761,4,26.101896551724145,4,7463
3.63074,-21.79997,3.63326,42.24586,4,25.997758620689662,4,7464
3.63074,-21.79997,3.63934,42.25704,4,25.89293103448277,4,7465
3.6301,-21.79915,3.6454,42.24586,4,25.78844827586208,4,7466
3.6301,-21.79915,3.65145,42.24586,4,25.68413793103449,4,7467
3.62945,-21.79997,3.6575,42.25704,4,25.579827586206903,4,7468
3.62945,-21.79997,3.66356,42.25704,4,25.47534482758622,4,7469
3.62881,-21.79997,3.66959,42.25704,4,25.37137931034484,4,7470
3.62817,-21.79997,3.67567,42.45827,4,25.266551724137937,4,7471
3.62817,-21.79915,3.68172,42.45827,4,25.162241379310355,4,7472
3.62752,-21.79915,3.68776,42.45827,4,25.058103448275872,4,7473
3.62688,-21.79915,3.69383,42.45827,4,24.95344827586208,4,7474
3.62688,-21.79997,3.69987,42.45827,4,24.8493103448276,4,7475
3.62688,-21.79997,3.70593,42.67067,4,24.744827586206902,4,7476
