Repository: uw-mad-dash/Battery-SoC-Estimation

## Data
The [LiPo 5450 mAh cell](https://maxamps.com/products/lipo-5450-1s-3-7v-battery) data can be found in <em>data</em> directory 👀. We collected 48 discharging-charging cycles for CRates 1, 2, 3, and 4. The measurements were recorded at 1 second rate. To understand data better, we provided a [Jupyter](https://jupyter.org/) notebook <em>data_visualization.ipynb</em> in <em>notebooks</em> directory. We used [Jupyter Dash](https://github.com/plotly/jupyter-dash) library which allows to create interactive plots. Names of the columns in the csv files containing data should be self-explanatory, except column 'AhStep [Ah]'. This column represents the cell capacity in Ah.

File: data/CRate4_Cycle43.csv (part 1 of 4)
Voltage [V],Current [A],AhStep [Ah],TempBottom [C],CRate [-],SOC [%],Cycle [-],Time [s]
4.01756,-21.79997,0.00605,32.40825,4,86.78913793103447,43,94661
4.0111300000000005,-21.79997,0.0121,32.41943,4,86.6848275862069,43,94662
4.00534,-21.79997,0.01818,32.40825,4,86.58,43,94663
4.00019,-21.79915,0.02424,32.41943,4,86.47551724137931,43,94664
3.99632,-21.79997,0.03028,32.40825,4,86.37137931034482,43,94665
3.99246,-21.79915,0.03635,32.40825,4,86.26672413793104,43,94666
3.98924,-21.79997,0.04238,32.40825,4,86.16275862068966,43,94667
3.98603,-21.79915,0.04846,32.41943,4,86.05793103448275,43,94668
3.98281,-21.79997,0.0545,32.41943,4,85.95379310344828,43,94669
3.98023,-21.79997,0.06055,32.40825,4,85.84948275862068,43,94670
3.97766,-21.79997,0.06663,32.41943,4,85.74465517241379,43,94671
3.97508,-21.79915,0.07267,32.4306,4,85.64051724137931,43,94672
3.97251,-21.79997,0.07872,32.41943,4,85.53620689655173,43,94673
3.97058,-21.79915,0.08481,32.41943,4,85.43120689655173,43,94674
3.968,-21.79915,0.09086,32.62065,4,85.32689655172413,43,94675
3.96607,-21.79915,0.09689,32.62065,4,85.22293103448276,43,94676
3.96414,-21.79915,0.10295,32.62065,4,85.11844827586208,43,94677
3.96221,-21.79915,0.10899,32.62065,4,85.01431034482758,43,94678
3.960280000000001,-21.79997,0.11507,32.62065,4,84.90948275862068,43,94679
3.95835,-21.79997,0.1211,32.62065,4,84.8055172413793,43,94680
3.95642,-21.79997,0.12716,32.62065,4,84.70103448275862,43,94681
3.955130000000001,-21.79997,0.13321,32.83305,4,84.59672413793103,43,94682
3.9532,-21.79997,0.13929,32.83305,4,84.49189655172414,43,94683
3.95191,-21.79997,0.14534,32.83305,4,84.38758620689656,43,94684
3.949980000000001,-21.79915,0.15137,32.83305,4,84.28362068965517,43,94685
3.9487,-21.79997,0.15745,32.83305,4,84.17879310344827,43,94686
3.94676,-21.79915,0.16351,33.04546,4,84.0743103448276,43,94687
3.94548,-21.79915,0.16956,33.05663,4,83.97,43,94688
3.94419,-21.79915,0.17562,32.83305,4,83.86551724137931,43,94689
3.9429,-21.79915,0.18166,33.04546,4,83.76137931034482,43,94690
3.94097,-21.79915,0.18773,33.04546,4,83.65672413793102,43,94691
3.93968,-21.79997,0.19377,33.04546,4,83.55258620689656,43,94692
3.9384,-21.79915,0.19985,33.04546,4,83.44775862068965,43,94693
3.93647,-21.79915,0.2059,33.04546,4,83.34344827586207,43,94694
3.93518,-21.79997,0.21194,33.25786,4,83.23931034482759,43,94695
3.93389,-21.79997,0.2180099999999999,33.25786,4,83.1346551724138,43,94696
3.9326,-21.79997,0.22405,33.25786,4,83.0305172413793,43,94697
3.93132,-21.79997,0.2301,33.25786,4,82.92620689655172,43,94698
3.93003,-21.79997,0.23615,33.24668,4,82.82189655172414,43,94699
3.92874,-21.79997,0.2422099999999999,33.25786,4,82.71741379310345,43,94700
3.92681,-21.79915,0.24829,33.25786,4,82.61258620689655,43,94701
3.92552,-21.79997,0.25434,33.47026,4,82.50827586206897,43,94702
3.92424,-21.79997,0.26037,33.47026,4,82.40431034482759,43,94703
3.92295,-21.79997,0.26644,33.45908,4,82.2996551724138,43,94704
3.92166,-21.79997,0.27251,33.45908,4,82.19500000000001,43,94705
3.92038,-21.79915,0.27856,33.45908,4,82.09068965517241,43,94706
3.91909,-21.79997,0.28459,33.671490000000006,4,81.98672413793103,43,94707
3.91716,-21.79997,0.29066,33.671490000000006,4,81.88206896551725,43,94708
3.91587,-21.79915,0.29671,33.671490000000006,4,81.77775862068965,43,94709
3.91458,-21.79915,0.30278,33.66031,4,81.67310344827585,43,94710
3.9133,-21.79997,0.30882,33.671490000000006,4,81.56896551724138,43,94711
3.91201,-21.79915,0.3149,33.66031,4,81.46413793103449,43,94712
3.91072,-21.79997,0.32093,33.66031,4,81.36017241379311,43,94713
3.90943,-21.79997,0.32699,33.88389,4,81.2556896551724,43,94714
3.9075,-21.79997,0.33304,33.66031,4,81.15137931034484,43,94715
3.90622,-21.79915,0.33909,33.88389,4,81.04706896551724,43,94716
3.90493,-21.79997,0.3451599999999999,33.66031,4,80.94241379310346,43,94717
3.90364,-21.79915,0.3512099999999999,33.87271,4,80.83810344827586,43,94718
3.90235,-21.79915,0.3572599999999999,33.88389,4,80.73379310344828,43,94719
3.90107,-21.79915,0.36335,33.87271,4,80.62879310344827,43,94720
3.89978,-21.79997,0.36938,33.88389,4,80.52482758620691,43,94721
3.89849,-21.79915,0.37545,33.88389,4,80.42017241379311,43,94722
3.8972,-21.79915,0.3815199999999999,33.87271,4,80.31551724137931,43,94723
3.89527,-21.79997,0.38755,33.88389,4,80.21155172413793,43,94724
3.89399,-21.79915,0.39361,33.88389,4,80.10706896551724,43,94725
3.89334,-21.79997,0.3996699999999999,33.88389,4,80.00258620689657,43,94726
3.89206,-21.79997,0.4057,33.88389,4,79.89862068965516,43,94727
3.89077,-21.79915,0.41178,34.09629,4,79.79379310344828,43,94728
3.88948,-21.79915,0.4178199999999999,33.88389,4,79.6896551724138,43,94729
3.88819,-21.79915,0.4239,34.08511,4,79.5848275862069,43,94730
3.88755,-21.79915,0.42994,33.88389,4,79.48068965517241,43,94731
3.88626,-21.79997,0.43599,34.08511,4,79.37637931034482,43,94732
3.88498,-21.79915,0.44206,33.88389,4,79.27172413793105,43,94733
3.88369,-21.79997,0.4481199999999999,34.09629,4,79.16724137931034,43,94734
3.88304,-21.79915,0.45418,33.88389,4,79.06275862068965,43,94735
3.88176,-21.79997,0.46021,34.08511,4,78.95879310344827,43,94736
3.88111,-21.79915,0.46629,34.09629,4,78.85396551724138,43,94737
3.87983,-21.79915,0.47234,34.08511,4,78.7496551724138,43,94738
3.87854,-21.79915,0.47838,34.08511,4,78.64551724137931,43,94739
3.8779,-21.79997,0.4844199999999999,34.09629,4,78.54137931034482,43,94740
3.87661,-21.79915,0.4905,34.08511,4,78.43655172413793,43,94741
3.87532,-21.79915,0.49655,34.08511,4,78.33224137931035,43,94742
3.87468,-21.79915,0.50261,34.08511,4,78.22775862068966,43,94743
3.87339,-21.79915,0.50865,34.08511,4,78.12362068965517,43,94744
3.87275,-21.79997,0.51472,34.08511,4,78.01896551724138,43,94745
3.8721,-21.79915,0.52079,34.08511,4,77.91431034482758,43,94746
3.87082,-21.79997,0.52682,34.08511,4,77.8103448275862,43,94747
3.87017,-21.79915,0.5329,34.08511,4,77.70551724137931,43,94748
3.86953,-21.79915,0.53892,34.09629,4,77.60172413793103,43,94749
3.86824,-21.79915,0.54501,34.08511,4,77.49672413793103,43,94750
3.8676,-21.79915,0.55105,34.08511,4,77.39258620689655,43,94751
3.86695,-21.79915,0.55711,34.08511,4,77.28810344827586,43,94752
3.86567,-21.79997,0.56315,34.08511,4,77.18396551724138,43,94753
3.86438,-21.79997,0.5692,34.08511,4,77.0796551724138,43,94754
3.86374,-21.79997,0.57528,34.08511,4,76.97482758620689,43,94755
3.86309,-21.79915,0.58132,34.08511,4,76.87068965517241,43,94756
3.86245,-21.79997,0.58736,34.09629,4,76.76655172413793,43,94757
3.86116,-21.79915,0.59342,34.08511,4,76.66206896551724,43,94758
3.86052,-21.79915,0.59949,34.08511,4,76.55741379310345,43,94759
3.85987,-21.79915,0.60556,34.08511,4,76.45275862068965,43,94760
3.85923,-21.79997,0.61159,34.09629,4,76.34879310344829,43,94761
3.85859,-21.79997,0.61765,34.08511,4,76.24431034482758,43,94762
3.85794,-21.79997,0.6237,34.09629,4,76.14,43,94763
3.85666,-21.79997,0.6297699999999999,34.09629,4,76.03534482758621,43,94764
3.85601,-21.79915,0.63581,34.09629,4,75.93120689655171,43,94765
3.85537,-21.79997,0.64188,34.08511,4,75.82655172413794,43,94766
3.85408,-21.79915,0.64794,34.09629,4,75.72206896551724,43,94767
3.85344,-21.79915,0.654,34.08511,4,75.61758620689655,43,94768
3.85279,-21.79997,0.66005,34.09629,4,75.51327586206897,43,94769
3.85215,-21.79997,0.6661199999999999,34.08511,4,75.40862068965517,43,94770
3.85151,-21.79997,0.67214,34.09629,4,75.3048275862069,43,94771
3.85086,-21.79997,0.6782199999999999,34.09629,4,75.2,43,94772
3.84958,-21.79915,0.6842600000000001,34.08511,4,75.09586206896552,43,94773
3.84893,-21.79915,0.69033,34.09629,4,74.99120689655172,43,94774
3.84829,-21.79997,0.6963699999999999,34.08511,4,74.88706896551724,43,94775
3.84764,-21.79915,0.7024199999999999,34.09629,4,74.78275862068965,43,94776
3.847,-21.79915,0.7084699999999999,34.08511,4,74.67844827586207,43,94777
3.84636,-21.79915,0.7145600000000001,34.09629,4,74.57344827586208,43,94778
3.84507,-21.79915,0.7206,34.08511,4,74.46931034482758,43,94779
3.844430000000001,-21.79997,0.72664,34.08511,4,74.3651724137931,43,94780
3.84378,-21.79997,0.7327,34.09629,4,74.2606896551724,43,94781
3.84314,-21.79915,0.73879,34.08511,4,74.15568965517242,43,94782
3.8425,-21.79997,0.7448199999999999,34.08511,4,74.05172413793103,43,94783
3.84121,-21.79997,0.7508699999999999,34.09629,4,73.94741379310345,43,94784
3.84056,-21.79915,0.75692,34.08511,4,73.84310344827585,43,94785
3.83992,-21.79997,0.76298,34.08511,4,73.73862068965516,43,94786
3.839280000000001,-21.79915,0.76903,34.09629,4,73.6343103448276,43,94787
3.83863,-21.79915,0.77508,34.08511,4,73.53,43,94788
3.83799,-21.79997,0.7811600000000001,34.08511,4,73.4251724137931,43,94789
3.83735,-21.79915,0.7872100000000001,34.10747,4,73.32086206896551,43,94790
3.8367,-21.79997,0.7932600000000001,34.09629,4,73.21655172413793,43,94791
3.83542,-21.79915,0.7993100000000001,34.08511,4,73.11224137931033,43,94792
3.83477,-21.79915,0.8053899999999999,34.09629,4,73.00741379310345,43,94793
3.834130000000001,-21.79997,0.8114399999999999,34.08511,4,72.90310344827586,43,94794
3.83348,-21.79915,0.8175,34.08511,4,72.79862068965517,43,94795
3.83284,-21.79915,0.8235299999999999,34.09629,4,72.69465517241379,43,94796
3.83155,-21.79997,0.8295899999999999,34.08511,4,72.59017241379311,43,94797
3.83091,-21.79915,0.8356600000000001,34.09629,4,72.48551724137931,43,94798
3.83091,-21.79915,0.8416899999999999,34.09629,4,72.38155172413794,43,94799
3.82962,-21.79997,0.84777,34.09629,4,72.27672413793104,43,94800
3.828980000000001,-21.79997,0.85383,34.09629,4,72.17224137931034,43,94801
3.82834,-21.79997,0.85988,34.08511,4,72.06793103448277,43,94802
3.82769,-21.79997,0.8659100000000001,34.08511,4,71.96396551724138,43,94803
3.82705,-21.79997,0.8719899999999999,34.08511,4,71.85913793103448,43,94804
3.82576,-21.79997,0.87805,34.08511,4,71.75465517241379,43,94805
3.82576,-21.79997,0.8841,34.09629,4,71.6503448275862,43,94806
3.82512,-21.79997,0.8901700000000001,34.09629,4,71.5456896551724,43,94807
3.823830000000001,-21.79915,0.8962100000000001,34.08511,4,71.44155172413794,43,94808
3.82254,-21.79997,0.90226,34.29752,4,71.33724137931034,43,94809
3.82254,-21.79915,0.90831,34.29752,4,71.23293103448275,43,94810
3.82126,-21.79915,0.91436,34.29752,4,71.12862068965516,43,94811
3.82126,-21.79915,0.92041,34.29752,4,71.0243103448276,43,94812
3.82061,-21.79997,0.92647,34.29752,4,70.91982758620689,43,94813
3.81997,-21.79997,0.93252,34.29752,4,70.81551724137931,43,94814
3.81932,-21.79915,0.93859,34.29752,4,70.71086206896551,43,94815
3.81868,-21.79915,0.94465,34.29752,4,70.60637931034482,43,94816
3.81804,-21.79997,0.95073,34.28634,4,70.50155172413793,43,94817
3.81739,-21.79997,0.95675,34.3087,4,70.39775862068964,43,94818
3.81675,-21.79997,0.96281,34.29752,4,70.29327586206897,43,94819
3.81546,-21.79997,0.96888,34.29752,4,70.18862068965518,43,94820
3.81482,-21.79997,0.97491,34.29752,4,70.08465517241379,43,94821
3.81418,-21.79915,0.98099,34.42049,4,69.97982758620688,43,94822
3.81353,-21.79997,0.98703,34.498740000000005,4,69.87568965517241,43,94823
3.81289,-21.79997,0.99309,34.50992,4,69.77120689655173,43,94824
3.81225,-21.79915,0.99915,34.50992,4,69.66672413793103,43,94825
3.8116,-21.79997,1.0052,34.50992,4,69.56241379310345,43,94826
3.81096,-21.79915,1.01125,34.50992,4,69.45810344827586,43,94827
3.81031,-21.79915,1.01731,34.50992,4,69.35362068965517,43,94828
3.80967,-21.79915,1.02337,34.50992,4,69.24913793103448,43,94829
3.80903,-21.79997,1.02944,34.50992,4,69.14448275862068,43,94830
3.80838,-21.79915,1.03548,34.50992,4,69.04034482758621,43,94831
3.80774,-21.79915,1.04155,34.5211,4,68.93568965517241,43,94832
3.8071,-21.79997,1.04758,34.50992,4,68.83172413793103,43,94833
3.80645,-21.79915,1.05364,34.50992,4,68.72724137931034,43,94834
3.80581,-21.79997,1.0597,34.498740000000005,4,68.62275862068965,43,94835
3.80517,-21.79997,1.06576,34.50992,4,68.51827586206896,43,94836
3.80452,-21.79915,1.0718,34.72232,4,68.41413793103447,43,94837
3.80388,-21.79915,1.07789,34.72232,4,68.30913793103448,43,94838
3.80259,-21.79915,1.0839299999999998,34.72232,4,68.205,43,94839
3.80195,-21.79915,1.09,34.72232,4,68.1003448275862,43,94840
3.8013,-21.79915,1.09604,34.72232,4,67.99620689655174,43,94841
3.80066,-21.79915,1.10208,34.72232,4,67.89206896551724,43,94842
3.80002,-21.79997,1.10814,34.72232,4,67.78758620689655,43,94843
3.79937,-21.79997,1.11422,34.7335,4,67.68275862068965,43,94844
3.79873,-21.79997,1.12025,34.92355,4,67.57879310344828,43,94845
3.79809,-21.79997,1.1263,34.92355,4,67.4744827586207,43,94846
3.79744,-21.79997,1.13236,34.72232,4,67.36999999999999,43,94847
3.7968,-21.79997,1.1384299999999998,34.93473,4,67.2653448275862,43,94848
3.79615,-21.79997,1.14448,34.93473,4,67.16103448275862,43,94849
3.79551,-21.79997,1.1505299999999998,34.93473,4,67.05672413793103,43,94850
3.79487,-21.79997,1.1566,34.93473,4,66.95206896551723,43,94851
3.79422,-21.79997,1.16264,34.92355,4,66.84793103448277,43,94852
3.79358,-21.79915,1.16872,34.92355,4,66.74310344827586,43,94853
3.79294,-21.79915,1.17478,34.92355,4,66.63862068965517,43,94854
3.79229,-21.79915,1.1808,35.14713,4,66.53482758620689,43,94855
3.79165,-21.79915,1.18686,34.92355,4,66.4303448275862,43,94856
3.79101,-21.79915,1.19292,35.13595,4,66.32586206896552,43,94857
3.79036,-21.79997,1.19898,35.13595,4,66.22137931034483,43,94858
3.78972,-21.79997,1.20504,35.13595,4,66.11689655172414,43,94859
3.78907,-21.79997,1.21108,35.13595,4,66.01275862068965,43,94860
3.78843,-21.79997,1.21714,35.13595,4,65.90827586206898,43,94861
3.78779,-21.79915,1.22322,35.14713,4,65.80344827586205,43,94862
3.78714,-21.79915,1.22926,35.13595,4,65.69931034482758,43,94863
3.7865,-21.79915,1.23531,35.13595,4,65.595,43,94864
3.78586,-21.79915,1.24136,35.34835,4,65.4906896551724,43,94865
3.78521,-21.79997,1.24741,35.34835,4,65.38637931034484,43,94866
3.78457,-21.79997,1.25349,35.13595,4,65.28155172413793,43,94867
3.78393,-21.79997,1.25954,35.34835,4,65.17724137931035,43,94868
3.78328,-21.79915,1.26559,35.33717,4,65.07293103448275,43,94869
3.78264,-21.79915,1.27164,35.34835,4,64.96862068965517,43,94870
3.78199,-21.79915,1.27772,35.34835,4,64.86379310344829,43,94871
3.78135,-21.79997,1.28377,35.35953,4,64.75948275862069,43,94872
3.78071,-21.79997,1.2898,35.34835,4,64.6555172413793,43,94873
3.78006,-21.79997,1.29588,35.34835,4,64.55068965517242,43,94874
3.77942,-21.79915,1.30194,35.560759999999995,4,64.44620689655171,43,94875
3.77878,-21.79915,1.30797,35.34835,4,64.34224137931034,43,94876
3.77878,-21.79915,1.31402,35.560759999999995,4,64.23793103448274,43,94877
3.77813,-21.79997,1.32008,35.560759999999995,4,64.13344827586207,43,94878
3.77749,-21.79997,1.32615,35.560759999999995,4,64.02879310344827,43,94879
3.77685,-21.79915,1.33221,35.560759999999995,4,63.92431034482758,43,94880
3.7762,-21.79915,1.33824,35.57193,4,63.82034482758621,43,94881
3.77556,-21.79915,1.3443200000000002,35.57193,4,63.715517241379295,43,94882
3.77491,-21.79915,1.35037,35.560759999999995,4,63.61120689655173,43,94883
3.77427,-21.79997,1.3564200000000002,35.560759999999995,4,63.50689655172413,43,94884
3.77363,-21.79997,1.36246,35.560759999999995,4,63.40275862068965,43,94885
3.77298,-21.79997,1.36853,35.77316,4,63.29810344827587,43,94886
3.77234,-21.79915,1.3746,35.560759999999995,4,63.19344827586207,43,94887
3.7717,-21.79915,1.38064,35.77316,4,63.08931034482757,43,94888
3.77105,-21.79915,1.38671,35.76198,4,62.98465517241379,43,94889
3.77041,-21.79997,1.39277,35.77316,4,62.88017241379311,43,94890
3.76977,-21.79997,1.39881,35.77316,4,62.77603448275861,43,94891
3.76912,-21.79997,1.40488,35.78434,4,62.67137931034483,43,94892
3.76912,-21.79997,1.4109200000000002,35.77316,4,62.567241379310346,43,94893
3.76848,-21.79915,1.41697,35.78434,4,62.46293103448276,43,94894
3.767830000000001,-21.79915,1.4230200000000002,35.98556,4,62.35862068965517,43,94895
3.76719,-21.79997,1.42908,35.97438,4,62.25413793103448,43,94896
3.76655,-21.79997,1.43516,35.97438,4,62.14931034482759,43,94897
3.7659,-21.79997,1.44121,35.97438,4,62.045,43,94898
3.76526,-21.79997,1.44727,35.97438,4,61.9405172413793,43,94899
3.76462,-21.79915,1.4533200000000002,35.97438,4,61.83620689655172,43,94900
3.76397,-21.79915,1.45935,35.97438,4,61.73224137931035,43,94901
3.76333,-21.79915,1.4654200000000002,35.97438,4,61.62758620689655,43,94902
3.76269,-21.79997,1.47149,35.97438,4,61.52293103448275,43,94903
3.76204,-21.79997,1.4775200000000002,35.97438,4,61.418965517241375,43,94904
3.7614,-21.79997,1.48358,35.97438,4,61.31448275862069,43,94905
3.76075,-21.79915,1.48964,36.18679,4,61.20999999999999,43,94906
3.76011,-21.79915,1.4957200000000002,36.18679,4,61.10517241379309,43,94907
3.76011,-21.79915,1.50175,36.18679,4,61.00120689655172,43,94908
3.75947,-21.79915,1.5078200000000002,36.18679,4,60.89655172413793,43,94909
3.75882,-21.79997,1.51388,36.17561,4,60.79206896551725,43,94910
3.75818,-21.79997,1.51991,36.18679,4,60.688103448275854,43,94911
3.75754,-21.79997,1.52599,36.18679,4,60.583275862068966,43,94912
3.75689,-21.79997,1.53201,36.18679,4,60.47948275862069,43,94913
3.75689,-21.79915,1.5381,36.18679,4,60.37448275862069,43,94914
3.75625,-21.79915,1.54413,36.18679,4,60.2705172413793,43,94915
3.75561,-21.79915,1.5502200000000002,36.35447,4,60.1655172413793,43,94916
3.75496,-21.79915,1.55624,36.39919,4,60.06172413793104,43,94917
3.75432,-21.79997,1.5623,36.39919,4,59.95724137931035,43,94918
3.75367,-21.79997,1.56836,36.39919,4,59.85275862068965,43,94919
3.75303,-21.79997,1.57443,36.39919,4,59.74810344827585,43,94920
3.75239,-21.79915,1.58046,36.38801,4,59.64413793103449,43,94921
3.75174,-21.79915,1.58654,36.39919,4,59.539310344827584,43,94922
3.7511,-21.79915,1.59258,36.39919,4,59.435172413793104,43,94923
3.75046,-21.79915,1.59865,36.39919,4,59.3305172413793,43,94924
3.75046,-21.79997,1.6047,36.39919,4,59.22620689655172,43,94925
3.74981,-21.79997,1.61076,36.61159,4,59.12172413793103,43,94926
3.74917,-21.79997,1.61679,36.61159,4,59.017758620689655,43,94927
3.74853,-21.79997,1.62287,36.39919,4,58.91293103448276,43,94928
3.74853,-21.79915,1.62892,36.60041,4,58.80862068965517,43,94929
3.74788,-21.79915,1.63497,36.60041,4,58.70431034482758,43,94930
3.74724,-21.79915,1.64103,36.61159,4,58.5998275862069,43,94931
3.74659,-21.79997,1.64708,36.61159,4,58.49551724137931,43,94932
3.74595,-21.79997,1.65312,36.60041,4,58.39137931034482,43,94933
3.74531,-21.79997,1.65921,36.60041,4,58.28637931034483,43,94934
3.74531,-21.79997,1.66526,36.60041,4,58.18206896551724,43,94935
3.74466,-21.79997,1.6713,36.60041,4,58.077931034482766,43,94936
3.74402,-21.79997,1.67736,36.60041,4,57.97344827586207,43,94937
3.74338,-21.79915,1.68342,36.81282,4,57.86896551724138,43,94938
3.74273,-21.79915,1.68945,36.61159,4,57.765,43,94939
3.74209,-21.79915,1.69552,36.81282,4,57.6603448275862,43,94940
3.74145,-21.79915,1.70157,36.81282,4,57.55603448275861,43,94941
3.7408,-21.79915,1.70762,36.81282,4,57.45172413793104,43,94942
3.74016,-21.79915,1.7137,36.81282,4,57.346896551724136,43,94943
3.74016,-21.79915,1.71973,36.81282,4,57.24293103448275,43,94944
3.73951,-21.79997,1.72582,36.80164,4,57.137931034482754,43,94945
3.73887,-21.79997,1.73186,36.81282,4,57.03379310344827,43,94946
3.73887,-21.79997,1.73792,36.81282,4,56.929310344827584,43,94947
3.73823,-21.79997,1.7439900000000002,37.02522,4,56.82465517241379,43,94948
3.73758,-21.79915,1.75003,36.81282,4,56.72051724137931,43,94949
3.73694,-21.79915,1.75607,37.01404,4,56.61637931034482,43,94950
3.7363,-21.79915,1.76214,37.02522,4,56.51172413793104,43,94951
3.7363,-21.79915,1.7682099999999998,37.01404,4,56.40706896551724,43,94952
3.73565,-21.79915,1.77425,37.01404,4,56.302931034482754,43,94953
3.73501,-21.79997,1.7803,37.01404,4,56.19862068965517,43,94954
3.73437,-21.79997,1.78637,37.02522,4,56.09396551724138,43,94955
3.73437,-21.79997,1.7924,37.01404,4,55.99,43,94956
3.73372,-21.79915,1.79845,37.22644,4,55.88568965517241,43,94957
3.73308,-21.79915,1.80453,37.01404,4,55.78086206896552,43,94958
3.73243,-21.79915,1.81058,37.01404,4,55.67655172413793,43,94959
3.73179,-21.79915,1.81665,37.01404,4,55.57189655172413,43,94960
3.73115,-21.79997,1.8227,37.22644,4,55.46758620689654,43,94961
3.73115,-21.79997,1.8287400000000005,37.22644,4,55.363448275862055,43,94962
3.7305,-21.79997,1.8348,37.01404,4,55.25896551724137,43,94963
3.72986,-21.79915,1.84086,37.23762,4,55.15448275862068,43,94964
3.72922,-21.79915,1.84691,37.23762,4,55.05017241379309,43,94965
3.72922,-21.79915,1.85295,37.22644,4,54.94603448275863,43,94966
3.72857,-21.79915,1.85902,37.23762,4,54.84137931034483,43,94967
3.72793,-21.79997,1.86506,37.23762,4,54.73724137931035,43,94968
3.72793,-21.79997,1.87114,37.23762,4,54.632413793103446,43,94969
3.72729,-21.79997,1.8772,37.43885,4,54.52793103448275,43,94970
3.72664,-21.79915,1.88326,37.22644,4,54.42344827586207,43,94971
3.726,-21.79915,1.88929,37.45003,4,54.31948275862069,43,94972
3.72535,-21.79915,1.89534,37.23762,4,54.2151724137931,43,94973
3.72535,-21.79997,1.9014,37.45003,4,54.110689655172415,43,94974
3.72471,-21.79997,1.90747,37.45003,4,54.006034482758615,43,94975
3.72407,-21.79997,1.91353,37.43885,4,53.90155172413794,43,94976
3.72407,-21.79915,1.91958,37.45003,4,53.79724137931035,43,94977
3.72342,-21.79915,1.92562,37.45003,4,53.693103448275856,43,94978
3.72278,-21.79997,1.9317,37.45003,4,53.58827586206896,43,94979
3.72214,-21.79997,1.93776,37.45003,4,53.48379310344827,43,94980
3.72214,-21.79997,1.94379,37.45003,4,53.3798275862069,43,94981
3.72149,-21.79915,1.94986,37.43885,4,53.2751724137931,43,94982
3.72085,-21.79915,1.9559,37.66243,4,53.17103448275862,43,94983
3.72021,-21.79915,1.96196,37.65125,4,53.06655172413793,43,94984
3.72021,-21.79915,1.96801,37.66243,4,52.96224137931034,43,94985
3.71956,-21.79915,1.97408,37.66243,4,52.85758620689656,43,94986
3.71892,-21.79997,1.98015,37.66243,4,52.75293103448276,43,94987
3.71827,-21.79997,1.9862,37.66243,4,52.64862068965517,43,94988
3.71827,-21.79915,1.99226,37.65125,4,52.54413793103448,43,94989
3.71763,-21.79915,1.9983,37.66243,4,52.44,43,94990
3.71763,-21.79915,2.00435,37.66243,4,52.33568965517241,43,94991
3.71699,-21.79997,2.01039,37.66243,4,52.23155172413793,43,94992
3.71634,-21.79997,2.01646,37.65125,4,52.12689655172413,43,94993
3.7157,-21.79997,2.02253,37.86365,4,52.02224137931034,43,94994
3.7157,-21.79915,2.02857,37.66243,4,51.91810344827585,43,94995
3.71506,-21.79915,2.03462,37.86365,4,51.81379310344828,43,94996
3.71441,-21.79997,2.04068,37.66243,4,51.70931034482759,43,94997
3.71441,-21.79997,2.04672,37.87483,4,51.6051724137931,43,94998
3.71377,-21.79997,2.0527900000000003,37.86365,4,51.5005172413793,43,94999
3.713130000000001,-21.79997,2.05885,37.86365,4,51.396034482758616,43,95000
3.713130000000001,-21.79915,2.06491,37.86365,4,51.29155172413793,43,95001
3.71248,-21.79915,2.07096,37.86365,4,51.18724137931034,43,95002
3.71184,-21.79915,2.077,37.86365,4,51.08310344827586,43,95003
3.71184,-21.79997,2.08308,37.86365,4,50.97827586206896,43,95004
3.71119,-21.79997,2.08913,37.87483,4,50.87396551724137,43,95005
3.71055,-21.79915,2.09517,37.86365,4,50.769827586206894,43,95006
3.70991,-21.79915,2.10125,37.86365,4,50.665,43,95007
3.70991,-21.79997,2.1072900000000003,38.07606,4,50.56086206896551,43,95008
3.70926,-21.79997,2.11334,38.07606,4,50.45655172413792,43,95009
3.70862,-21.79997,2.11941,38.06488,4,50.35189655172414,43,95010
3.70862,-21.79915,2.12546,38.07606,4,50.24758620689655,43,95011
3.707980000000001,-21.79915,2.13151,38.08723,4,50.14327586206896,43,95012
3.70733,-21.79915,2.13758,38.07606,4,50.038620689655176,43,95013
3.70733,-21.79997,2.14364,38.07606,4,49.934137931034485,43,95014
3.70669,-21.79997,2.14968,38.07606,4,49.82999999999999,43,95015
3.70669,-21.79997,2.15575,38.08723,4,49.725344827586206,43,95016
3.70605,-21.79915,2.1618,38.08723,4,49.62103448275862,43,95017
3.7054,-21.79915,2.16785,38.07606,4,49.51672413793103,43,95018
3.7054,-21.79915,2.1739,38.28846,4,49.41241379310345,43,95019
3.70476,-21.79997,2.17998,38.28846,4,49.30758620689655,43,95020
3.70411,-21.79915,2.18601,38.28846,4,49.20362068965517,43,95021
3.70411,-21.79997,2.1920900000000003,38.28846,4,49.09879310344827,43,95022
3.70347,-21.79997,2.19811,38.27728,4,48.995,43,95023
3.70347,-21.79915,2.20418,38.28846,4,48.890344827586205,43,95024
3.702830000000001,-21.79915,2.21025,38.28846,4,48.78568965517241,43,95025
3.70218,-21.79915,2.21631,38.28846,4,48.68120689655173,43,95026
3.70218,-21.79997,2.22235,38.28846,4,48.57706896551724,43,95027
3.70154,-21.79997,2.2284200000000003,38.28846,4,48.47241379310344,43,95028
3.7009,-21.79915,2.23446,38.28846,4,48.36827586206897,43,95029
3.7009,-21.79915,2.24052,38.28846,4,48.26379310344827,43,95030
3.70025,-21.79915,2.24657,38.28846,4,48.15948275862068,43,95031
3.69961,-21.79997,2.25261,38.28846,4,48.05534482758621,43,95032
3.69897,-21.79997,2.25867,38.28846,4,47.95086206896551,43,95033
3.69897,-21.79997,2.26476,38.28846,4,47.84586206896552,43,95034
3.69832,-21.79915,2.27078,38.48968,4,47.74206896551724,43,95035
3.69832,-21.79915,2.27686,38.50086,4,47.63724137931033,43,95036
3.69768,-21.79997,2.28289,38.48968,4,47.53327586206896,43,95037
3.69768,-21.79997,2.28897,38.48968,4,47.42844827586207,43,95038
3.69703,-21.79997,2.295,38.48968,4,47.32448275862069,43,95039
3.69639,-21.79915,2.30106,38.48968,4,47.22,43,95040
3.69639,-21.79915,2.30713,38.48968,4,47.115344827586206,43,95041
3.69575,-21.79997,2.31318,38.48968,4,47.01103448275862,43,95042
3.69575,-21.79997,2.31923,38.50086,4,46.90672413793103,43,95043
3.6951,-21.79997,2.32528,38.48968,4,46.802413793103455,43,95044
3.69446,-21.79997,2.33133,38.702090000000005,4,46.69810344827586,43,95045
3.69446,-21.79915,2.3374,38.702090000000005,4,46.59344827586207,43,95046
3.69382,-21.79915,2.34347,38.702090000000005,4,46.48879310344827,43,95047
3.69382,-21.79915,2.34952,38.702090000000005,4,46.384482758620685,43,95048
3.69317,-21.79997,2.35558,38.702090000000005,4,46.28,43,95049
3.69317,-21.79997,2.36163,38.702090000000005,4,46.175689655172405,43,95050
3.69253,-21.79915,2.36768,38.702090000000005,4,46.07137931034483,43,95051
3.69189,-21.79915,2.37372,38.702090000000005,4,45.96724137931034,43,95052
3.69189,-21.79915,2.3797900000000003,38.702090000000005,4,45.86258620689654,43,95053
3.69124,-21.79997,2.38584,38.702090000000005,4,45.75827586206896,43,95054
3.69124,-21.79997,2.3919,38.702090000000005,4,45.65379310344827,43,95055
3.6906,-21.79997,2.39796,38.702090000000005,4,45.54931034482758,43,95056
3.68995,-21.79997,2.40401,38.702090000000005,4,45.44499999999999,43,95057
3.68995,-21.79915,2.41007,38.92567,4,45.3405172413793,43,95058
3.68931,-21.79915,2.41611,38.91449,4,45.23637931034482,43,95059
3.68931,-21.79915,2.42217,38.91449,4,45.13189655172414,43,95060
3.68867,-21.79997,2.42825,38.91449,4,45.02706896551724,43,95061
3.68867,-21.79997,2.43431,38.91449,4,44.92258620689656,43,95062
3.68802,-21.79997,2.44033,38.92567,4,44.81879310344828,43,95063
3.68802,-21.79915,2.4464,38.92567,4,44.71413793103448,43,95064
3.68738,-21.79915,2.45244,38.91449,4,44.60999999999999,43,95065
3.68738,-21.79915,2.4585,38.91449,4,44.50551724137932,43,95066
3.68674,-21.79915,2.46457,38.91449,4,44.40086206896552,43,95067
3.68674,-21.79997,2.47064,39.13807,4,44.29620689655172,43,95068
3.68609,-21.79997,2.47667,38.91449,4,44.192241379310346,43,95069
3.68609,-21.79997,2.48274,39.12689,4,44.08758620689655,43,95070
3.68545,-21.79915,2.4888,39.12689,4,43.98310344827586,43,95071
3.68481,-21.79997,2.49485,39.13807,4,43.878793103448274,43,95072
3.68481,-21.79915,2.50088,39.12689,4,43.7748275862069,43,95073
3.68416,-21.79915,2.50695,39.12689,4,43.670172413793104,43,95074
3.68416,-21.79915,2.51301,39.12689,4,43.56568965517241,43,95075
3.68352,-21.79915,2.51907,39.12689,4,43.46120689655172,43,95076
3.68352,-21.79915,2.5251,39.12689,4,43.35724137931034,43,95077
3.68287,-21.79997,2.53119,39.12689,4,43.25224137931034,43,95078
3.68287,-21.79997,2.53723,39.3393,4,43.148103448275855,43,95079
3.68223,-21.79915,2.54328,39.13807,4,43.043793103448266,43,95080
3.68223,-21.79997,2.54933,39.13807,4,42.93948275862069,43,95081
3.68159,-21.79997,2.55541,39.32812,4,42.83465517241378,43,95082
3.68159,-21.79915,2.56146,39.32812,4,42.73034482758621,43,95083
3.68094,-21.79915,2.5675,39.12689,4,42.62620689655172,43,95084
3.68094,-21.79915,2.57357,39.3393,4,42.52155172413793,43,95085
3.6803,-21.79997,2.57963,39.32812,4,42.41706896551724,43,95086
3.67966,-21.79915,2.58569,39.32812,4,42.31258620689655,43,95087
3.67966,-21.79915,2.59174,39.32812,4,42.20827586206896,43,95088
3.67901,-21.79915,2.59777,39.32812,4,42.10431034482758,43,95089
3.67901,-21.79915,2.60384,39.32812,4,41.99965517241379,43,95090
3.67837,-21.79997,2.60989,39.32812,4,41.8953448275862,43,95091
3.67837,-21.79915,2.61595,39.32812,4,41.79086206896551,43,95092
3.67773,-21.79997,2.622,39.32812,4,41.68655172413793,43,95093
3.67773,-21.79997,2.62805,39.529340000000005,4,41.58224137931034,43,95094
3.67708,-21.79997,2.63411,39.529340000000005,4,41.47775862068965,43,95095
3.67708,-21.79997,2.64018,39.54052,4,41.373103448275856,43,95096
3.67644,-21.79915,2.64621,39.54052,4,41.269137931034486,43,95097
3.67644,-21.79915,2.6523,39.54052,4,41.16413793103448,43,95098
3.67644,-21.79997,2.65834,39.54052,4,41.06,43,95099
3.67579,-21.79915,2.6644,39.54052,4,40.9555172413793,43,95100
3.67579,-21.79997,2.67046,39.54052,4,40.85103448275862,43,95101
3.67515,-21.79915,2.6765,39.529340000000005,4,40.74689655172414,43,95102
3.67515,-21.79997,2.68255,39.54052,4,40.64258620689655,43,95103
3.67451,-21.79915,2.68861,39.68585,4,40.538103448275855,43,95104
3.67451,-21.79915,2.69467,39.74174,4,40.43362068965517,43,95105
3.67386,-21.79915,2.70074,39.74174,4,40.32896551724137,43,95106
3.67386,-21.79997,2.70677,39.74174,4,40.225,43,95107
3.67386,-21.79915,2.7128400000000004,39.74174,4,40.1203448275862,43,95108
3.67322,-21.79915,2.7189,39.74174,4,40.01586206896551,43,95109
3.67322,-21.79915,2.72495,39.74174,4,39.91155172413793,43,95110
3.67258,-21.79997,2.73101,39.74174,4,39.80706896551724,43,95111
3.67258,-21.79997,2.73705,39.74174,4,39.70293103448276,43,95112
3.67193,-21.79997,2.7431,39.74174,4,39.59862068965517,43,95113
3.67193,-21.79997,2.74918,39.75292,4,39.49379310344827,43,95114
3.67129,-21.79997,2.75524,39.75292,4,39.38931034482759,43,95115
3.67129,-21.79997,2.76127,39.75292,4,39.2853448275862,43,95116
3.67129,-21.79997,2.76732,39.90943,4,39.18103448275862,43,95117
3.67065,-21.79997,2.7734,39.95415,4,39.07620689655172,43,95118
3.67065,-21.79997,2.77943,39.95415,4,38.97224137931034,43,95119
3.67,-21.79915,2.78551,39.96533,4,38.867413793103445,43,95120
3.67,-21.79997,2.79157,39.96533,4,38.762931034482754,43,95121
3.66936,-21.79997,2.79761,39.95415,4,38.65879310344827,43,95122
3.66936,-21.79997,2.80367,39.96533,4,38.554310344827584,43,95123
3.66936,-21.79997,2.80972,39.95415,4,38.45,43,95124
3.66871,-21.79997,2.81578,39.95415,4,38.345517241379305,43,95125
3.66871,-21.79997,2.82183,39.95415,4,38.24120689655173,43,95126
3.66807,-21.79997,2.82789,40.16655,4,38.13672413793103,43,95127
3.66807,-21.79997,2.83393,39.96533,4,38.03258620689655,43,95128
3.66743,-21.79997,2.83999,40.16655,4,37.92810344827586,43,95129
3.66743,-21.79915,2.84606,39.95415,4,37.82344827586206,43,95130
3.66743,-21.79997,2.8521,40.16655,4,37.71931034482758,43,95131
3.66678,-21.79915,2.85818,40.16655,4,37.61448275862069,43,95132
3.66678,-21.79915,2.86423,40.16655,4,37.5101724137931,43,95133
3.66678,-21.79915,2.87027,40.16655,4,37.40603448275861,43,95134
3.66614,-21.79915,2.87635,40.16655,4,37.30120689655172,43,95135
3.66614,-21.79915,2.88241,40.16655,4,37.19672413793103,43,95136
3.66614,-21.79915,2.88846,40.17773,4,37.09241379310345,43,95137
3.6655,-21.79997,2.89451,40.16655,4,36.98810344827586,43,95138
3.6655,-21.79915,2.90055,40.37895,4,36.88396551724137,43,95139
3.6655,-21.79997,2.90662,40.36777,4,36.77931034482758,43,95140
3.66485,-21.79997,2.91265,40.37895,4,36.6753448275862,43,95141
3.66485,-21.79915,2.91871,40.36777,4,36.57086206896552,43,95142
3.66421,-21.79997,2.92476,40.36777,4,36.46655172413793,43,95143
3.66421,-21.79915,2.9308400000000003,40.37895,4,36.36172413793103,43,95144
3.66421,-21.79997,2.93691,40.37895,4,36.257068965517234,43,95145
3.66357,-21.79997,2.94296,40.37895,4,36.15275862068966,43,95146
3.66357,-21.79997,2.94899,40.37895,4,36.04879310344828,43,95147
3.66357,-21.79997,2.95507,40.58018,4,35.943965517241374,43,95148
3.66292,-21.79915,2.9611,40.37895,4,35.84,43,95149
3.66292,-21.79915,2.96719,40.36777,4,35.735,43,95150
3.66292,-21.79997,2.97323,40.59136,4,35.63086206896551,43,95151
3.66228,-21.79997,2.97929,40.59136,4,35.526379310344815,43,95152
3.66228,-21.79915,2.98533,40.58018,4,35.42224137931034,43,95153
3.66228,-21.79915,2.99137,40.59136,4,35.31810344827586,43,95154
3.66163,-21.79915,2.99744,40.59136,4,35.21344827586206,43,95155
3.66163,-21.79915,3.00352,40.58018,4,35.10862068965517,43,95156
3.66099,-21.79915,3.0095400000000003,40.58018,4,35.004827586206886,43,95157
3.66099,-21.79997,3.0156,40.58018,4,34.9003448275862,43,95158
3.66099,-21.79915,3.02166,40.7814,4,34.79586206896552,43,95159
3.66035,-21.79997,3.02772,40.79258,4,34.69137931034483,43,95160
3.66035,-21.79997,3.03377,40.79258,4,34.58706896551723,43,95161
3.66035,-21.79997,3.03982,40.79258,4,34.482758620689644,43,95162
3.6597,-21.79915,3.04588,40.79258,4,34.37827586206896,43,95163
3.6597,-21.79915,3.05195,40.79258,4,34.27362068965517,43,95164
3.65906,-21.79915,3.058,40.79258,4,34.169310344827586,43,95165
3.65906,-21.79915,3.06405,40.79258,4,34.065,43,95166
3.65842,-21.79915,3.07012,40.79258,4,33.960344827586205,43,95167
3.65842,-21.79915,3.07615,40.79258,4,33.85637931034482,43,95168
3.65842,-21.79997,3.08222,41.00498,4,33.751724137931035,43,95169
3.65777,-21.79997,3.08827,40.9938,4,33.647413793103446,43,95170
3.65777,-21.79997,3.0943400000000003,41.00498,4,33.542758620689646,43,95171
3.65713,-21.79915,3.10039,40.9938,4,33.438448275862065,43,95172
3.65713,-21.79915,3.10643,41.00498,4,33.334310344827585,43,95173
3.65713,-21.79915,3.11251,41.00498,4,33.22948275862069,43,95174
3.65649,-21.79915,3.11855,41.00498,4,33.125344827586204,43,95175
3.65649,-21.79997,3.12461,41.00498,4,33.02086206896551,43,95176
3.65649,-21.79915,3.13068,41.21739,4,32.91620689655172,43,95177
3.65584,-21.79997,3.13672,41.00498,4,32.81206896551724,43,95178
3.65584,-21.79997,3.14276,41.21739,4,32.707931034482755,43,95179
3.65584,-21.79997,3.14883,41.20621,4,32.60327586206896,43,95180
3.6552,-21.79997,3.15488,41.20621,4,32.49896551724137,43,95181
3.6552,-21.79997,3.16094,41.20621,4,32.39448275862069,43,95182
3.6552,-21.79915,3.167,41.21739,4,32.29,43,95183
3.65455,-21.79915,3.17307,41.21739,4,32.1853448275862,43,95184
3.65455,-21.79915,3.17912,41.20621,4,32.08103448275862,43,95185
3.65391,-21.79915,3.1851700000000003,41.41861,4,31.976724137931026,43,95186
3.65391,-21.79915,3.1912,41.41861,4,31.87275862068965,43,95187
3.65391,-21.79915,3.19726,41.41861,4,31.76827586206896,43,95188
3.65327,-21.79997,3.20331,41.41861,4,31.663965517241373,43,95189
3.65327,-21.79997,3.20939,41.41861,4,31.55913793103448,43,95190
3.65327,-21.79997,3.21543,41.41861,4,31.454999999999995,43,95191
3.65262,-21.79997,3.22151,41.42979,4,31.350172413793103,43,95192
3.65262,-21.79997,3.2275400000000003,41.41861,4,31.246206896551715,43,95193
3.65198,-21.79997,3.23361,41.41861,4,31.141551724137923,43,95194
3.65198,-21.79997,3.23968,41.63101,4,31.036896551724137,43,95195
3.65198,-21.79997,3.24573,41.63101,4,30.932586206896545,43,95196
3.65134,-21.79915,3.25178,41.63101,4,30.828275862068963,43,95197
3.65134,-21.79915,3.25783,41.63101,4,30.72396551724138,43,95198
3.65069,-21.79915,3.2638700000000003,41.63101,4,30.61982758620689,43,95199
3.65069,-21.79915,3.26993,41.63101,4,30.515344827586205,43,95200
3.65005,-21.79997,3.27601,41.63101,4,30.41051724137931,43,95201
3.65005,-21.79997,3.2820400000000003,41.63101,4,30.30655172413792,43,95202
3.65005,-21.79997,3.2881,41.84342,4,30.20206896551724,43,95203
3.64941,-21.79997,3.29415,41.84342,4,30.09775862068965,43,95204
3.64941,-21.79997,3.3002300000000004,41.84342,4,29.992931034482744,43,95205
3.64876,-21.79915,3.30627,41.84342,4,29.88879310344827,43,95206
3.64876,-21.79915,3.31231,41.84342,4,29.78465517241379,43,95207
3.64812,-21.79915,3.3183800000000003,41.84342,4,29.68,43,95208
3.64812,-21.79915,3.32444,41.832240000000006,4,29.575517241379305,43,95209
3.64747,-21.79997,3.3305,41.84342,4,29.47103448275862,43,95210
3.64747,-21.79915,3.33656,41.84342,4,29.366551724137924,43,95211
3.64747,-21.79997,3.34259,42.05582,4,29.26258620689655,43,95212
3.646830000000001,-21.79997,3.34867,42.04464,4,29.15775862068965,43,95213
3.646830000000001,-21.79997,3.35472,42.04464,4,29.053448275862067,43,95214
3.64619,-21.79915,3.36076,42.04464,4,28.949310344827584,43,95215
3.64619,-21.79915,3.3668400000000003,42.04464,4,28.84448275862068,43,95216
3.64619,-21.79997,3.37289,42.04464,4,28.7401724137931,43,95217
3.64554,-21.79997,3.37895,42.04464,4,28.635689655172406,43,95218
3.64554,-21.79997,3.38499,42.04464,4,28.531551724137923,43,95219
3.6449,-21.79997,3.3910400000000003,42.25704,4,28.42724137931034,43,95220
3.6449,-21.79997,3.39709,42.25704,4,28.32293103448276,43,95221
3.6449,-21.79915,3.40315,42.25704,4,28.218448275862063,43,95222
3.64426,-21.79915,3.4092300000000004,42.25704,4,28.113620689655164,43,95223
3.64426,-21.79997,3.41528,42.25704,4,28.00931034482758,43,95224
3.64361,-21.79997,3.42133,42.25704,4,27.905,43,95225
3.64361,-21.79997,3.4273800000000003,42.46945,4,27.800689655172405,43,95226
3.64297,-21.79915,3.4334300000000004,42.46945,4,27.696379310344817,43,95227
3.64297,-21.79915,3.43951,42.46945,4,27.59155172413793,43,95228
3.64233,-21.79915,3.4455400000000003,42.46945,4,27.48758620689654,43,95229
3.64233,-21.79997,3.45159,42.46945,4,27.383275862068963,43,95230
3.64233,-21.79997,3.45767,42.46945,4,27.278448275862072,43,95231
3.641680000000001,-21.79997,3.4637300000000004,42.67067,4,27.173965517241367,43,95232
3.641680000000001,-21.79997,3.46975,42.46945,4,27.0701724137931,43,95233
3.64104,-21.79915,3.47582,42.67067,4,26.965517241379303,43,95234
3.64039,-21.79915,3.4819,42.67067,4,26.86068965517241,43,95235
3.64039,-21.79915,3.48795,42.67067,4,26.75637931034482,43,95236
3.64039,-21.79997,3.49397,42.67067,4,26.652586206896547,43,95237
3.63975,-21.79997,3.50007,42.67067,4,26.547413793103445,43,95238
3.63975,-21.79997,3.50611,42.67067,4,26.44327586206896,43,95239
3.63911,-21.79997,3.51215,42.67067,4,26.33913793103448,43,95240
3.63911,-21.79997,3.5182,42.67067,4,26.23482758620689,43,95241
3.63846,-21.79915,3.52425,42.67067,4,26.13051724137931,43,95242
3.63782,-21.79915,3.53031,42.88307,4,26.02603448275861,43,95243
3.63782,-21.79915,3.5363800000000003,42.88307,4,25.92137931034482,43,95244
3.63718,-21.79915,3.54244,42.88307,4,25.81689655172413,43,95245
3.63718,-21.79915,3.54847,42.89425,4,25.71293103448276,43,95246
3.636530000000001,-21.79997,3.55453,42.88307,4,25.608448275862063,43,95247
3.636530000000001,-21.79997,3.5605900000000004,42.89425,4,25.50396551724137,43,95248
3.63589,-21.79997,3.56665,42.89425,4,25.39948275862068,43,95249
3.63589,-21.79997,3.57271,43.03958,4,25.295,43,95250
3.63525,-21.79915,3.57877,43.0843,4,25.190517241379304,43,95251
3.63525,-21.79997,3.58481,43.09548,4,25.086379310344824,43,95252
3.63525,-21.79915,3.5908800000000003,43.09548,4,24.981724137931025,43,95253
3.6346,-21.79915,3.5969300000000004,43.09548,4,24.87741379310344,43,95254
3.6346,-21.79915,3.603,43.0843,4,24.77275862068965,43,95255
3.63396,-21.79915,3.60903,43.09548,4,24.66879310344827,43,95256
3.63331,-21.79915,3.61511,43.30788,4,24.56396551724137,43,95257
3.63331,-21.79915,3.62115,43.2967,4,24.45982758620689,43,95258
3.63267,-21.79915,3.62722,43.30788,4,24.355172413793102,43,95259
3.63267,-21.79997,3.633280000000001,43.30788,4,24.2506896551724,43,95260
3.63203,-21.79915,3.63932,43.30788,4,24.146551724137925,43,95261
3.63203,-21.79915,3.64537,43.30788,4,24.04224137931034,43,95262
3.63203,-21.79997,3.65143,43.37495,4,23.93775862068965,43,95263
3.631380000000001,-21.79997,3.6575,43.52028,4,23.833103448275853,43,95264
3.631380000000001,-21.79997,3.66355,43.49793,4,23.72879310344827,43,95265
3.63074,-21.79997,3.66958,43.5091,4,23.62482758620689,43,95266
3.6301,-21.79997,3.67567,43.52028,4,23.51982758620689,43,95267
3.6301,-21.79915,3.68171,43.5091,4,23.41568965517241,43,95268
