Repository: uw-mad-dash/Battery-SoC-Estimation

## Data
The [LiPo 5450 mAh cell](https://maxamps.com/products/lipo-5450-1s-3-7v-battery) data can be found in <em>data</em> directory 👀. We collected 48 discharging-charging cycles for CRates 1, 2, 3, and 4. The measurements were recorded at 1 second rate. To understand data better, we provided a [Jupyter](https://jupyter.org/) notebook <em>data_visualization.ipynb</em> in <em>notebooks</em> directory. We used [Jupyter Dash](https://github.com/plotly/jupyter-dash) library which allows to create interactive plots. Names of the columns in the csv files containing data should be self-explanatory, except column 'AhStep [Ah]'. This column represents the cell capacity in Ah.

File: data/CRate4_Cycle44.csv (part 1 of 4)
Voltage [V],Current [A],AhStep [Ah],TempBottom [C],CRate [-],SOC [%],Cycle [-],Time [s]
4.01885,-21.79915,0.00606,32.40825,4,86.74068965517242,44,96885
4.011769999999999,-21.79915,0.01211,32.41943,4,86.63637931034484,44,96886
4.00598,-21.79915,0.01815,32.41943,4,86.53224137931034,44,96887
4.001469999999999,-21.79915,0.02421,32.41943,4,86.42775862068966,44,96888
3.99697,-21.79915,0.0303,32.41943,4,86.32275862068965,44,96889
3.99311,-21.79915,0.03633,32.41943,4,86.21879310344828,44,96890
3.98989,-21.79915,0.04241,32.41943,4,86.11396551724137,44,96891
3.98667,-21.79915,0.04845,32.41943,4,86.00982758620691,44,96892
3.98345,-21.79915,0.0545,32.41943,4,85.90551724137931,44,96893
3.98088,-21.79915,0.06055,32.41943,4,85.80120689655172,44,96894
3.9783,-21.79915,0.0666,32.41943,4,85.69689655172414,44,96895
3.97573,-21.79997,0.07267,32.41943,4,85.59224137931035,44,96896
3.9738,-21.79997,0.07872,32.63183,4,85.48793103448277,44,96897
3.97122,-21.79997,0.08477,32.62065,4,85.38362068965517,44,96898
3.96929,-21.79997,0.09085,32.62065,4,85.27879310344828,44,96899
3.96672,-21.79997,0.09689,32.62065,4,85.1746551724138,44,96900
3.96479,-21.79915,0.10294,32.62065,4,85.0703448275862,44,96901
3.96286,-21.79997,0.10901,32.63183,4,84.96568965517243,44,96902
3.96157,-21.79915,0.11506,32.63183,4,84.86137931034483,44,96903
3.95899,-21.79997,0.1211,32.83305,4,84.75724137931034,44,96904
3.95706,-21.79915,0.12716,32.83305,4,84.65275862068965,44,96905
3.95578,-21.79915,0.13323,32.83305,4,84.54810344827585,44,96906
3.95384,-21.79997,0.13927,32.83305,4,84.44396551724138,44,96907
3.95256,-21.79997,0.14534,32.83305,4,84.3393103448276,44,96908
3.95063,-21.79997,0.15139,32.84423,4,84.235,44,96909
3.94934,-21.79997,0.15746,32.83305,4,84.1303448275862,44,96910
3.94805,-21.79915,0.1635,32.83305,4,84.02620689655173,44,96911
3.94612,-21.79997,0.16957,33.04546,4,83.92155172413793,44,96912
3.944830000000001,-21.79997,0.17561,33.04546,4,83.81741379310346,44,96913
3.94355,-21.79915,0.18167,33.04546,4,83.71293103448276,44,96914
3.94226,-21.79915,0.18774,33.04546,4,83.60827586206896,44,96915
3.94033,-21.79915,0.19378,33.05663,4,83.50413793103448,44,96916
3.93904,-21.79915,0.19985,33.04546,4,83.39948275862069,44,96917
3.93775,-21.79997,0.20588,33.25786,4,83.29551724137932,44,96918
3.93582,-21.79997,0.21195,33.25786,4,83.19086206896552,44,96919
3.93454,-21.79915,0.218,33.25786,4,83.08655172413793,44,96920
3.93325,-21.79915,0.22407,33.25786,4,82.98189655172413,44,96921
3.93196,-21.79915,0.2301099999999999,33.25786,4,82.87775862068966,44,96922
3.93067,-21.79915,0.23615,33.25786,4,82.77362068965517,44,96923
3.92939,-21.79915,0.2422,33.4479,4,82.66931034482758,44,96924
3.9281,-21.79915,0.24829,33.24668,4,82.56431034482759,44,96925
3.92617,-21.79915,0.25434,33.47026,4,82.46000000000001,44,96926
3.92488,-21.79997,0.26037,33.45908,4,82.35603448275863,44,96927
3.92359,-21.79997,0.26643,33.45908,4,82.25155172413794,44,96928
3.92231,-21.79997,0.2725,33.47026,4,82.14689655172414,44,96929
3.92102,-21.79997,0.27856,33.45908,4,82.04241379310346,44,96930
3.91973,-21.79997,0.28463,33.671490000000006,4,81.93775862068966,44,96931
3.9178,-21.79915,0.29066,33.671490000000006,4,81.83379310344829,44,96932
3.91651,-21.79915,0.29672,33.671490000000006,4,81.7293103448276,44,96933
3.91523,-21.79915,0.30278,33.671490000000006,4,81.62482758620689,44,96934
3.91394,-21.79915,0.30882,33.671490000000006,4,81.52068965517242,44,96935
3.91265,-21.79915,0.31487,33.671490000000006,4,81.41637931034484,44,96936
3.91072,-21.79997,0.32093,33.66031,4,81.31189655172415,44,96937
3.91008,-21.79997,0.3270099999999999,33.88389,4,81.20706896551725,44,96938
3.90815,-21.79997,0.33305,33.671490000000006,4,81.10293103448276,44,96939
3.90686,-21.79915,0.33912,33.88389,4,80.99827586206897,44,96940
3.90557,-21.79915,0.34517,33.88389,4,80.89396551724137,44,96941
3.90428,-21.79915,0.3512099999999999,33.88389,4,80.7898275862069,44,96942
3.903,-21.79915,0.35727,33.88389,4,80.6853448275862,44,96943
3.90171,-21.79997,0.36333,33.88389,4,80.58086206896552,44,96944
3.90042,-21.79997,0.3694,33.88389,4,80.47620689655173,44,96945
3.89914,-21.79997,0.37542,33.88389,4,80.37241379310345,44,96946
3.89785,-21.79915,0.38151,33.88389,4,80.26741379310346,44,96947
3.89656,-21.79915,0.38754,33.88389,4,80.16344827586207,44,96948
3.89527,-21.79915,0.39359,33.88389,4,80.05913793103448,44,96949
3.89399,-21.79915,0.3996699999999999,33.93978,4,79.9543103448276,44,96950
3.8927,-21.79997,0.40571,33.88389,4,79.85017241379312,44,96951
3.89141,-21.79997,0.41176,33.87271,4,79.74586206896552,44,96952
3.89012,-21.79915,0.41783,33.88389,4,79.64120689655172,44,96953
3.88948,-21.79997,0.42388,33.88389,4,79.53689655172414,44,96954
3.88819,-21.79997,0.42994,33.88389,4,79.43241379310345,44,96955
3.88691,-21.79915,0.43598,34.09629,4,79.32827586206898,44,96956
3.88562,-21.79915,0.44204,34.09629,4,79.22379310344829,44,96957
3.88498,-21.79997,0.4481199999999999,34.09629,4,79.11896551724138,44,96958
3.88369,-21.79997,0.45415,34.08511,4,79.015,44,96959
3.8824,-21.79997,0.46021,34.09629,4,78.91051724137931,44,96960
3.88176,-21.79997,0.46626,34.08511,4,78.80620689655173,44,96961
3.88047,-21.79997,0.47234,34.08511,4,78.70137931034483,44,96962
3.87983,-21.79915,0.47839,34.09629,4,78.59706896551724,44,96963
3.87854,-21.79915,0.48445,34.09629,4,78.49258620689656,44,96964
3.8779,-21.79915,0.4905,34.09629,4,78.38827586206897,44,96965
3.87661,-21.79915,0.49654,34.08511,4,78.28413793103448,44,96966
3.87532,-21.79997,0.50258,34.08511,4,78.18,44,96967
3.87468,-21.79997,0.50866,34.08511,4,78.07517241379311,44,96968
3.87339,-21.79997,0.51471,34.08511,4,77.97086206896552,44,96969
3.87275,-21.79915,0.52076,34.09629,4,77.86655172413793,44,96970
3.8721,-21.79915,0.52681,34.08511,4,77.76224137931034,44,96971
3.87082,-21.79915,0.53287,34.08511,4,77.65775862068966,44,96972
3.87017,-21.79915,0.53894,34.09629,4,77.55310344827586,44,96973
3.86953,-21.79915,0.54498,34.08511,4,77.44896551724138,44,96974
3.86824,-21.79915,0.55103,34.09629,4,77.3446551724138,44,96975
3.8676,-21.79997,0.5571,34.09629,4,77.24,44,96976
3.86695,-21.79997,0.56315,34.08511,4,77.13568965517241,44,96977
3.86631,-21.79997,0.56922,34.09629,4,77.03103448275863,44,96978
3.86502,-21.79915,0.57526,34.29752,4,76.92689655172414,44,96979
3.86374,-21.79915,0.58132,34.08511,4,76.82241379310346,44,96980
3.86309,-21.79915,0.58738,34.08511,4,76.71793103448275,44,96981
3.86245,-21.79915,0.59345,34.08511,4,76.61327586206897,44,96982
3.86116,-21.79997,0.59947,34.08511,4,76.50948275862069,44,96983
3.86116,-21.79997,0.60553,34.09629,4,76.405,44,96984
3.85987,-21.79997,0.61159,34.09629,4,76.30051724137932,44,96985
3.85859,-21.79997,0.61765,34.08511,4,76.19603448275862,44,96986
3.85859,-21.79997,0.6237,34.09629,4,76.09172413793104,44,96987
3.85794,-21.79997,0.62976,34.09629,4,75.98724137931035,44,96988
3.85666,-21.79915,0.6358199999999999,34.08511,4,75.88275862068966,44,96989
3.85601,-21.79915,0.64188,34.09629,4,75.77827586206898,44,96990
3.85537,-21.79915,0.6479199999999999,34.09629,4,75.6741379310345,44,96991
3.85408,-21.79915,0.65398,34.09629,4,75.5696551724138,44,96992
3.85344,-21.79915,0.66003,34.08511,4,75.46534482758621,44,96993
3.85279,-21.79997,0.66609,34.09629,4,75.36086206896552,44,96994
3.85215,-21.79997,0.67215,34.09629,4,75.25637931034483,44,96995
3.85151,-21.79997,0.67819,34.09629,4,75.15224137931035,44,96996
3.85086,-21.79997,0.6842600000000001,34.09629,4,75.04758620689655,44,96997
3.85022,-21.79997,0.69033,34.10747,4,74.94293103448275,44,96998
3.84893,-21.79915,0.6963600000000001,34.09629,4,74.83896551724138,44,96999
3.84829,-21.79915,0.70243,34.09629,4,74.7343103448276,44,97000
3.84764,-21.79915,0.70848,34.08511,4,74.63000000000001,44,97001
3.847,-21.79915,0.7145199999999999,34.08511,4,74.52586206896552,44,97002
3.84636,-21.79915,0.7206,34.09629,4,74.42103448275863,44,97003
3.84507,-21.79997,0.7266699999999999,34.09629,4,74.31637931034484,44,97004
3.844430000000001,-21.79915,0.73273,34.09629,4,74.21189655172414,44,97005
3.84378,-21.79997,0.73878,34.09629,4,74.10758620689654,44,97006
3.8425,-21.79915,0.7448100000000001,34.09629,4,74.00362068965518,44,97007
3.84185,-21.79915,0.75089,34.09629,4,73.89879310344828,44,97008
3.84185,-21.79997,0.75692,34.09629,4,73.79482758620689,44,97009
3.84056,-21.79997,0.763,34.09629,4,73.69000000000001,44,97010
3.83992,-21.79997,0.7690600000000001,34.09629,4,73.5855172413793,44,97011
3.839280000000001,-21.79997,0.7751100000000001,34.09629,4,73.48120689655173,44,97012
3.83863,-21.79997,0.78113,34.09629,4,73.37741379310346,44,97013
3.83799,-21.79915,0.7872100000000001,34.09629,4,73.27258620689655,44,97014
3.83735,-21.79915,0.79325,34.09629,4,73.16844827586208,44,97015
3.83606,-21.79915,0.7993100000000001,34.09629,4,73.06396551724137,44,97016
3.83542,-21.79997,0.80538,34.09629,4,72.95931034482759,44,97017
3.83477,-21.79915,0.8114100000000001,34.09629,4,72.85534482758621,44,97018
3.834130000000001,-21.79997,0.81748,34.09629,4,72.75068965517242,44,97019
3.83348,-21.79915,0.8235299999999999,34.09629,4,72.64637931034484,44,97020
3.83284,-21.79997,0.8295799999999999,34.09629,4,72.54206896551725,44,97021
3.8322,-21.79997,0.83565,34.09629,4,72.43741379310345,44,97022
3.83155,-21.79915,0.84173,34.09629,4,72.33258620689655,44,97023
3.83091,-21.79915,0.84777,34.09629,4,72.22844827586208,44,97024
3.82962,-21.79915,0.8538100000000001,34.09629,4,72.12431034482758,44,97025
3.828980000000001,-21.79915,0.85987,34.08511,4,72.0198275862069,44,97026
3.82834,-21.79915,0.86595,34.09629,4,71.915,44,97027
3.82769,-21.79997,0.87198,34.09629,4,71.81103448275863,44,97028
3.82705,-21.79997,0.87802,34.3087,4,71.70689655172414,44,97029
3.8264,-21.79997,0.8840899999999999,34.29752,4,71.60224137931036,44,97030
3.82576,-21.79915,0.8901600000000001,34.29752,4,71.49758620689656,44,97031
3.82512,-21.79997,0.8962200000000001,34.3087,4,71.39310344827587,44,97032
3.823830000000001,-21.79915,0.90225,34.3087,4,71.28913793103449,44,97033
3.82319,-21.79915,0.90832,34.3087,4,71.18448275862069,44,97034
3.82254,-21.79915,0.91435,34.29752,4,71.08051724137933,44,97035
3.8219,-21.79915,0.92042,34.3087,4,70.97586206896553,44,97036
3.82126,-21.79915,0.92646,34.29752,4,70.87172413793104,44,97037
3.82061,-21.79997,0.93255,34.3087,4,70.76672413793104,44,97038
3.81997,-21.79997,0.93858,34.3087,4,70.66275862068966,44,97039
3.81932,-21.79997,0.94466,34.50992,4,70.55793103448276,44,97040
3.81868,-21.79997,0.95069,34.50992,4,70.45396551724139,44,97041
3.81804,-21.79915,0.95676,34.29752,4,70.34931034482759,44,97042
3.81739,-21.79997,0.96282,34.3087,4,70.2448275862069,44,97043
3.81675,-21.79915,0.96885,34.3087,4,70.14086206896552,44,97044
3.81611,-21.79915,0.97491,34.50992,4,70.03637931034483,44,97045
3.81482,-21.79997,0.98097,34.50992,4,69.93189655172414,44,97046
3.81418,-21.79997,0.98702,34.50992,4,69.82758620689656,44,97047
3.81353,-21.79915,0.99307,34.50992,4,69.72327586206896,44,97048
3.81289,-21.79915,0.99913,34.50992,4,69.61879310344827,44,97049
3.81225,-21.79915,1.00521,34.50992,4,69.51396551724139,44,97050
3.8116,-21.79915,1.01126,34.50992,4,69.40965517241379,44,97051
3.81096,-21.79915,1.0173299999999998,34.50992,4,69.305,44,97052
3.81031,-21.79997,1.02336,34.50992,4,69.20103448275862,44,97053
3.80967,-21.79997,1.02944,34.72232,4,69.09620689655172,44,97054
3.80903,-21.79997,1.03548,34.5211,4,68.99206896551725,44,97055
3.80838,-21.79997,1.0415299999999998,34.5211,4,68.88775862068967,44,97056
3.80774,-21.79997,1.04757,34.71114,4,68.78362068965518,44,97057
3.8071,-21.79915,1.0536299999999998,34.72232,4,68.67913793103449,44,97058
3.80645,-21.79915,1.0597,34.72232,4,68.57448275862069,44,97059
3.80581,-21.79915,1.06576,34.72232,4,68.47,44,97060
3.80517,-21.79915,1.07179,34.7335,4,68.36603448275862,44,97061
3.80452,-21.79915,1.07789,34.72232,4,68.26086206896552,44,97062
3.80388,-21.79915,1.0839299999999998,34.7335,4,68.15672413793104,44,97063
3.80323,-21.79997,1.08999,34.7335,4,68.05224137931035,44,97064
3.80259,-21.79997,1.09605,34.93473,4,67.94775862068965,44,97065
3.80195,-21.79997,1.10209,34.71114,4,67.84362068965518,44,97066
3.8013,-21.79915,1.1081299999999998,34.7335,4,67.7394827586207,44,97067
3.80066,-21.79997,1.11421,34.72232,4,67.6346551724138,44,97068
3.80002,-21.79997,1.12027,34.93473,4,67.5301724137931,44,97069
3.79937,-21.79915,1.12632,34.93473,4,67.42586206896553,44,97070
3.79873,-21.79915,1.13235,34.93473,4,67.32189655172415,44,97071
3.79809,-21.79915,1.13842,34.93473,4,67.21724137931035,44,97072
3.79744,-21.79915,1.14448,34.93473,4,67.11275862068966,44,97073
3.7968,-21.79915,1.15052,34.92355,4,67.00862068965517,44,97074
3.79615,-21.79997,1.15657,34.9459,4,66.90431034482758,44,97075
3.79551,-21.79997,1.16266,35.13595,4,66.79931034482759,44,97076
3.79487,-21.79997,1.16868,34.93473,4,66.6955172413793,44,97077
3.79422,-21.79997,1.17475,35.14713,4,66.59086206896552,44,97078
3.79358,-21.79915,1.18082,35.13595,4,66.48620689655172,44,97079
3.79294,-21.79915,1.18688,35.13595,4,66.38172413793104,44,97080
3.79165,-21.79915,1.1929299999999998,35.14713,4,66.27741379310346,44,97081
3.79101,-21.79915,1.19898,35.14713,4,66.17310344827587,44,97082
3.79101,-21.79997,1.20504,35.14713,4,66.06862068965518,44,97083
3.79036,-21.79915,1.21111,35.13595,4,65.96396551724138,44,97084
3.78972,-21.79915,1.2171299999999998,35.13595,4,65.8601724137931,44,97085
3.78907,-21.79915,1.22321,35.33717,4,65.75534482758621,44,97086
3.78843,-21.79915,1.22926,35.14713,4,65.65103448275862,44,97087
3.78714,-21.79915,1.23529,35.34835,4,65.54706896551724,44,97088
3.78714,-21.79915,1.24137,35.34835,4,65.44224137931035,44,97089
3.7865,-21.79915,1.24741,35.34835,4,65.33810344827587,44,97090
3.78586,-21.79915,1.25349,35.34835,4,65.23327586206896,44,97091
3.78521,-21.79915,1.2595299999999998,35.34835,4,65.12913793103449,44,97092
3.78457,-21.79997,1.26557,35.34835,4,65.025,44,97093
3.78393,-21.79915,1.27164,35.34835,4,64.9203448275862,44,97094
3.78328,-21.79915,1.27768,35.34835,4,64.81620689655172,44,97095
3.78199,-21.79915,1.28375,35.34835,4,64.71155172413792,44,97096
3.78135,-21.79997,1.28982,35.34835,4,64.60689655172415,44,97097
3.78071,-21.79915,1.29586,35.560759999999995,4,64.50275862068966,44,97098
3.78071,-21.79915,1.30194,35.57193,4,64.39793103448275,44,97099
3.78006,-21.79915,1.30796,35.57193,4,64.29413793103447,44,97100
3.77942,-21.79997,1.31402,35.57193,4,64.1896551724138,44,97101
3.77878,-21.79915,1.32009,35.560759999999995,4,64.08500000000001,44,97102
3.77813,-21.79997,1.32612,35.57193,4,63.981034482758616,44,97103
3.77749,-21.79915,1.3322,35.560759999999995,4,63.87620689655172,44,97104
3.77685,-21.79915,1.33825,35.57193,4,63.77189655172416,44,97105
3.7762,-21.79997,1.3443,35.77316,4,63.66758620689656,44,97106
3.77556,-21.79915,1.35036,35.560759999999995,4,63.56310344827586,44,97107
3.77491,-21.79997,1.35644,35.77316,4,63.458275862068966,44,97108
3.77427,-21.79915,1.36249,35.77316,4,63.35396551724138,44,97109
3.77363,-21.79997,1.36851,35.77316,4,63.25017241379312,44,97110
3.77363,-21.79915,1.37457,35.77316,4,63.14568965517242,44,97111
3.77234,-21.79997,1.38065,35.77316,4,63.04086206896552,44,97112
3.7717,-21.79997,1.38669,35.76198,4,62.93672413793104,44,97113
3.77105,-21.79915,1.39274,35.76198,4,62.83241379310345,44,97114
3.77041,-21.79915,1.39881,35.77316,4,62.72775862068965,44,97115
3.77041,-21.79915,1.40487,35.77316,4,62.62327586206897,44,97116
3.76977,-21.79997,1.41094,35.97438,4,62.51862068965517,44,97117
3.76912,-21.79915,1.41697,35.77316,4,62.4146551724138,44,97118
3.76848,-21.79915,1.42301,35.97438,4,62.3105172413793,44,97119
3.767830000000001,-21.79997,1.4291,35.97438,4,62.20551724137932,44,97120
3.76719,-21.79997,1.4351200000000002,35.97438,4,62.10172413793103,44,97121
3.76655,-21.79997,1.44119,35.97438,4,61.99706896551725,44,97122
3.7659,-21.79915,1.44723,35.98556,4,61.89293103448276,44,97123
3.7659,-21.79997,1.4533,35.97438,4,61.78827586206898,44,97124
3.76526,-21.79997,1.45937,35.97438,4,61.68362068965518,44,97125
3.76462,-21.79997,1.46543,35.97438,4,61.57913793103448,44,97126
3.76397,-21.79997,1.47145,36.18679,4,61.47534482758621,44,97127
3.76333,-21.79997,1.47753,36.17561,4,61.37051724137932,44,97128
3.76269,-21.79915,1.48357,36.18679,4,61.26637931034482,44,97129
3.76204,-21.79915,1.48963,36.17561,4,61.16189655172415,44,97130
3.7614,-21.79915,1.49568,36.17561,4,61.05758620689656,44,97131
3.76075,-21.79915,1.50174,36.18679,4,60.95310344827587,44,97132
3.76011,-21.79915,1.5078200000000002,36.18679,4,60.848275862068974,44,97133
3.75947,-21.79915,1.51386,36.18679,4,60.74413793103448,44,97134
3.75882,-21.79997,1.5199,36.18679,4,60.64000000000001,44,97135
3.75882,-21.79915,1.52598,36.18679,4,60.53517241379311,44,97136
3.75818,-21.79915,1.53203,36.18679,4,60.43086206896552,44,97137
3.75754,-21.79915,1.53809,36.24268,4,60.326379310344834,44,97138
3.75689,-21.79997,1.54413,36.39919,4,60.22224137931035,44,97139
3.75625,-21.79915,1.55017,36.39919,4,60.11810344827585,44,97140
3.75561,-21.79915,1.55623,36.39919,4,60.01362068965518,44,97141
3.75496,-21.79915,1.56228,36.38801,4,59.90931034482759,44,97142
3.75496,-21.79915,1.56836,36.39919,4,59.804482758620686,44,97143
3.75432,-21.79997,1.5744,36.38801,4,59.70034482758621,44,97144
3.75367,-21.79915,1.58045,36.39919,4,59.59603448275863,44,97145
3.75303,-21.79997,1.58654,36.39919,4,59.49103448275862,44,97146
3.75239,-21.79997,1.59259,36.60041,4,59.38672413793103,44,97147
3.75174,-21.79997,1.59864,36.39919,4,59.28241379310344,44,97148
3.7511,-21.79915,1.60468,36.39919,4,59.178275862068965,44,97149
3.75046,-21.79997,1.61075,36.61159,4,59.073620689655165,44,97150
3.74981,-21.79915,1.61681,36.61159,4,58.96913793103449,44,97151
3.74917,-21.79915,1.62286,36.61159,4,58.8648275862069,44,97152
3.74917,-21.79915,1.62889,36.60041,4,58.76086206896552,44,97153
3.74853,-21.79997,1.63496,36.61159,4,58.65620689655172,44,97154
3.74788,-21.79915,1.64103,36.60041,4,58.55155172413794,44,97155
3.74724,-21.79915,1.64707,36.61159,4,58.44741379310345,44,97156
3.74659,-21.79915,1.65312,36.60041,4,58.34310344827586,44,97157
3.74595,-21.79915,1.65917,36.60041,4,58.23879310344827,44,97158
3.74595,-21.79915,1.66524,36.60041,4,58.13413793103448,44,97159
3.74531,-21.79915,1.6712900000000002,36.60041,4,58.029827586206906,44,97160
3.74466,-21.79997,1.67734,36.81282,4,57.92551724137932,44,97161
3.74402,-21.79915,1.68342,36.81282,4,57.820689655172416,44,97162
3.74338,-21.79997,1.68946,36.81282,4,57.716551724137936,44,97163
3.74338,-21.79997,1.69552,36.81282,4,57.61206896551724,44,97164
3.74273,-21.79915,1.70158,36.824,4,57.50758620689656,44,97165
3.74209,-21.79997,1.70763,36.81282,4,57.40327586206897,44,97166
3.74145,-21.79915,1.7136900000000002,36.81282,4,57.29879310344828,44,97167
3.7408,-21.79997,1.71975,36.81282,4,57.19431034482759,44,97168
3.74016,-21.79915,1.72582,36.81282,4,57.089655172413806,44,97169
3.73951,-21.79997,1.73185,37.01404,4,56.98568965517242,44,97170
3.73951,-21.79915,1.7379099999999998,36.81282,4,56.88120689655173,44,97171
3.73887,-21.79915,1.74396,37.01404,4,56.776896551724136,44,97172
3.73823,-21.79915,1.7500099999999998,37.01404,4,56.67258620689656,44,97173
3.73823,-21.79915,1.75608,37.01404,4,56.56793103448276,44,97174
3.73758,-21.79915,1.7621099999999998,37.01404,4,56.46396551724139,44,97175
3.73694,-21.79915,1.76817,37.01404,4,56.35948275862068,44,97176
3.7363,-21.79997,1.77425,37.01404,4,56.25465517241379,44,97177
3.73565,-21.79997,1.7803099999999998,37.01404,4,56.1501724137931,44,97178
3.73565,-21.79997,1.78635,37.01404,4,56.04603448275864,44,97179
3.73501,-21.79915,1.7924099999999998,37.01404,4,55.941551724137945,44,97180
3.73437,-21.79915,1.79845,37.22644,4,55.83741379310346,44,97181
3.73372,-21.79915,1.8045400000000005,37.22644,4,55.73241379310345,44,97182
3.73308,-21.79915,1.81056,37.23762,4,55.62862068965518,44,97183
3.73308,-21.79915,1.81662,37.22644,4,55.52413793103449,44,97184
3.73243,-21.79915,1.82267,37.23762,4,55.4198275862069,44,97185
3.73179,-21.79997,1.82873,37.23762,4,55.31534482758621,44,97186
3.73115,-21.79997,1.8348,37.23762,4,55.21068965517241,44,97187
3.7305,-21.79915,1.8408400000000005,37.22644,4,55.10655172413792,44,97188
3.72986,-21.79915,1.84691,37.23762,4,55.00189655172414,44,97189
3.72986,-21.79915,1.85296,37.23762,4,54.89758620689656,44,97190
3.72922,-21.79915,1.85904,37.23762,4,54.79275862068966,44,97191
3.72857,-21.79997,1.86506,37.22644,4,54.688965517241385,44,97192
3.72857,-21.79997,1.87111,37.43885,4,54.5846551724138,44,97193
3.72793,-21.79915,1.8772,37.23762,4,54.47965517241379,44,97194
3.72729,-21.79915,1.88325,37.43885,4,54.3753448275862,44,97195
3.72729,-21.79915,1.88928,37.43885,4,54.27137931034483,44,97196
3.72664,-21.79915,1.89533,37.45003,4,54.16706896551724,44,97197
3.726,-21.79997,1.90141,37.43885,4,54.06224137931034,44,97198
3.72535,-21.79915,1.90747,37.43885,4,53.95775862068965,44,97199
3.72535,-21.79997,1.91351,37.45003,4,53.85362068965517,44,97200
3.72471,-21.79997,1.91958,37.43885,4,53.74896551724139,44,97201
3.72407,-21.79915,1.92562,37.43885,4,53.644827586206894,44,97202
3.72342,-21.79915,1.93168,37.43885,4,53.54034482758621,44,97203
3.72342,-21.79915,1.93774,37.45003,4,53.43586206896552,44,97204
3.72278,-21.79915,1.94381,37.65125,4,53.33120689655173,44,97205
3.72214,-21.79997,1.94986,37.45003,4,53.22689655172414,44,97206
3.72214,-21.79997,1.95592,37.65125,4,53.122413793103455,44,97207
3.72149,-21.79997,1.96194,37.65125,4,53.01862068965517,44,97208
3.72085,-21.79915,1.96803,37.65125,4,52.91362068965518,44,97209
3.72021,-21.79915,1.97408,37.65125,4,52.8093103448276,44,97210
3.71956,-21.79997,1.98011,37.66243,4,52.70534482758622,44,97211
3.71956,-21.79997,1.98618,37.65125,4,52.60068965517242,44,97212
3.71892,-21.79915,1.99224,37.66243,4,52.496206896551726,44,97213
3.71827,-21.79915,1.99831,37.65125,4,52.391551724137926,44,97214
3.71827,-21.79915,2.00437,37.86365,4,52.28706896551724,44,97215
3.71763,-21.79915,2.01039,37.818940000000005,4,52.18327586206897,44,97216
3.71699,-21.79915,2.01646,37.66243,4,52.07862068965518,44,97217
3.71699,-21.79915,2.02252,37.86365,4,51.97413793103448,44,97218
3.71634,-21.79997,2.02856,37.86365,4,51.870000000000005,44,97219
3.7157,-21.79997,2.03461,37.86365,4,51.76568965517242,44,97220
3.7157,-21.79997,2.04069,37.86365,4,51.66086206896552,44,97221
3.71506,-21.79997,2.04674,37.86365,4,51.55655172413793,44,97222
3.71441,-21.79915,2.05277,37.87483,4,51.45258620689656,44,97223
3.71441,-21.79997,2.05884,37.86365,4,51.34793103448276,44,97224
3.71377,-21.79915,2.0649,37.87483,4,51.24344827586207,44,97225
3.713130000000001,-21.79915,2.07096,37.86365,4,51.13896551724138,44,97226
3.713130000000001,-21.79915,2.0769900000000003,37.86365,4,51.035,44,97227
3.71248,-21.79997,2.08307,37.86365,4,50.9301724137931,44,97228
3.71184,-21.79915,2.08914,38.07606,4,50.82551724137932,44,97229
3.71119,-21.79915,2.09519,37.86365,4,50.72120689655173,44,97230
3.71119,-21.79915,2.10123,38.07606,4,50.61706896551724,44,97231
3.71055,-21.79997,2.1073,38.07606,4,50.512413793103455,44,97232
3.70991,-21.79915,2.11334,38.08723,4,50.40827586206897,44,97233
3.70926,-21.79997,2.11941,38.07606,4,50.303620689655176,44,97234
3.70926,-21.79997,2.12546,38.07606,4,50.19931034482759,44,97235
3.70862,-21.79997,2.1315,38.07606,4,50.09517241379311,44,97236
3.70862,-21.79997,2.13758,38.07606,4,49.99034482758621,44,97237
3.707980000000001,-21.79915,2.1436,38.07606,4,49.88655172413793,44,97238
3.70733,-21.79997,2.14968,38.28846,4,49.78172413793104,44,97239
3.70733,-21.79915,2.15572,38.07606,4,49.67758620689655,44,97240
3.70669,-21.79915,2.1617900000000003,38.07606,4,49.57293103448276,44,97241
3.70669,-21.79915,2.16786,38.28846,4,49.46827586206896,44,97242
3.70605,-21.79915,2.17391,38.28846,4,49.36396551724139,44,97243
3.7054,-21.79915,2.17995,38.28846,4,49.259827586206896,44,97244
3.70476,-21.79915,2.18601,38.28846,4,49.155344827586205,44,97245
3.70476,-21.79997,2.19207,38.28846,4,49.05086206896552,44,97246
3.70411,-21.79997,2.1981,38.29964,4,48.94689655172414,44,97247
3.70411,-21.79915,2.20419,38.29964,4,48.84189655172414,44,97248
3.70347,-21.79915,2.21022,38.28846,4,48.73793103448276,44,97249
3.702830000000001,-21.79997,2.21627,38.28846,4,48.63362068965517,44,97250
3.702830000000001,-21.79997,2.22235,38.28846,4,48.52879310344827,44,97251
3.70218,-21.79997,2.22839,38.28846,4,48.42465517241379,44,97252
3.70218,-21.79997,2.23447,38.48968,4,48.3198275862069,44,97253
3.70154,-21.79997,2.24052,38.50086,4,48.21551724137931,44,97254
3.7009,-21.79997,2.24657,38.48968,4,48.11120689655172,44,97255
3.70025,-21.79997,2.2526,38.48968,4,48.00724137931035,44,97256
3.70025,-21.79997,2.25866,38.50086,4,47.90275862068966,44,97257
3.69961,-21.79915,2.26473,38.48968,4,47.79810344827586,44,97258
3.69897,-21.79915,2.2707900000000003,38.50086,4,47.69362068965517,44,97259
3.69897,-21.79915,2.27684,38.48968,4,47.5893103448276,44,97260
3.69832,-21.79915,2.28291,38.702090000000005,4,47.4846551724138,44,97261
3.69832,-21.79915,2.28896,38.50086,4,47.38034482758621,44,97262
3.69768,-21.79915,2.295,38.48968,4,47.27620689655173,44,97263
3.69768,-21.79915,2.30106,38.48968,4,47.17172413793104,44,97264
3.69703,-21.79997,2.3071,38.48968,4,47.06758620689655,44,97265
3.69703,-21.79997,2.31316,38.71327,4,46.96310344827587,44,97266
3.69639,-21.79915,2.31922,38.702090000000005,4,46.85862068965517,44,97267
3.69575,-21.79915,2.3252900000000003,38.702090000000005,4,46.75396551724138,44,97268
3.69575,-21.79915,2.33136,38.702090000000005,4,46.64931034482758,44,97269
3.6951,-21.79997,2.33741,38.702090000000005,4,46.545,44,97270
3.69446,-21.79997,2.34346,38.702090000000005,4,46.44068965517241,44,97271
3.69446,-21.79915,2.34952,38.702090000000005,4,46.33620689655172,44,97272
3.69382,-21.79997,2.35554,38.702090000000005,4,46.232413793103454,44,97273
3.69382,-21.79915,2.36161,38.71327,4,46.12775862068965,44,97274
3.69317,-21.79915,2.36766,38.702090000000005,4,46.02344827586208,44,97275
3.69317,-21.79915,2.37373,38.91449,4,45.91879310344828,44,97276
3.69253,-21.79997,2.3798,38.702090000000005,4,45.81413793103449,44,97277
3.69253,-21.79997,2.38583,38.91449,4,45.71017241379311,44,97278
3.69189,-21.79997,2.3919,38.91449,4,45.60551724137931,44,97279
3.69124,-21.79997,2.39797,38.91449,4,45.500862068965525,44,97280
3.69124,-21.79997,2.40401,38.91449,4,45.39672413793103,44,97281
3.6906,-21.79997,2.41006,38.92567,4,45.29241379310344,44,97282
3.6906,-21.79915,2.4161,38.91449,4,45.18827586206896,44,97283
3.68995,-21.79915,2.42215,38.91449,4,45.08396551724138,44,97284
3.68931,-21.79997,2.42825,38.91449,4,44.97879310344828,44,97285
3.68931,-21.79915,2.4342900000000003,38.91449,4,44.87465517241379,44,97286
3.68867,-21.79997,2.44033,38.92567,4,44.77051724137932,44,97287
3.68867,-21.79915,2.44639,38.91449,4,44.66603448275862,44,97288
3.68802,-21.79997,2.45243,38.91449,4,44.56189655172414,44,97289
3.68802,-21.79997,2.4585,38.92567,4,44.457241379310354,44,97290
3.68738,-21.79915,2.46457,39.12689,4,44.35258620689656,44,97291
3.68738,-21.79915,2.4706200000000003,39.12689,4,44.248275862068965,44,97292
3.68674,-21.79997,2.47667,39.12689,4,44.14396551724138,44,97293
3.68674,-21.79915,2.48274,39.12689,4,44.039310344827584,44,97294
3.68609,-21.79997,2.4887900000000003,39.12689,4,43.935,44,97295
3.68609,-21.79997,2.4948200000000003,39.12689,4,43.83103448275862,44,97296
3.68545,-21.79915,2.50088,39.12689,4,43.726551724137934,44,97297
3.68545,-21.79915,2.50694,39.12689,4,43.62206896551724,44,97298
3.68481,-21.79997,2.513,39.12689,4,43.51758620689655,44,97299
3.68416,-21.79997,2.51904,39.12689,4,43.41344827586207,44,97300
3.68416,-21.79997,2.52513,39.12689,4,43.30844827586208,44,97301
3.68416,-21.79997,2.53116,39.12689,4,43.20448275862069,44,97302
3.68352,-21.79915,2.53721,39.32812,4,43.1001724137931,44,97303
3.68352,-21.79915,2.54327,39.32812,4,42.99568965517241,44,97304
3.68287,-21.79915,2.54935,39.32812,4,42.89086206896552,44,97305
3.68223,-21.79915,2.55537,39.32812,4,42.78706896551724,44,97306
3.68223,-21.79915,2.56146,39.31694,4,42.682068965517246,44,97307
3.68159,-21.79915,2.56752,39.32812,4,42.57758620689655,44,97308
3.68159,-21.79997,2.57356,39.32812,4,42.47344827586207,44,97309
3.68094,-21.79997,2.5796,39.32812,4,42.36931034482759,44,97310
3.68094,-21.79997,2.58567,39.32812,4,42.2646551724138,44,97311
3.6803,-21.79915,2.59174,39.32812,4,42.16,44,97312
3.6803,-21.79915,2.59777,39.3393,4,42.05603448275862,44,97313
3.67966,-21.79915,2.60382,39.32812,4,41.95172413793104,44,97314
3.67966,-21.79915,2.60988,39.54052,4,41.84724137931035,44,97315
3.67901,-21.79915,2.61594,39.529340000000005,4,41.742758620689656,44,97316
3.67901,-21.79997,2.62201,39.54052,4,41.63810344827586,44,97317
3.67837,-21.79997,2.62806,39.529340000000005,4,41.53379310344828,44,97318
3.67837,-21.79997,2.63412,39.529340000000005,4,41.42931034482759,44,97319
3.67773,-21.79915,2.64019,39.54052,4,41.32465517241379,44,97320
3.67773,-21.79915,2.64624,39.54052,4,41.22034482758621,44,97321
3.67708,-21.79915,2.65228,39.54052,4,41.11620689655173,44,97322
3.67708,-21.79915,2.65832,39.54052,4,41.01206896551725,44,97323
3.67644,-21.79997,2.66439,39.54052,4,40.90741379310345,44,97324
3.67644,-21.79915,2.67043,39.529340000000005,4,40.803275862068965,44,97325
3.67644,-21.79997,2.6765,39.74174,4,40.69862068965518,44,97326
3.67579,-21.79915,2.68255,39.75292,4,40.59431034482759,44,97327
3.67579,-21.79915,2.68859,39.74174,4,40.490172413793104,44,97328
3.67515,-21.79915,2.69468,39.75292,4,40.38517241379311,44,97329
3.67515,-21.79915,2.70073,39.75292,4,40.28086206896552,44,97330
3.67451,-21.79997,2.70676,39.74174,4,40.17689655172414,44,97331
3.67451,-21.79997,2.7128400000000004,39.74174,4,40.07206896551724,44,97332
3.67386,-21.79915,2.71891,39.74174,4,39.96741379310345,44,97333
3.67386,-21.79915,2.72495,39.74174,4,39.86327586206897,44,97334
3.67322,-21.79915,2.731,39.74174,4,39.758965517241386,44,97335
3.67322,-21.79915,2.73707,39.74174,4,39.65431034482759,44,97336
3.67322,-21.79915,2.74311,39.74174,4,39.55017241379311,44,97337
3.67258,-21.79915,2.74917,39.95415,4,39.44568965517242,44,97338
3.67258,-21.79997,2.75522,39.95415,4,39.34137931034483,44,97339
3.67193,-21.79997,2.76128,39.95415,4,39.236896551724136,44,97340
3.67193,-21.79915,2.7673400000000004,39.95415,4,39.132413793103446,44,97341
3.67129,-21.79997,2.77337,39.95415,4,39.02844827586207,44,97342
3.67129,-21.79915,2.77944,39.95415,4,38.92379310344828,44,97343
3.67129,-21.79915,2.78551,39.95415,4,38.81913793103448,44,97344
3.67065,-21.79997,2.79156,39.95415,4,38.714827586206894,44,97345
3.67065,-21.79997,2.7976,40.15537,4,38.610689655172415,44,97346
3.67,-21.79915,2.80366,39.95415,4,38.50620689655173,44,97347
3.67,-21.79997,2.80973,40.16655,4,38.40155172413793,44,97348
3.67,-21.79915,2.81576,40.16655,4,38.29758620689656,44,97349
3.66936,-21.79997,2.82183,40.16655,4,38.19293103448277,44,97350
3.66871,-21.79997,2.82788,40.16655,4,38.08862068965518,44,97351
3.66871,-21.79997,2.83394,40.15537,4,37.98413793103448,44,97352
3.66871,-21.79915,2.84,40.16655,4,37.8796551724138,44,97353
3.66807,-21.79915,2.8460400000000003,40.16655,4,37.775517241379305,44,97354
3.66807,-21.79997,2.85213,40.16655,4,37.67051724137932,44,97355
3.66807,-21.79915,2.85816,40.15537,4,37.56655172413794,44,97356
3.66743,-21.79915,2.86421,40.16655,4,37.46224137931035,44,97357
3.66743,-21.79915,2.87028,40.37895,4,37.35758620689655,44,97358
3.66678,-21.79915,2.87633,40.16655,4,37.25327586206897,44,97359
3.66678,-21.79997,2.88238,40.36777,4,37.14896551724138,44,97360
3.66678,-21.79915,2.88843,40.36777,4,37.0446551724138,44,97361
3.66614,-21.79915,2.89448,40.36777,4,36.94034482758621,44,97362
3.66614,-21.79915,2.90055,40.36777,4,36.835689655172416,44,97363
3.66614,-21.79997,2.9066,40.36777,4,36.73137931034483,44,97364
3.6655,-21.79915,2.91265,40.37895,4,36.62706896551724,44,97365
3.6655,-21.79997,2.91872,40.37895,4,36.52241379310345,44,97366
3.6655,-21.79915,2.92478,40.36777,4,36.41793103448276,44,97367
3.66485,-21.79915,2.93083,40.37895,4,36.31362068965518,44,97368
3.66485,-21.79915,2.93687,40.58018,4,36.209482758620695,44,97369
3.66485,-21.79997,2.94293,40.58018,4,36.105,44,97370
3.66421,-21.79915,2.94898,40.36777,4,36.000689655172415,44,97371
3.66421,-21.79915,2.95503,40.59136,4,35.896379310344834,44,97372
3.66357,-21.79915,2.96111,40.58018,4,35.79155172413793,44,97373
3.66357,-21.79915,2.96714,40.58018,4,35.687586206896555,44,97374
3.66357,-21.79997,2.9732,40.58018,4,35.58310344827587,44,97375
3.66292,-21.79915,2.97925,40.58018,4,35.47879310344828,44,97376
3.66292,-21.79915,2.98533,40.58018,4,35.37396551724138,44,97377
3.66292,-21.79997,2.99138,40.58018,4,35.2696551724138,44,97378
3.66228,-21.79915,2.99744,40.59136,4,35.1651724137931,44,97379
3.66228,-21.79997,3.00349,40.58018,4,35.06086206896551,44,97380
3.66228,-21.79997,3.00956,40.79258,4,34.95620689655173,44,97381
3.66163,-21.79915,3.01562,40.79258,4,34.85172413793104,44,97382
3.66163,-21.79997,3.02167,40.79258,4,34.747413793103455,44,97383
3.66099,-21.79997,3.02771,40.79258,4,34.64327586206897,44,97384
3.66099,-21.79915,3.03376,40.79258,4,34.53896551724138,44,97385
3.66099,-21.79915,3.03981,40.79258,4,34.4346551724138,44,97386
3.66035,-21.79997,3.04587,40.79258,4,34.33017241379311,44,97387
3.66035,-21.79915,3.05194,40.79258,4,34.22551724137931,44,97388
3.66035,-21.79997,3.05799,40.79258,4,34.121206896551726,44,97389
3.6597,-21.79997,3.06405,41.00498,4,34.01672413793104,44,97390
3.6597,-21.79997,3.07009,41.00498,4,33.91258620689656,44,97391
3.65906,-21.79997,3.07614,41.00498,4,33.80827586206897,44,97392
3.65906,-21.79915,3.08223,41.00498,4,33.70327586206897,44,97393
3.65842,-21.79915,3.08828,40.9938,4,33.59896551724138,44,97394
3.65842,-21.79915,3.0943400000000003,41.00498,4,33.494482758620684,44,97395
3.65842,-21.79915,3.10038,41.21739,4,33.39034482758621,44,97396
3.65777,-21.79915,3.10644,41.00498,4,33.285862068965514,44,97397
3.65777,-21.79997,3.11247,41.00498,4,33.18189655172414,44,97398
3.65713,-21.79997,3.11856,41.21739,4,33.07689655172414,44,97399
3.65713,-21.79997,3.1246,41.20621,4,32.97275862068965,44,97400
3.65713,-21.79997,3.13065,41.21739,4,32.86844827586207,44,97401
3.65649,-21.79997,3.13669,41.21739,4,32.764310344827585,44,97402
3.65649,-21.79915,3.14277,41.21739,4,32.65948275862069,44,97403
3.65649,-21.79915,3.1488400000000003,41.21739,4,32.5548275862069,44,97404
3.65584,-21.79915,3.15489,41.20621,4,32.45051724137932,44,97405
3.65584,-21.79997,3.16095,41.20621,4,32.34603448275862,44,97406
3.65584,-21.79915,3.167,41.21739,4,32.24172413793104,44,97407
3.6552,-21.79997,3.17303,41.41861,4,32.13775862068966,44,97408
3.6552,-21.79915,3.17912,41.21739,4,32.032758620689656,44,97409
3.6552,-21.79997,3.18515,41.41861,4,31.928793103448275,44,97410
3.65455,-21.79997,3.19119,41.41861,4,31.824655172413795,44,97411
3.65455,-21.79997,3.19728,41.41861,4,31.71965517241379,44,97412
3.65455,-21.79915,3.20333,41.41861,4,31.615344827586213,44,97413
3.65391,-21.79997,3.20938,41.41861,4,31.511034482758625,44,97414
3.65391,-21.79915,3.21543,41.41861,4,31.406724137931032,44,97415
3.65327,-21.79997,3.22147,41.41861,4,31.30258620689656,44,97416
3.65327,-21.79915,3.22753,41.61983,4,31.198103448275862,44,97417
3.65327,-21.79915,3.2336,41.63101,4,31.09344827586208,44,97418
3.65262,-21.79915,3.23964,41.63101,4,30.989310344827587,44,97419
3.65262,-21.79915,3.2457,41.63101,4,30.884827586206903,44,97420
3.65198,-21.79915,3.25175,41.63101,4,30.780517241379314,44,97421
3.65198,-21.79915,3.25783,41.63101,4,30.675689655172423,44,97422
3.65134,-21.79997,3.2638700000000003,41.84342,4,30.57155172413793,44,97423
3.65134,-21.79915,3.26994,41.61983,4,30.46689655172414,44,97424
3.65134,-21.79915,3.276,41.84342,4,30.362413793103453,44,97425
3.65069,-21.79997,3.28205,41.84342,4,30.258103448275865,44,97426
3.65069,-21.79997,3.28811,41.84342,4,30.15362068965517,44,97427
3.65005,-21.79915,3.29415,41.832240000000006,4,30.049482758620687,44,97428
3.65005,-21.79997,3.30021,41.832240000000006,4,29.945000000000004,44,97429
3.64941,-21.79997,3.30626,41.84342,4,29.84068965517242,44,97430
3.64941,-21.79997,3.31233,41.84342,4,29.73603448275862,44,97431
3.64941,-21.79915,3.31839,42.04464,4,29.63155172413793,44,97432
3.64876,-21.79915,3.32444,41.86577,4,29.527241379310347,44,97433
3.64876,-21.79915,3.33049,42.04464,4,29.42293103448276,44,97434
3.64812,-21.79997,3.33655,42.04464,4,29.318448275862075,44,97435
3.64812,-21.79915,3.34259,42.04464,4,29.214310344827588,44,97436
3.64747,-21.79915,3.3486300000000004,42.04464,4,29.11017241379309,44,97437
3.64747,-21.79915,3.35471,42.04464,4,29.00534482758621,44,97438
3.646830000000001,-21.79915,3.36077,42.04464,4,28.90086206896552,44,97439
3.646830000000001,-21.79915,3.36682,42.25704,4,28.796551724137927,44,97440
3.646830000000001,-21.79915,3.37289,42.04464,4,28.69189655172414,44,97441
3.64619,-21.79915,3.3789300000000004,42.26822,4,28.58775862068965,44,97442
3.64619,-21.79997,3.385,42.25704,4,28.483103448275862,44,97443
3.64554,-21.79997,3.39102,42.25704,4,28.379310344827587,44,97444
3.64554,-21.79997,3.39711,42.26822,4,28.274310344827583,44,97445
3.64554,-21.79997,3.40316,42.25704,4,28.17,44,97446
3.6449,-21.79997,3.40922,42.25704,4,28.06551724137931,44,97447
3.6449,-21.79915,3.41526,42.46945,4,27.96137931034483,44,97448
3.64426,-21.79915,3.42133,42.46945,4,27.85672413793103,44,97449
3.64426,-21.79915,3.4273800000000003,42.46945,4,27.752413793103443,44,97450
3.64361,-21.79915,3.4334300000000004,42.46945,4,27.64810344827585,44,97451
3.64361,-21.79915,3.43946,42.46945,4,27.544137931034484,44,97452
3.64297,-21.79997,3.44553,42.46945,4,27.439482758620684,44,97453
3.64297,-21.79997,3.45161,42.46945,4,27.3346551724138,44,97454
3.64297,-21.79915,3.45765,42.46945,4,27.230517241379307,44,97455
3.64233,-21.79915,3.46372,42.46945,4,27.12586206896552,44,97456
3.64233,-21.79997,3.46977,42.67067,4,27.02155172413793,44,97457
3.641680000000001,-21.79915,3.4758,42.68185,4,26.917586206896555,44,97458
3.641680000000001,-21.79915,3.48187,42.67067,4,26.81293103448276,44,97459
3.64104,-21.79915,3.48794,42.67067,4,26.70827586206897,44,97460
3.64104,-21.79915,3.49397,42.68185,4,26.60431034482759,44,97461
3.64039,-21.79997,3.50003,42.68185,4,26.49982758620689,44,97462
3.64039,-21.79915,3.50611,42.68185,4,26.395000000000003,44,97463
3.63975,-21.79915,3.51216,42.67067,4,26.29068965517241,44,97464
3.63975,-21.79915,3.51819,42.88307,4,26.18672413793104,44,97465
3.63911,-21.79915,3.52426,42.89425,4,26.082068965517244,44,97466
3.63911,-21.79997,3.5303,42.88307,4,25.97793103448276,44,97467
3.63846,-21.79997,3.53636,42.89425,4,25.873448275862064,44,97468
3.63846,-21.79997,3.5424300000000004,42.89425,4,25.76879310344827,44,97469
3.63782,-21.79915,3.54847,42.88307,4,25.6646551724138,44,97470
3.63718,-21.79915,3.5545400000000003,42.88307,4,25.56,44,97471
3.63718,-21.79997,3.5606,43.09548,4,25.45551724137931,44,97472
3.63718,-21.79915,3.56666,43.09548,4,25.35103448275862,44,97473
3.636530000000001,-21.79915,3.57271,43.09548,4,25.24672413793104,44,97474
3.63589,-21.79997,3.57877,43.09548,4,25.14224137931035,44,97475
3.63589,-21.79915,3.5848,43.09548,4,25.038275862068968,44,97476
3.63525,-21.79915,3.59086,43.09548,4,24.93379310344828,44,97477
3.63525,-21.79915,3.59692,43.30788,4,24.82931034482759,44,97478
3.63525,-21.79915,3.60297,43.30788,4,24.725,44,97479
3.6346,-21.79915,3.60902,43.30788,4,24.620689655172413,44,97480
3.6346,-21.79915,3.61508,43.30788,4,24.51620689655173,44,97481
3.63396,-21.79997,3.62115,43.30788,4,24.41155172413793,44,97482
3.63331,-21.79997,3.62719,43.2967,4,24.30741379310345,44,97483
3.63331,-21.79915,3.63324,43.30788,4,24.203103448275865,44,97484
3.63267,-21.79915,3.63929,43.475570000000005,4,24.09879310344828,44,97485
3.63267,-21.79997,3.64536,43.5091,4,23.994137931034484,44,97486
3.63203,-21.79997,3.65142,43.52028,4,23.8896551724138,44,97487
3.63203,-21.79915,3.65747,43.5091,4,23.78534482758621,44,97488
3.631380000000001,-21.79997,3.66354,43.5091,4,23.68068965517241,44,97489
3.631380000000001,-21.79915,3.66961,43.5091,4,23.576034482758622,44,97490
3.63074,-21.79915,3.67566,43.52028,4,23.47172413793104,44,97491
3.63074,-21.79997,3.68171,43.72151,4,23.367413793103456,44,97492
3.6301,-21.79915,3.68775,43.72151,4,23.26327586206897,44,97493
