Repository: uw-mad-dash/Battery-SoC-Estimation

## Data
The [LiPo 5450 mAh cell](https://maxamps.com/products/lipo-5450-1s-3-7v-battery) data can be found in <em>data</em> directory 👀. We collected 48 discharging-charging cycles for CRates 1, 2, 3, and 4. The measurements were recorded at 1 second rate. To understand data better, we provided a [Jupyter](https://jupyter.org/) notebook <em>data_visualization.ipynb</em> in <em>notebooks</em> directory. We used [Jupyter Dash](https://github.com/plotly/jupyter-dash) library which allows to create interactive plots. Names of the columns in the csv files containing data should be self-explanatory, except column 'AhStep [Ah]'. This column represents the cell capacity in Ah.

File: data/CRate4_Cycle45.csv (part 1 of 4)
Voltage [V],Current [A],AhStep [Ah],TempBottom [C],CRate [-],SOC [%],Cycle [-],Time [s]
4.01885,-21.79915,0.00606,32.40825,4,86.68258620689656,45,99107
4.01242,-21.79997,0.01214,32.40825,4,86.57775862068966,45,99108
4.00662,-21.79997,0.01818,32.41943,4,86.47362068965516,45,99109
4.00212,-21.79997,0.02423,32.40825,4,86.36931034482758,45,99110
3.99761,-21.79915,0.03031,32.40825,4,86.26448275862069,45,99111
3.99375,-21.79997,0.03636,32.41943,4,86.16017241379309,45,99112
3.99053,-21.79997,0.0424,32.41943,4,86.05603448275862,45,99113
3.98731,-21.79915,0.04846,32.41943,4,85.95155172413793,45,99114
3.9841,-21.79915,0.05452,32.40825,4,85.84706896551724,45,99115
3.98152,-21.79997,0.06057,32.41943,4,85.74275862068964,45,99116
3.97895,-21.79997,0.06661,32.41943,4,85.63862068965517,45,99117
3.97637,-21.79997,0.0727,32.41943,4,85.53362068965517,45,99118
3.97444,-21.79997,0.07873,32.41943,4,85.42965517241379,45,99119
3.97187,-21.79997,0.08478,32.41943,4,85.32534482758619,45,99120
3.96994,-21.79997,0.09084,32.63183,4,85.22086206896552,45,99121
3.96736,-21.79997,0.09689,32.63183,4,85.11655172413792,45,99122
3.965430000000001,-21.79997,0.10297,32.63183,4,85.01172413793104,45,99123
3.9635,-21.79997,0.109,32.63183,4,84.90775862068965,45,99124
3.96157,-21.79997,0.11508,32.63183,4,84.80293103448275,45,99125
3.960280000000001,-21.79997,0.12114,32.63183,4,84.69844827586208,45,99126
3.95835,-21.79997,0.12716,32.63183,4,84.5946551724138,45,99127
3.95642,-21.79997,0.13322,32.63183,4,84.4901724137931,45,99128
3.95449,-21.79915,0.13928,32.83305,4,84.38568965517241,45,99129
3.95256,-21.79915,0.14534,32.83305,4,84.28120689655172,45,99130
3.95127,-21.79915,0.15141,32.83305,4,84.17655172413792,45,99131
3.949980000000001,-21.79915,0.15748,32.83305,4,84.07189655172414,45,99132
3.94805,-21.79915,0.16351,32.83305,4,83.96793103448276,45,99133
3.94676,-21.79915,0.16957,32.83305,4,83.86344827586207,45,99134
3.944830000000001,-21.79997,0.17564,33.05663,4,83.75879310344828,45,99135
3.94355,-21.79915,0.18169,33.05663,4,83.6544827586207,45,99136
3.94226,-21.79997,0.18775,33.034279999999995,4,83.54999999999998,45,99137
3.94097,-21.79915,0.19378,33.04546,4,83.44603448275862,45,99138
3.93904,-21.79915,0.19984,33.04546,4,83.34155172413793,45,99139
3.93775,-21.79997,0.2059,33.04546,4,83.23706896551724,45,99140
3.93647,-21.79997,0.2119599999999999,33.24668,4,83.13258620689656,45,99141
3.93518,-21.79997,0.218,33.25786,4,83.02844827586208,45,99142
3.93389,-21.79997,0.22408,33.25786,4,82.92362068965518,45,99143
3.9326,-21.79997,0.23014,33.25786,4,82.81913793103449,45,99144
3.93067,-21.79997,0.23617,33.25786,4,82.7151724137931,45,99145
3.92939,-21.79997,0.24224,33.24668,4,82.61051724137931,45,99146
3.9281,-21.79997,0.24829,33.24668,4,82.50620689655173,45,99147
3.92681,-21.79915,0.25433,33.45908,4,82.40206896551723,45,99148
3.92488,-21.79997,0.2604,33.45908,4,82.29741379310344,45,99149
3.92424,-21.79997,0.26647,33.45908,4,82.19275862068964,45,99150
3.92231,-21.79997,0.27251,33.45908,4,82.08862068965519,45,99151
3.92102,-21.79915,0.27857,33.47026,4,81.98413793103447,45,99152
3.91973,-21.79997,0.28464,33.45908,4,81.87948275862068,45,99153
3.91844,-21.79997,0.29066,33.671490000000006,4,81.77568965517241,45,99154
3.91651,-21.79997,0.29675,33.671490000000006,4,81.67068965517241,45,99155
3.91523,-21.79915,0.30279,33.671490000000006,4,81.56655172413794,45,99156
3.91394,-21.79997,0.3088599999999999,33.671490000000006,4,81.46189655172414,45,99157
3.91265,-21.79997,0.3149,33.671490000000006,4,81.35775862068965,45,99158
3.91136,-21.79915,0.32094,33.671490000000006,4,81.25362068965516,45,99159
3.91008,-21.79997,0.32702,33.88389,4,81.14879310344827,45,99160
3.90879,-21.79915,0.33305,33.671490000000006,4,81.04482758620689,45,99161
3.90686,-21.79915,0.33913,33.83917,4,80.94,45,99162
3.90557,-21.79915,0.34518,33.68266,4,80.83568965517242,45,99163
3.90428,-21.79915,0.35122,33.88389,4,80.73155172413793,45,99164
3.903,-21.79915,0.35728,33.88389,4,80.62706896551724,45,99165
3.90171,-21.79915,0.36333,33.88389,4,80.52275862068964,45,99166
3.90042,-21.79915,0.36939,33.88389,4,80.41827586206897,45,99167
3.89914,-21.79997,0.37545,33.88389,4,80.31379310344828,45,99168
3.89785,-21.79997,0.3815199999999999,33.88389,4,80.20913793103448,45,99169
3.89656,-21.79997,0.38758,33.895070000000004,4,80.10465517241379,45,99170
3.89527,-21.79915,0.39363,33.88389,4,80.0003448275862,45,99171
3.89399,-21.79997,0.39966,33.88389,4,79.89637931034483,45,99172
3.8927,-21.79997,0.40571,34.09629,4,79.79206896551725,45,99173
3.89141,-21.79915,0.41178,33.88389,4,79.68741379310345,45,99174
3.89012,-21.79997,0.41786,33.895070000000004,4,79.58258620689655,45,99175
3.88948,-21.79997,0.4239,34.09629,4,79.47844827586208,45,99176
3.88819,-21.79997,0.42995,33.88389,4,79.37413793103448,45,99177
3.88691,-21.79915,0.4360199999999999,34.08511,4,79.26948275862068,45,99178
3.88562,-21.79915,0.44205,34.09629,4,79.1655172413793,45,99179
3.88433,-21.79997,0.44811,34.09629,4,79.06103448275861,45,99180
3.88369,-21.79997,0.45419,34.09629,4,78.95620689655173,45,99181
3.8824,-21.79997,0.46024,34.09629,4,78.85189655172414,45,99182
3.88176,-21.79915,0.46629,34.09629,4,78.74758620689656,45,99183
3.88047,-21.79997,0.4723199999999999,34.09629,4,78.64362068965517,45,99184
3.87983,-21.79997,0.4784,34.09629,4,78.53879310344827,45,99185
3.87854,-21.79997,0.48446,34.08511,4,78.43431034482758,45,99186
3.87725,-21.79997,0.49049,34.09629,4,78.33034482758619,45,99187
3.87661,-21.79997,0.4965699999999999,34.09629,4,78.22551724137931,45,99188
3.87532,-21.79915,0.50261,34.09629,4,78.12137931034482,45,99189
3.87468,-21.79997,0.50867,34.09629,4,78.01689655172414,45,99190
3.87339,-21.79997,0.51474,34.09629,4,77.91224137931034,45,99191
3.87275,-21.79915,0.5208,34.09629,4,77.80775862068964,45,99192
3.8721,-21.79997,0.52684,34.09629,4,77.70362068965517,45,99193
3.87082,-21.79997,0.5329,34.08511,4,77.59913793103448,45,99194
3.87017,-21.79997,0.53894,34.09629,4,77.49499999999999,45,99195
3.86888,-21.79997,0.54502,34.09629,4,77.3901724137931,45,99196
3.86824,-21.79997,0.55105,34.09629,4,77.28620689655172,45,99197
3.8676,-21.79997,0.55712,34.09629,4,77.18155172413793,45,99198
3.86631,-21.79997,0.56316,34.09629,4,77.07741379310345,45,99199
3.86567,-21.79997,0.56924,34.09629,4,76.97258620689655,45,99200
3.86438,-21.79997,0.57527,34.09629,4,76.86862068965517,45,99201
3.86374,-21.79915,0.58132,34.10747,4,76.76431034482759,45,99202
3.86309,-21.79997,0.5874,34.09629,4,76.6594827586207,45,99203
3.86245,-21.79997,0.59346,34.09629,4,76.55499999999999,45,99204
3.8618,-21.79997,0.59949,34.09629,4,76.45103448275862,45,99205
3.86052,-21.79915,0.60556,34.09629,4,76.34637931034483,45,99206
3.85987,-21.79915,0.6116199999999999,34.09629,4,76.24189655172414,45,99207
3.85923,-21.79997,0.61768,34.09629,4,76.13741379310345,45,99208
3.85859,-21.79915,0.6237199999999999,34.08511,4,76.03327586206896,45,99209
3.8573,-21.79915,0.62978,34.09629,4,75.92879310344827,45,99210
3.85666,-21.79997,0.63583,34.09629,4,75.82448275862068,45,99211
3.85601,-21.79915,0.6419,34.09629,4,75.7198275862069,45,99212
3.85537,-21.79997,0.6479600000000001,34.09629,4,75.6153448275862,45,99213
3.85408,-21.79915,0.654,34.09629,4,75.51120689655173,45,99214
3.85344,-21.79997,0.66004,34.09629,4,75.40706896551725,45,99215
3.85279,-21.79997,0.6661,34.09629,4,75.30258620689655,45,99216
3.85215,-21.79915,0.6721600000000001,34.09629,4,75.19810344827586,45,99217
3.85151,-21.79915,0.6782199999999999,34.09629,4,75.09362068965518,45,99218
3.85086,-21.79915,0.68428,34.09629,4,74.98913793103448,45,99219
3.84958,-21.79997,0.69034,34.09629,4,74.88465517241379,45,99220
3.84893,-21.79915,0.69638,34.09629,4,74.7805172413793,45,99221
3.84829,-21.79997,0.70244,34.09629,4,74.67603448275862,45,99222
3.84764,-21.79915,0.70849,34.08511,4,74.57172413793103,45,99223
3.847,-21.79915,0.71455,34.09629,4,74.46724137931034,45,99224
3.84571,-21.79915,0.7206,34.08511,4,74.36293103448276,45,99225
3.84507,-21.79915,0.7266600000000001,34.08511,4,74.25844827586208,45,99226
3.844430000000001,-21.79915,0.7327100000000001,34.09629,4,74.15413793103448,45,99227
3.84378,-21.79915,0.73879,34.09629,4,74.04931034482759,45,99228
3.84314,-21.79997,0.74484,34.09629,4,73.945,45,99229
3.84185,-21.79915,0.75088,34.09629,4,73.84086206896552,45,99230
3.84121,-21.79997,0.75694,34.09629,4,73.73637931034482,45,99231
3.84056,-21.79915,0.7630100000000001,34.09629,4,73.63172413793102,45,99232
3.83992,-21.79997,0.76908,34.09629,4,73.52706896551724,45,99233
3.839280000000001,-21.79997,0.7751100000000001,34.09629,4,73.42310344827587,45,99234
3.83863,-21.79915,0.78118,34.09629,4,73.31844827586207,45,99235
3.83799,-21.79915,0.78723,34.09629,4,73.21413793103447,45,99236
3.83735,-21.79915,0.79328,34.09629,4,73.10982758620689,45,99237
3.83606,-21.79915,0.7993399999999999,34.09629,4,73.0053448275862,45,99238
3.83542,-21.79915,0.80538,34.09629,4,72.90120689655171,45,99239
3.83477,-21.79915,0.81143,34.08511,4,72.79689655172413,45,99240
3.834130000000001,-21.79915,0.8175100000000001,34.09629,4,72.69206896551724,45,99241
3.83348,-21.79997,0.82355,34.09629,4,72.58793103448276,45,99242
3.8322,-21.79915,0.82962,34.09629,4,72.48327586206896,45,99243
3.83155,-21.79997,0.83567,34.09629,4,72.37896551724137,45,99244
3.83091,-21.79997,0.84173,34.09629,4,72.27448275862068,45,99245
3.83027,-21.79915,0.84777,34.09629,4,72.17034482758622,45,99246
3.82962,-21.79997,0.85382,34.09629,4,72.06603448275862,45,99247
3.828980000000001,-21.79915,0.8599,34.09629,4,71.96120689655173,45,99248
3.82834,-21.79915,0.8659399999999999,34.09629,4,71.85706896551724,45,99249
3.82769,-21.79997,0.872,34.09629,4,71.75258620689655,45,99250
3.82705,-21.79997,0.8780600000000001,34.09629,4,71.64810344827585,45,99251
3.8264,-21.79915,0.8841,34.09629,4,71.54396551724138,45,99252
3.82576,-21.79997,0.8901600000000001,34.10747,4,71.43948275862068,45,99253
3.82447,-21.79997,0.89623,34.3087,4,71.3348275862069,45,99254
3.823830000000001,-21.79915,0.90227,34.3087,4,71.23068965517243,45,99255
3.82319,-21.79915,0.90831,34.29752,4,71.12655172413793,45,99256
3.82254,-21.79915,0.9144,34.29752,4,71.02155172413794,45,99257
3.8219,-21.79915,0.92042,34.29752,4,70.91775862068965,45,99258
3.82126,-21.79997,0.92652,34.3087,4,70.81258620689655,45,99259
3.82061,-21.79915,0.93258,34.3087,4,70.70810344827586,45,99260
3.81997,-21.79915,0.93861,34.3087,4,70.60413793103449,45,99261
3.81932,-21.79997,0.94468,34.29752,4,70.49948275862069,45,99262
3.81868,-21.79915,0.95073,34.3087,4,70.3951724137931,45,99263
3.81804,-21.79997,0.95677,34.3087,4,70.29103448275862,45,99264
3.81739,-21.79997,0.96281,34.3087,4,70.18689655172413,45,99265
3.81675,-21.79997,0.96889,34.29752,4,70.08206896551724,45,99266
3.81546,-21.79997,0.97493,34.29752,4,69.97793103448276,45,99267
3.81482,-21.79997,0.981,34.50992,4,69.87327586206897,45,99268
3.81418,-21.79997,0.98706,34.3087,4,69.76879310344826,45,99269
3.81353,-21.79915,0.99311,34.3087,4,69.6644827586207,45,99270
3.81289,-21.79997,0.99916,34.5211,4,69.56017241379311,45,99271
3.81225,-21.79997,1.00522,34.50992,4,69.45568965517239,45,99272
3.8116,-21.79915,1.01128,34.50992,4,69.35120689655172,45,99273
3.81096,-21.79915,1.01735,34.50992,4,69.24655172413793,45,99274
3.81031,-21.79997,1.02339,34.5211,4,69.14241379310344,45,99275
3.80967,-21.79915,1.0294299999999998,34.50992,4,69.03827586206897,45,99276
3.80903,-21.79997,1.0355,34.50992,4,68.93362068965517,45,99277
3.80838,-21.79915,1.04154,34.5211,4,68.82948275862068,45,99278
3.80774,-21.79997,1.04759,34.50992,4,68.72517241379309,45,99279
3.8071,-21.79997,1.05366,34.7335,4,68.6205172413793,45,99280
3.80645,-21.79915,1.05971,34.72232,4,68.51620689655172,45,99281
3.80581,-21.79915,1.06577,34.72232,4,68.41172413793103,45,99282
3.80517,-21.79915,1.07184,34.72232,4,68.30706896551725,45,99283
3.80452,-21.79915,1.07791,34.72232,4,68.20241379310345,45,99284
3.80388,-21.79997,1.08394,34.7335,4,68.09844827586207,45,99285
3.80259,-21.79915,1.08998,34.72232,4,67.9943103448276,45,99286
3.80195,-21.79997,1.09604,34.72232,4,67.8898275862069,45,99287
3.8013,-21.79997,1.10211,34.7335,4,67.7851724137931,45,99288
3.80066,-21.79997,1.10817,34.7335,4,67.6806896551724,45,99289
3.80002,-21.79997,1.11422,34.93473,4,67.57637931034482,45,99290
3.80002,-21.79997,1.12025,34.93473,4,67.47241379310346,45,99291
3.79937,-21.79997,1.12632,34.93473,4,67.36775862068966,45,99292
3.79809,-21.79915,1.1324,34.93473,4,67.26293103448276,45,99293
3.79744,-21.79915,1.13844,34.92355,4,67.15879310344828,45,99294
3.79744,-21.79915,1.1445,34.93473,4,67.05431034482758,45,99295
3.7968,-21.79915,1.15054,34.93473,4,66.9501724137931,45,99296
3.79615,-21.79997,1.15659,34.93473,4,66.8458620689655,45,99297
3.79551,-21.79915,1.16265,34.93473,4,66.74137931034483,45,99298
3.79487,-21.79997,1.1687,34.92355,4,66.63706896551723,45,99299
3.79422,-21.79997,1.17476,34.9459,4,66.53258620689654,45,99300
3.79358,-21.79997,1.18084,34.93473,4,66.42775862068966,45,99301
3.79229,-21.79997,1.18686,35.14713,4,66.32396551724138,45,99302
3.79165,-21.79915,1.1929299999999998,35.14713,4,66.21931034482759,45,99303
3.79101,-21.79997,1.199,35.14713,4,66.11465517241379,45,99304
3.79036,-21.79915,1.20507,35.15831,4,66.00999999999999,45,99305
3.78972,-21.79915,1.21109,35.13595,4,65.90620689655174,45,99306
3.78972,-21.79915,1.21715,35.14713,4,65.80172413793103,45,99307
3.78907,-21.79915,1.2232,35.14713,4,65.69741379310344,45,99308
3.78779,-21.79997,1.22928,35.34835,4,65.59258620689654,45,99309
3.78779,-21.79997,1.23531,35.34835,4,65.48862068965516,45,99310
3.78714,-21.79997,1.24139,35.34835,4,65.38379310344828,45,99311
3.7865,-21.79915,1.24745,35.35953,4,65.27931034482759,45,99312
3.78586,-21.79997,1.25347,35.34835,4,65.17551724137931,45,99313
3.78521,-21.79915,1.2595299999999998,35.34835,4,65.07103448275862,45,99314
3.78457,-21.79997,1.26558,35.34835,4,64.96672413793102,45,99315
3.78393,-21.79915,1.27166,35.34835,4,64.86189655172414,45,99316
3.78264,-21.79915,1.27771,35.35953,4,64.75758620689655,45,99317
3.78199,-21.79915,1.28376,35.34835,4,64.65327586206897,45,99318
3.78135,-21.79915,1.28982,35.34835,4,64.54879310344828,45,99319
3.78071,-21.79997,1.29586,35.34835,4,64.44465517241379,45,99320
3.78006,-21.79997,1.30195,35.560759999999995,4,64.3396551724138,45,99321
3.78006,-21.79997,1.30798,35.57193,4,64.23568965517242,45,99322
3.77942,-21.79997,1.31405,35.57193,4,64.13103448275862,45,99323
3.77878,-21.79997,1.3201,35.57193,4,64.02672413793103,45,99324
3.77813,-21.79997,1.32614,35.57193,4,63.92258620689656,45,99325
3.77749,-21.79997,1.3322,35.57193,4,63.81810344827585,45,99326
3.77685,-21.79915,1.33827,35.560759999999995,4,63.713448275862056,45,99327
3.7762,-21.79997,1.34434,35.560759999999995,4,63.60879310344828,45,99328
3.77556,-21.79915,1.35039,35.560759999999995,4,63.50448275862068,45,99329
3.77491,-21.79915,1.35643,35.77316,4,63.4003448275862,45,99330
3.77427,-21.79915,1.36248,35.77316,4,63.29603448275863,45,99331
3.77363,-21.79915,1.36854,35.77316,4,63.19155172413793,45,99332
3.77298,-21.79915,1.3746200000000002,35.77316,4,63.08672413793103,45,99333
3.77234,-21.79915,1.38067,35.77316,4,62.98241379310344,45,99334
3.7717,-21.79997,1.38669,35.78434,4,62.87862068965518,45,99335
3.77105,-21.79997,1.39277,35.78434,4,62.77379310344829,45,99336
3.77041,-21.79915,1.39884,35.77316,4,62.66913793103448,45,99337
3.76977,-21.79915,1.40486,35.77316,4,62.5653448275862,45,99338
3.76977,-21.79997,1.41093,35.77316,4,62.460689655172416,45,99339
3.76912,-21.79997,1.41699,35.77316,4,62.35620689655172,45,99340
3.76848,-21.79997,1.42303,35.97438,4,62.252068965517246,45,99341
3.767830000000001,-21.79997,1.42909,35.97438,4,62.14758620689656,45,99342
3.76719,-21.79915,1.43514,35.97438,4,62.04327586206897,45,99343
3.76655,-21.79915,1.4412200000000002,35.97438,4,61.93844827586206,45,99344
3.7659,-21.79997,1.44727,35.98556,4,61.83413793103447,45,99345
3.76526,-21.79997,1.45334,35.98556,4,61.72948275862069,45,99346
3.76462,-21.79915,1.45936,35.97438,4,61.62568965517241,45,99347
3.76397,-21.79997,1.46544,35.97438,4,61.52086206896551,45,99348
3.76397,-21.79915,1.47147,35.97438,4,61.416896551724136,45,99349
3.76333,-21.79997,1.47755,36.15325,4,61.312068965517234,45,99350
3.76269,-21.79915,1.48358,36.17561,4,61.20810344827586,45,99351
3.7614,-21.79915,1.48963,36.18679,4,61.10379310344828,45,99352
3.7614,-21.79915,1.4957200000000002,36.19797,4,60.99879310344827,45,99353
3.76075,-21.79997,1.50176,36.18679,4,60.89465517241379,45,99354
3.76011,-21.79915,1.50781,36.18679,4,60.7903448275862,45,99355
3.75947,-21.79915,1.51386,36.18679,4,60.68603448275861,45,99356
3.75882,-21.79915,1.51994,36.18679,4,60.58120689655172,45,99357
3.75818,-21.79997,1.52598,36.18679,4,60.47706896551724,45,99358
3.75818,-21.79997,1.53205,36.18679,4,60.37241379310345,45,99359
3.75754,-21.79997,1.53808,36.18679,4,60.26844827586206,45,99360
3.75689,-21.79915,1.54414,36.39919,4,60.16396551724139,45,99361
3.75625,-21.79915,1.55021,36.39919,4,60.05931034482759,45,99362
3.75561,-21.79997,1.55628,36.39919,4,59.95465517241379,45,99363
3.75496,-21.79997,1.56231,36.39919,4,59.85068965517241,45,99364
3.75432,-21.79997,1.56839,36.39919,4,59.74586206896551,45,99365
3.75367,-21.79997,1.57444,36.39919,4,59.64155172413793,45,99366
3.75367,-21.79997,1.5805,36.39919,4,59.53706896551724,45,99367
3.75303,-21.79915,1.58653,36.39919,4,59.433103448275865,45,99368
3.75239,-21.79915,1.59261,36.39919,4,59.32827586206896,45,99369
3.75174,-21.79915,1.59864,36.39919,4,59.22431034482757,45,99370
3.7511,-21.79915,1.60469,36.61159,4,59.120000000000005,45,99371
3.75046,-21.79997,1.61078,36.61159,4,59.015,45,99372
3.74981,-21.79997,1.61681,36.61159,4,58.911034482758616,45,99373
3.74917,-21.79915,1.62289,36.60041,4,58.80620689655172,45,99374
3.74917,-21.79915,1.62895,36.61159,4,58.70172413793104,45,99375
3.74853,-21.79997,1.635,36.60041,4,58.59741379310345,45,99376
3.74788,-21.79915,1.64105,36.60041,4,58.49310344827586,45,99377
3.74724,-21.79915,1.64711,36.61159,4,58.38862068965516,45,99378
3.74659,-21.79915,1.65313,36.60041,4,58.284827586206895,45,99379
3.74595,-21.79915,1.65922,36.61159,4,58.17982758620688,45,99380
3.74595,-21.79997,1.66526,36.81282,4,58.07568965517242,45,99381
3.74531,-21.79997,1.6713,36.824,4,57.97155172413793,45,99382
3.74466,-21.79997,1.67736,36.81282,4,57.867068965517234,45,99383
3.74402,-21.79997,1.68341,36.81282,4,57.762758620689645,45,99384
3.74338,-21.79915,1.68947,36.81282,4,57.65827586206896,45,99385
3.74338,-21.79915,1.69552,36.81282,4,57.55396551724138,45,99386
3.74273,-21.79997,1.70158,36.81282,4,57.44948275862069,45,99387
3.74209,-21.79997,1.70765,36.81282,4,57.34482758620689,45,99388
3.74145,-21.79997,1.7137,36.81282,4,57.2405172413793,45,99389
3.7408,-21.79915,1.71975,36.824,4,57.13620689655171,45,99390
3.74016,-21.79915,1.7258,36.81282,4,57.03189655172413,45,99391
3.73951,-21.79915,1.73185,36.81282,4,56.92758620689656,45,99392
3.73951,-21.79915,1.73793,36.81282,4,56.822758620689655,45,99393
3.73887,-21.79997,1.7439900000000002,37.02522,4,56.71827586206896,45,99394
3.73823,-21.79915,1.75005,37.02522,4,56.61379310344828,45,99395
3.73823,-21.79997,1.7561,37.02522,4,56.50948275862069,45,99396
3.73758,-21.79915,1.76215,37.01404,4,56.4051724137931,45,99397
3.73694,-21.79997,1.7682099999999998,37.02522,4,56.30068965517241,45,99398
3.7363,-21.79915,1.77426,37.01404,4,56.19637931034482,45,99399
3.73565,-21.79915,1.78033,37.02522,4,56.091724137931024,45,99400
3.73565,-21.79915,1.78639,37.02522,4,55.98724137931035,45,99401
3.73501,-21.79915,1.79242,37.01404,4,55.88327586206896,45,99402
3.73437,-21.79915,1.79846,37.02522,4,55.77913793103448,45,99403
3.73372,-21.79997,1.80452,37.01404,4,55.674655172413786,45,99404
3.73308,-21.79997,1.81058,37.22644,4,55.57017241379311,45,99405
3.73308,-21.79997,1.81665,37.23762,4,55.46551724137931,45,99406
3.73243,-21.79997,1.82271,37.23762,4,55.36103448275862,45,99407
3.73179,-21.79997,1.82875,37.23762,4,55.25689655172413,45,99408
3.73115,-21.79915,1.83481,37.23762,4,55.15241379310344,45,99409
3.7305,-21.79915,1.84087,37.23762,4,55.047931034482765,45,99410
3.72986,-21.79915,1.84692,37.23762,4,54.94362068965518,45,99411
3.72986,-21.79915,1.85298,37.23762,4,54.83913793103448,45,99412
3.72922,-21.79997,1.85902,37.22644,4,54.73499999999999,45,99413
3.72857,-21.79915,1.86508,37.23762,4,54.63051724137931,45,99414
3.72857,-21.79997,1.87113,37.23762,4,54.52620689655172,45,99415
3.72793,-21.79997,1.87719,37.22644,4,54.42172413793104,45,99416
3.72729,-21.79915,1.88327,37.45003,4,54.316896551724135,45,99417
3.72729,-21.79915,1.8893,37.43885,4,54.21293103448276,45,99418
3.72664,-21.79915,1.89537,37.43885,4,54.108275862068965,45,99419
3.726,-21.79997,1.9014,37.43885,4,54.0043103448276,45,99420
3.72535,-21.79915,1.90747,37.45003,4,53.899655172413794,45,99421
3.72535,-21.79915,1.91352,37.43885,4,53.795344827586206,45,99422
3.72471,-21.79915,1.91958,37.43885,4,53.69086206896552,45,99423
3.72407,-21.79997,1.92565,37.43885,4,53.58620689655172,45,99424
3.72342,-21.79997,1.9317,37.45003,4,53.48189655172413,45,99425
3.72342,-21.79915,1.93777,37.43885,4,53.37724137931034,45,99426
3.72278,-21.79915,1.94382,37.45003,4,53.27293103448275,45,99427
3.72214,-21.79915,1.94986,37.45003,4,53.16879310344827,45,99428
3.72149,-21.79997,1.95593,37.65125,4,53.06413793103448,45,99429
3.72149,-21.79997,1.96199,37.65125,4,52.95965517241378,45,99430
3.72085,-21.79997,1.96802,37.66243,4,52.85568965517241,45,99431
3.72021,-21.79997,1.97409,37.65125,4,52.75103448275861,45,99432
3.71956,-21.79915,1.98012,37.66243,4,52.64706896551724,45,99433
3.71956,-21.79915,1.98619,37.66243,4,52.54241379310345,45,99434
3.71892,-21.79915,1.99227,37.66243,4,52.43758620689655,45,99435
3.71827,-21.79915,1.99832,37.65125,4,52.33327586206896,45,99436
3.71827,-21.79997,2.00435,37.65125,4,52.22931034482758,45,99437
3.71763,-21.79915,2.01042,37.65125,4,52.12465517241379,45,99438
3.71699,-21.79915,2.01649,37.86365,4,52.02,45,99439
3.71699,-21.79997,2.02253,37.87483,4,51.91586206896551,45,99440
3.71634,-21.79997,2.02857,37.86365,4,51.81172413793102,45,99441
3.7157,-21.79997,2.03464,37.86365,4,51.70706896551724,45,99442
3.7157,-21.79915,2.04071,37.86365,4,51.602413793103445,45,99443
3.71506,-21.79915,2.04676,37.86365,4,51.498103448275856,45,99444
3.71441,-21.79915,2.05282,37.86365,4,51.393620689655165,45,99445
3.71441,-21.79915,2.05886,37.86365,4,51.289482758620686,45,99446
3.71377,-21.79997,2.06493,37.86365,4,51.18482758620689,45,99447
3.713130000000001,-21.79915,2.07096,37.86365,4,51.08086206896552,45,99448
3.713130000000001,-21.79997,2.07704,37.86365,4,50.97603448275861,45,99449
3.71248,-21.79997,2.08308,38.07606,4,50.87189655172414,45,99450
3.71184,-21.79997,2.08916,37.86365,4,50.76706896551723,45,99451
3.71184,-21.79915,2.0952,38.08723,4,50.66293103448275,45,99452
3.71119,-21.79915,2.10123,38.08723,4,50.558965517241376,45,99453
3.71055,-21.79915,2.10733,38.07606,4,50.45379310344827,45,99454
3.70991,-21.79915,2.11337,38.08723,4,50.34965517241379,45,99455
3.70926,-21.79997,2.11942,38.07606,4,50.24534482758621,45,99456
3.70926,-21.79997,2.12547,38.07606,4,50.14103448275862,45,99457
3.70862,-21.79997,2.13154,38.07606,4,50.03637931034482,45,99458
3.70862,-21.79915,2.1375900000000003,38.08723,4,49.93206896551723,45,99459
3.707980000000001,-21.79915,2.14363,38.08723,4,49.82793103448275,45,99460
3.70733,-21.79915,2.14971,38.07606,4,49.72310344827586,45,99461
3.70733,-21.79915,2.15575,38.08723,4,49.61896551724138,45,99462
3.70669,-21.79997,2.16181,38.08723,4,49.51448275862069,45,99463
3.70605,-21.79997,2.16784,38.28846,4,49.4105172413793,45,99464
3.70605,-21.79915,2.1739,38.28846,4,49.30603448275862,45,99465
3.7054,-21.79915,2.17995,38.28846,4,49.20172413793104,45,99466
3.70476,-21.79915,2.18601,38.28846,4,49.09724137931034,45,99467
3.70476,-21.79997,2.1921,38.28846,4,48.99224137931034,45,99468
3.70411,-21.79997,2.19812,38.28846,4,48.88844827586207,45,99469
3.70411,-21.79997,2.2042,38.28846,4,48.783620689655166,45,99470
3.70347,-21.79997,2.21025,38.28846,4,48.679310344827584,45,99471
3.702830000000001,-21.79997,2.2162900000000003,38.28846,4,48.57517241379309,45,99472
3.702830000000001,-21.79915,2.22237,38.28846,4,48.4703448275862,45,99473
3.70218,-21.79915,2.2284200000000003,38.28846,4,48.36603448275861,45,99474
3.70154,-21.79915,2.23447,38.28846,4,48.26172413793104,45,99475
3.70154,-21.79997,2.24051,38.50086,4,48.15758620689655,45,99476
3.7009,-21.79915,2.24658,38.50086,4,48.05293103448276,45,99477
3.7009,-21.79997,2.25264,38.48968,4,47.94844827586207,45,99478
3.70025,-21.79997,2.25869,38.48968,4,47.84413793103448,45,99479
3.69961,-21.79997,2.26473,38.50086,4,47.73999999999999,45,99480
3.69897,-21.79997,2.2707900000000003,38.48968,4,47.6355172413793,45,99481
3.69897,-21.79997,2.27687,38.50086,4,47.5306896551724,45,99482
3.69832,-21.79915,2.28291,38.50086,4,47.42655172413792,45,99483
3.69832,-21.79997,2.28898,38.50086,4,47.32189655172414,45,99484
3.69768,-21.79915,2.29501,38.50086,4,47.21793103448275,45,99485
3.69768,-21.79915,2.30106,38.702090000000005,4,47.11362068965517,45,99486
3.69703,-21.79915,2.3071200000000003,38.50086,4,47.00913793103448,45,99487
3.69703,-21.79915,2.31317,38.50086,4,46.9048275862069,45,99488
3.69639,-21.79997,2.31926,38.50086,4,46.799827586206895,45,99489
3.69575,-21.79915,2.3252900000000003,38.702090000000005,4,46.69586206896551,45,99490
3.69575,-21.79915,2.33136,38.702090000000005,4,46.591206896551725,45,99491
3.6951,-21.79997,2.3374,38.702090000000005,4,46.48706896551723,45,99492
3.69446,-21.79915,2.34346,38.702090000000005,4,46.38258620689656,45,99493
3.69446,-21.79915,2.34951,38.702090000000005,4,46.278275862068966,45,99494
3.69382,-21.79915,2.3556,38.702090000000005,4,46.17327586206897,45,99495
3.69382,-21.79997,2.36163,38.702090000000005,4,46.06931034482759,45,99496
3.69317,-21.79915,2.36768,38.702090000000005,4,45.965,45,99497
3.69317,-21.79997,2.37376,38.702090000000005,4,45.8601724137931,45,99498
3.69253,-21.79997,2.3798,38.702090000000005,4,45.75603448275862,45,99499
3.69253,-21.79997,2.38585,38.702090000000005,4,45.65172413793103,45,99500
3.69189,-21.79997,2.39193,38.92567,4,45.54689655172413,45,99501
3.69124,-21.79997,2.39798,38.91449,4,45.44258620689654,45,99502
3.69124,-21.79997,2.40401,38.91449,4,45.33862068965517,45,99503
3.6906,-21.79997,2.4100900000000003,38.92567,4,45.23379310344826,45,99504
3.6906,-21.79997,2.41613,38.91449,4,45.1296551724138,45,99505
3.68995,-21.79915,2.42218,38.91449,4,45.02534482758621,45,99506
3.68931,-21.79915,2.42823,38.92567,4,44.92103448275861,45,99507
3.68931,-21.79915,2.43431,38.92567,4,44.81620689655172,45,99508
3.68867,-21.79915,2.44036,38.91449,4,44.71189655172413,45,99509
3.68867,-21.79997,2.44643,38.91449,4,44.607241379310345,45,99510
3.68802,-21.79997,2.45247,38.92567,4,44.503103448275866,45,99511
3.68802,-21.79997,2.45852,39.11571,4,44.39879310344827,45,99512
3.68738,-21.79997,2.46456,39.12689,4,44.29465517241379,45,99513
3.68738,-21.79915,2.47065,39.12689,4,44.18965517241379,45,99514
3.68674,-21.79915,2.47667,39.12689,4,44.08586206896552,45,99515
3.68674,-21.79915,2.48274,39.12689,4,43.98120689655172,45,99516
3.68609,-21.79997,2.48878,39.12689,4,43.87706896551724,45,99517
3.68609,-21.79997,2.49484,39.13807,4,43.77258620689655,45,99518
3.68545,-21.79997,2.50093,39.12689,4,43.66758620689655,45,99519
3.68481,-21.79997,2.50695,39.12689,4,43.56379310344828,45,99520
3.68481,-21.79997,2.513,39.13807,4,43.45948275862069,45,99521
3.68416,-21.79997,2.51907,39.12689,4,43.354827586206895,45,99522
3.68416,-21.79997,2.52511,39.13807,4,43.25068965517241,45,99523
3.68416,-21.79915,2.53118,39.12689,4,43.14603448275862,45,99524
3.68352,-21.79915,2.53725,39.32812,4,43.04137931034483,45,99525
3.68352,-21.79915,2.5432900000000003,39.12689,4,42.937241379310336,45,99526
3.68287,-21.79915,2.54936,39.32812,4,42.83258620689655,45,99527
3.68223,-21.79915,2.5554,39.3393,4,42.728448275862064,45,99528
3.68223,-21.79915,2.56145,39.32812,4,42.62413793103448,45,99529
3.68159,-21.79915,2.56753,39.3393,4,42.51931034482758,45,99530
3.68159,-21.79915,2.5735900000000003,39.32812,4,42.41482758620689,45,99531
3.68159,-21.79997,2.57962,39.32812,4,42.31086206896552,45,99532
3.68094,-21.79997,2.58568,39.32812,4,42.20637931034482,45,99533
3.6803,-21.79997,2.59173,39.32812,4,42.10206896551723,45,99534
3.6803,-21.79997,2.59781,39.32812,4,41.99724137931034,45,99535
3.67966,-21.79997,2.60387,39.529340000000005,4,41.89275862068965,45,99536
3.67966,-21.79997,2.60989,39.32812,4,41.78896551724138,45,99537
3.67901,-21.79997,2.61595,39.54052,4,41.68448275862068,45,99538
3.67901,-21.79915,2.62203,39.54052,4,41.57965517241379,45,99539
3.67837,-21.79915,2.62806,39.54052,4,41.47568965517241,45,99540
3.67837,-21.79915,2.63411,39.54052,4,41.37137931034482,45,99541
3.67773,-21.79915,2.64018,39.54052,4,41.26672413793104,45,99542
3.67773,-21.79997,2.64625,39.54052,4,41.16206896551724,45,99543
3.67708,-21.79997,2.6522900000000003,39.54052,4,41.05793103448275,45,99544
3.67708,-21.79997,2.65834,39.54052,4,40.95362068965517,45,99545
3.67644,-21.79997,2.66441,39.54052,4,40.848965517241375,45,99546
3.67644,-21.79997,2.67047,39.74174,4,40.74448275862069,45,99547
3.67644,-21.79997,2.67651,39.75292,4,40.640344827586205,45,99548
3.67579,-21.79915,2.68255,39.54052,4,40.536206896551725,45,99549
3.67579,-21.79915,2.6886400000000004,39.75292,4,40.431206896551714,45,99550
3.67515,-21.79915,2.6947,39.74174,4,40.32672413793103,45,99551
3.67515,-21.79915,2.70075,39.74174,4,40.22241379310344,45,99552
3.67451,-21.79915,2.7067900000000003,39.74174,4,40.11827586206896,45,99553
3.67451,-21.79997,2.71285,39.74174,4,40.01379310344827,45,99554
3.67386,-21.79997,2.71892,39.74174,4,39.90913793103448,45,99555
3.67386,-21.79997,2.72496,39.75292,4,39.805,45,99556
3.67322,-21.79997,2.73101,39.74174,4,39.70068965517241,45,99557
3.67322,-21.79915,2.73708,39.75292,4,39.59603448275861,45,99558
3.67322,-21.79915,2.74312,39.95415,4,39.49189655172414,45,99559
3.67258,-21.79915,2.74919,39.74174,4,39.38724137931034,45,99560
3.67258,-21.79997,2.75523,39.95415,4,39.28310344827585,45,99561
3.67193,-21.79997,2.76128,39.94297,4,39.17879310344827,45,99562
3.67193,-21.79997,2.76736,39.95415,4,39.073965517241376,45,99563
3.67193,-21.79915,2.77342,39.95415,4,38.96948275862068,45,99564
3.67129,-21.79915,2.77946,39.95415,4,38.865344827586206,45,99565
3.67129,-21.79915,2.78551,39.95415,4,38.76103448275862,45,99566
3.67065,-21.79997,2.79155,39.95415,4,38.65689655172414,45,99567
3.67065,-21.79997,2.79763,39.95415,4,38.55206896551724,45,99568
3.67,-21.79997,2.80366,39.95415,4,38.448103448275866,45,99569
3.67,-21.79915,2.80976,40.16655,4,38.34293103448276,45,99570
3.67,-21.79915,2.81581,40.16655,4,38.23862068965517,45,99571
3.66936,-21.79915,2.82186,40.16655,4,38.13431034482758,45,99572
3.66936,-21.79997,2.82792,40.16655,4,38.02982758620689,45,99573
3.66871,-21.79997,2.83394,40.15537,4,37.92603448275861,45,99574
3.66871,-21.79997,2.84001,40.15537,4,37.82137931034482,45,99575
3.66807,-21.79997,2.84607,40.16655,4,37.71689655172413,45,99576
3.66807,-21.79915,2.8521400000000003,40.16655,4,37.61224137931034,45,99577
3.66807,-21.79915,2.85816,40.15537,4,37.50844827586207,45,99578
3.66743,-21.79915,2.86425,40.15537,4,37.40344827586206,45,99579
3.66743,-21.79915,2.87027,40.15537,4,37.299655172413786,45,99580
3.66743,-21.79997,2.87633,40.16655,4,37.1951724137931,45,99581
3.66678,-21.79997,2.88242,40.36777,4,37.0901724137931,45,99582
3.66678,-21.79997,2.88845,40.36777,4,36.986206896551714,45,99583
3.66678,-21.79915,2.89451,40.36777,4,36.88172413793103,45,99584
3.66614,-21.79915,2.90055,40.37895,4,36.77758620689655,45,99585
3.66614,-21.79915,2.90662,40.36777,4,36.67293103448275,45,99586
3.66614,-21.79997,2.91269,40.37895,4,36.568275862068965,45,99587
3.6655,-21.79997,2.91875,40.36777,4,36.46379310344827,45,99588
3.6655,-21.79997,2.92478,40.36777,4,36.35982758620689,45,99589
3.6655,-21.79997,2.93083,40.37895,4,36.25551724137931,45,99590
3.66485,-21.79915,2.9369,40.36777,4,36.15086206896551,45,99591
3.66485,-21.79915,2.94295,40.37895,4,36.04655172413793,45,99592
3.66421,-21.79915,2.94901,40.58018,4,35.94206896551724,45,99593
3.66421,-21.79997,2.95505,40.59136,4,35.83793103448276,45,99594
3.66357,-21.79997,2.96111,40.58018,4,35.73344827586207,45,99595
3.66357,-21.79997,2.96717,40.58018,4,35.62896551724138,45,99596
3.66357,-21.79997,2.97324,40.59136,4,35.52431034482758,45,99597
3.66292,-21.79915,2.97931,40.59136,4,35.41965517241379,45,99598
3.66292,-21.79915,2.9853400000000003,40.59136,4,35.315689655172406,45,99599
3.66292,-21.79915,2.99141,40.58018,4,35.21103448275861,45,99600
3.66292,-21.79915,2.99747,40.79258,4,35.10655172413793,45,99601
3.66228,-21.79915,3.0035,40.79258,4,35.00258620689655,45,99602
3.66228,-21.79997,3.00957,40.79258,4,34.89793103448275,45,99603
3.66163,-21.79997,3.01563,40.80376,4,34.79344827586207,45,99604
3.66163,-21.79997,3.02167,40.79258,4,34.68931034482758,45,99605
3.66163,-21.79915,3.02771,40.79258,4,34.5851724137931,45,99606
3.66099,-21.79915,3.03378,40.80376,4,34.4805172413793,45,99607
3.66099,-21.79997,3.03985,40.79258,4,34.37586206896551,45,99608
3.66035,-21.79915,3.0459,41.00498,4,34.27155172413793,45,99609
3.66035,-21.79997,3.05194,40.80376,4,34.16741379310344,45,99610
3.66035,-21.79997,3.05802,41.00498,4,34.06258620689655,45,99611
3.6597,-21.79997,3.06407,41.00498,4,33.95827586206896,45,99612
3.6597,-21.79997,3.07013,41.00498,4,33.853793103448275,45,99613
3.65906,-21.79997,3.07618,41.00498,4,33.74948275862069,45,99614
3.65906,-21.79997,3.08224,40.9938,4,33.645,45,99615
3.65906,-21.79997,3.08829,41.00498,4,33.54068965517241,45,99616
3.65842,-21.79997,3.09433,41.00498,4,33.43655172413793,45,99617
3.65842,-21.79915,3.10041,41.00498,4,33.331724137931026,45,99618
3.65777,-21.79915,3.10644,41.00498,4,33.22775862068965,45,99619
3.65777,-21.79915,3.1125,41.00498,4,33.123275862068965,45,99620
3.65777,-21.79915,3.11855,41.20621,4,33.01896551724138,45,99621
3.65713,-21.79915,3.12463,41.20621,4,32.91413793103448,45,99622
3.65713,-21.79997,3.13069,41.20621,4,32.80965517241379,45,99623
3.65649,-21.79915,3.13673,41.21739,4,32.705517241379304,45,99624
3.65649,-21.79997,3.14277,41.21739,4,32.601379310344825,45,99625
3.65649,-21.79997,3.14885,41.21739,4,32.49655172413793,45,99626
3.65584,-21.79997,3.15492,41.21739,4,32.39189655172413,45,99627
3.65584,-21.79997,3.16096,41.21739,4,32.287758620689644,45,99628
3.65584,-21.79915,3.16703,41.41861,4,32.18310344827586,45,99629
3.6552,-21.79915,3.17305,41.41861,4,32.07931034482758,45,99630
3.6552,-21.79915,3.17911,41.42979,4,31.97482758620689,45,99631
3.6552,-21.79997,3.18519,41.41861,4,31.87,45,99632
3.65455,-21.79915,3.19124,41.41861,4,31.76568965517241,45,99633
3.65455,-21.79997,3.1973,41.41861,4,31.661206896551725,45,99634
3.65391,-21.79997,3.2033400000000003,41.41861,4,31.557068965517235,45,99635
3.65391,-21.79997,3.2094,41.41861,4,31.452586206896548,45,99636
3.65391,-21.79997,3.21544,41.42979,4,31.348448275862065,45,99637
3.65327,-21.79997,3.22151,41.63101,4,31.24379310344828,45,99638
3.65327,-21.79997,3.22758,41.63101,4,31.13913793103448,45,99639
3.65327,-21.79915,3.23361,41.63101,4,31.0351724137931,45,99640
3.65262,-21.79997,3.23966,41.63101,4,30.93086206896551,45,99641
3.65262,-21.79997,3.24573,41.63101,4,30.82620689655172,45,99642
3.65262,-21.79915,3.2518,41.63101,4,30.72155172413793,45,99643
3.65198,-21.79915,3.2578400000000003,41.64219,4,30.61741379310344,45,99644
3.65198,-21.79915,3.26389,41.63101,4,30.513103448275857,45,99645
3.65134,-21.79915,3.26995,41.84342,4,30.40862068965517,45,99646
3.65134,-21.79915,3.27602,41.84342,4,30.303965517241377,45,99647
3.65069,-21.79915,3.28207,41.84342,4,30.199655172413788,45,99648
3.65069,-21.79997,3.28811,41.84342,4,30.095517241379305,45,99649
3.65005,-21.79997,3.29417,41.84342,4,29.99103448275861,45,99650
3.65005,-21.79997,3.3002199999999995,41.832240000000006,4,29.88672413793104,45,99651
3.65005,-21.79997,3.30628,41.84342,4,29.78224137931034,45,99652
3.64941,-21.79997,3.31236,42.04464,4,29.677413793103444,45,99653
3.64941,-21.79915,3.3183800000000003,42.04464,4,29.57362068965516,45,99654
3.64876,-21.79915,3.32447,42.05582,4,29.46862068965517,45,99655
3.64876,-21.79915,3.33049,42.04464,4,29.36482758620689,45,99656
3.64812,-21.79997,3.33655,42.05582,4,29.26034482758621,45,99657
3.64812,-21.79915,3.3426,42.05582,4,29.156034482758614,45,99658
3.64747,-21.79997,3.34865,42.04464,4,29.051724137931032,45,99659
3.64747,-21.79997,3.35471,42.04464,4,28.94724137931034,45,99660
3.646830000000001,-21.79997,3.36079,42.05582,4,28.84241379310344,45,99661
3.646830000000001,-21.79915,3.36682,42.25704,4,28.738448275862066,45,99662
3.646830000000001,-21.79915,3.3728800000000003,42.25704,4,28.63396551724137,45,99663
3.64619,-21.79915,3.37897,42.25704,4,28.52896551724137,45,99664
3.64619,-21.79915,3.38501,42.26822,4,28.42482758620689,45,99665
3.64554,-21.79997,3.3910400000000003,42.26822,4,28.320862068965507,45,99666
3.64554,-21.79997,3.3971,42.25704,4,28.216379310344823,45,99667
3.64554,-21.79997,3.40316,42.26822,4,28.11189655172413,45,99668
3.6449,-21.79997,3.40921,42.26822,4,28.00758620689655,45,99669
3.6449,-21.79915,3.41529,42.25704,4,27.90275862068965,45,99670
3.64426,-21.79915,3.4213400000000003,42.46945,4,27.79844827586206,45,99671
3.64426,-21.79915,3.4274,42.46945,4,27.693965517241374,45,99672
3.64361,-21.79915,3.43345,42.46945,4,27.589655172413785,45,99673
3.64361,-21.79915,3.4395,42.48063,4,27.485344827586207,45,99674
3.64297,-21.79997,3.44556,42.46945,4,27.38086206896552,45,99675
3.64297,-21.79997,3.45163,42.46945,4,27.27620689655172,45,99676
3.64297,-21.79915,3.4576800000000003,42.46945,4,27.17189655172413,45,99677
3.64233,-21.79915,3.46372,42.68185,4,27.067758620689656,45,99678
3.64233,-21.79997,3.46981,42.68185,4,26.96275862068965,45,99679
3.641680000000001,-21.79997,3.47585,42.68185,4,26.85862068965517,45,99680
3.641680000000001,-21.79915,3.4819,42.68185,4,26.754310344827584,45,99681
3.64104,-21.79915,3.48794,42.68185,4,26.6501724137931,45,99682
3.64104,-21.79915,3.49401,42.68185,4,26.54551724137931,45,99683
3.64039,-21.79915,3.5000400000000003,42.68185,4,26.44155172413792,45,99684
3.64039,-21.79997,3.50613,42.68185,4,26.336551724137923,45,99685
3.63975,-21.79915,3.51215,42.67067,4,26.23275862068965,45,99686
3.63975,-21.79915,3.51822,42.88307,4,26.12810344827586,45,99687
3.63911,-21.79997,3.52429,42.89425,4,26.023448275862066,45,99688
3.63911,-21.79997,3.53035,42.88307,4,25.91896551724138,45,99689
3.63846,-21.79997,3.5364,42.88307,4,25.814655172413783,45,99690
3.63846,-21.79915,3.5424300000000004,42.87189,4,25.7106896551724,45,99691
3.63782,-21.79997,3.54851,42.88307,4,25.605862068965514,45,99692
3.63718,-21.79997,3.55456,43.09548,4,25.50155172413793,45,99693
3.63718,-21.79997,3.5605900000000004,43.09548,4,25.39758620689654,45,99694
3.636530000000001,-21.79997,3.5666800000000003,43.09548,4,25.292586206896544,45,99695
3.636530000000001,-21.79997,3.5727300000000004,43.09548,4,25.188275862068952,45,99696
3.63589,-21.79915,3.57878,43.09548,4,25.08396551724137,45,99697
3.63589,-21.79997,3.58481,43.09548,4,24.98,45,99698
3.63525,-21.79915,3.5908800000000003,43.09548,4,24.8753448275862,45,99699
3.63525,-21.79915,3.59694,43.30788,4,24.77086206896552,45,99700
3.63525,-21.79915,3.60301,43.30788,4,24.666206896551724,45,99701
3.6346,-21.79915,3.60904,43.30788,4,24.562241379310343,45,99702
3.6346,-21.79915,3.61511,43.30788,4,24.457586206896544,45,99703
3.63396,-21.79915,3.62117,43.30788,4,24.353103448275856,45,99704
3.63331,-21.79915,3.62722,43.2967,4,24.24879310344827,45,99705
3.63331,-21.79915,3.63326,43.30788,4,24.144655172413792,45,99706
3.63267,-21.79915,3.63932,43.5091,4,24.040172413793098,45,99707
3.63267,-21.79915,3.6454,43.30788,4,23.935344827586206,45,99708
3.63203,-21.79915,3.65143,43.5091,4,23.831379310344825,45,99709
3.63203,-21.79915,3.657480000000001,43.5091,4,23.72706896551722,45,99710
3.631380000000001,-21.79915,3.66354,43.5091,4,23.62258620689656,45,99711
3.631380000000001,-21.79915,3.6696,43.5091,4,23.51810344827586,45,99712
3.63074,-21.79915,3.67565,43.5091,4,23.41379310344827,45,99713
3.63074,-21.79915,3.68173,43.732690000000005,4,23.308965517241376,45,99714
3.6301,-21.79915,3.68779,43.72151,4,23.20448275862068,45,99715
