Repository: uw-mad-dash/Battery-SoC-Estimation

## Data
The [LiPo 5450 mAh cell](https://maxamps.com/products/lipo-5450-1s-3-7v-battery) data can be found in <em>data</em> directory 👀. We collected 48 discharging-charging cycles for CRates 1, 2, 3, and 4. The measurements were recorded at 1 second rate. To understand data better, we provided a [Jupyter](https://jupyter.org/) notebook <em>data_visualization.ipynb</em> in <em>notebooks</em> directory. We used [Jupyter Dash](https://github.com/plotly/jupyter-dash) library which allows to create interactive plots. Names of the columns in the csv files containing data should be self-explanatory, except column 'AhStep [Ah]'. This column represents the cell capacity in Ah.

File: data/CRate4_Cycle46.csv (part 1 of 4)
Voltage [V],Current [A],AhStep [Ah],TempBottom [C],CRate [-],SOC [%],Cycle [-],Time [s]
4.01885,-21.79997,0.0060799999999999,32.41943,4,86.64827586206899,46,101331
4.01242,-21.79997,0.01212,32.41943,4,86.54413793103448,46,101332
4.00598,-21.79997,0.01817,32.41943,4,86.43982758620692,46,101333
4.001469999999999,-21.79997,0.02363,32.41943,4,86.34568965517242,46,101334
3.99697,-21.79915,0.0303,32.41943,4,86.23068965517243,46,101335
3.99311,-21.79915,0.03633,32.41943,4,86.12672413793103,46,101336
3.98989,-21.79915,0.04242,32.41943,4,86.02172413793105,46,101337
3.98667,-21.79915,0.04847,32.40825,4,85.91741379310346,46,101338
3.9841,-21.79997,0.0545,32.41943,4,85.81344827586209,46,101339
3.98088,-21.79997,0.0605799999999999,32.41943,4,85.70862068965519,46,101340
3.9783,-21.79997,0.06663,32.40825,4,85.6043103448276,46,101341
3.97637,-21.79915,0.0727,32.41943,4,85.4996551724138,46,101342
3.9738,-21.79915,0.07873,32.41943,4,85.39568965517242,46,101343
3.97187,-21.79915,0.08481,32.63183,4,85.29086206896554,46,101344
3.96929,-21.79915,0.09085,32.63183,4,85.18672413793105,46,101345
3.96736,-21.79997,0.09689,32.62065,4,85.08258620689656,46,101346
3.965430000000001,-21.79997,0.10296,32.63183,4,84.97793103448276,46,101347
3.9635,-21.79997,0.10902,32.63183,4,84.87344827586209,46,101348
3.96157,-21.79915,0.11508,32.63183,4,84.7689655172414,46,101349
3.95964,-21.79915,0.12114,32.63183,4,84.66448275862071,46,101350
3.95771,-21.79915,0.12719,32.62065,4,84.56017241379311,46,101351
3.95578,-21.79997,0.13326,32.66537,4,84.45551724137933,46,101352
3.95449,-21.79997,0.13928,32.83305,4,84.35172413793104,46,101353
3.95256,-21.79997,0.14536,32.83305,4,84.24689655172415,46,101354
3.95127,-21.79997,0.15139,32.83305,4,84.14293103448277,46,101355
3.94934,-21.79915,0.15746,32.83305,4,84.03827586206897,46,101356
3.94805,-21.79915,0.16353,32.83305,4,83.9336206896552,46,101357
3.94612,-21.79997,0.16958,33.04546,4,83.8293103448276,46,101358
3.944830000000001,-21.79997,0.17561,32.84423,4,83.72534482758623,46,101359
3.94355,-21.79997,0.18168,33.05663,4,83.62068965517243,46,101360
3.94226,-21.79997,0.18775,33.04546,4,83.51603448275863,46,101361
3.94097,-21.79915,0.19379,33.04546,4,83.41189655172415,46,101362
3.93904,-21.79915,0.19985,33.04546,4,83.30741379310346,46,101363
3.93775,-21.79915,0.2059,33.24668,4,83.20310344827588,46,101364
3.93647,-21.79997,0.2119599999999999,33.25786,4,83.09862068965519,46,101365
3.93454,-21.79997,0.218,33.25786,4,82.9944827586207,46,101366
3.93389,-21.79997,0.2240599999999999,33.25786,4,82.89000000000003,46,101367
3.93196,-21.79915,0.23012,33.25786,4,82.78551724137931,46,101368
3.93067,-21.79915,0.23618,33.25786,4,82.68103448275863,46,101369
3.92939,-21.79915,0.24223,33.25786,4,82.57672413793105,46,101370
3.9281,-21.79997,0.24828,33.25786,4,82.47241379310346,46,101371
3.92681,-21.79997,0.25433,33.45908,4,82.36810344827586,46,101372
3.92488,-21.79997,0.26042,33.45908,4,82.26310344827588,46,101373
3.92359,-21.79997,0.26644,33.45908,4,82.1593103448276,46,101374
3.92231,-21.79915,0.27253,33.47026,4,82.0543103448276,46,101375
3.92102,-21.79915,0.27858,33.45908,4,81.95000000000002,46,101376
3.91973,-21.79915,0.28461,33.45908,4,81.84603448275864,46,101377
3.9178,-21.79915,0.29067,33.671490000000006,4,81.74155172413795,46,101378
3.91651,-21.79997,0.29672,33.45908,4,81.63724137931037,46,101379
3.91523,-21.79997,0.3028,33.671490000000006,4,81.53241379310346,46,101380
3.91394,-21.79997,0.30885,33.671490000000006,4,81.42810344827588,46,101381
3.91265,-21.79997,0.31488,33.671490000000006,4,81.3241379310345,46,101382
3.91136,-21.79915,0.32097,33.671490000000006,4,81.2191379310345,46,101383
3.91008,-21.79915,0.32703,33.671490000000006,4,81.1146551724138,46,101384
3.90815,-21.79915,0.33305,33.671490000000006,4,81.01086206896552,46,101385
3.90686,-21.79915,0.33912,33.671490000000006,4,80.90620689655174,46,101386
3.90557,-21.79997,0.34518,33.88389,4,80.80172413793105,46,101387
3.90428,-21.79997,0.35124,33.88389,4,80.69724137931037,46,101388
3.903,-21.79997,0.35728,33.88389,4,80.59310344827587,46,101389
3.90171,-21.79997,0.36335,33.88389,4,80.48844827586208,46,101390
3.90042,-21.79997,0.36939,33.88389,4,80.3843103448276,46,101391
3.89914,-21.79915,0.37544,33.88389,4,80.28,46,101392
3.8972,-21.79915,0.38151,33.88389,4,80.17534482758623,46,101393
3.89656,-21.79997,0.38758,33.88389,4,80.07068965517243,46,101394
3.89527,-21.79997,0.3936,33.88389,4,79.96689655172415,46,101395
3.89399,-21.79997,0.39969,33.88389,4,79.86189655172416,46,101396
3.8927,-21.79997,0.40575,33.88389,4,79.75741379310345,46,101397
3.89206,-21.79915,0.41179,33.88389,4,79.65327586206898,46,101398
3.89012,-21.79915,0.41783,33.88389,4,79.5491379310345,46,101399
3.88884,-21.79915,0.42391,33.88389,4,79.4443103448276,46,101400
3.88755,-21.79997,0.42994,34.09629,4,79.34034482758622,46,101401
3.88691,-21.79997,0.43601,34.09629,4,79.23568965517242,46,101402
3.88562,-21.79997,0.4420699999999999,33.895070000000004,4,79.13120689655173,46,101403
3.88433,-21.79915,0.44811,34.09629,4,79.02706896551726,46,101404
3.88369,-21.79915,0.45416,34.09629,4,78.92275862068966,46,101405
3.8824,-21.79915,0.4602199999999999,33.88389,4,78.81827586206899,46,101406
3.88111,-21.79997,0.46629,34.09629,4,78.71362068965519,46,101407
3.88047,-21.79997,0.47173,34.09629,4,78.61982758620691,46,101408
3.87983,-21.79997,0.4784,34.08511,4,78.50482758620691,46,101409
3.87854,-21.79997,0.48445,34.09629,4,78.40051724137932,46,101410
3.87725,-21.79915,0.4905199999999999,34.09629,4,78.29586206896553,46,101411
3.87661,-21.79915,0.49655,34.09629,4,78.19189655172414,46,101412
3.87532,-21.79997,0.50263,34.08511,4,78.08706896551726,46,101413
3.87468,-21.79997,0.50867,34.08511,4,77.98293103448277,46,101414
3.87339,-21.79997,0.51473,34.09629,4,77.87844827586208,46,101415
3.87275,-21.79997,0.52077,34.09629,4,77.7743103448276,46,101416
3.8721,-21.79915,0.52684,34.09629,4,77.6696551724138,46,101417
3.87082,-21.79915,0.5329,34.09629,4,77.56517241379312,46,101418
3.87017,-21.79915,0.53895,34.09629,4,77.46086206896554,46,101419
3.86888,-21.79997,0.54501,34.09629,4,77.35637931034483,46,101420
3.86824,-21.79997,0.55105,34.08511,4,77.25224137931035,46,101421
3.8676,-21.79997,0.55711,34.08511,4,77.14775862068967,46,101422
3.86695,-21.79997,0.56317,34.09629,4,77.04327586206897,46,101423
3.86567,-21.79915,0.56925,34.08511,4,76.93844827586209,46,101424
3.86438,-21.79915,0.5753,34.09629,4,76.83413793103449,46,101425
3.86374,-21.79915,0.58135,34.09629,4,76.72982758620692,46,101426
3.86309,-21.79997,0.5874,34.09629,4,76.62551724137933,46,101427
3.86245,-21.79997,0.59344,34.09629,4,76.52137931034484,46,101428
3.8618,-21.79997,0.5995,34.08511,4,76.41689655172415,46,101429
3.86052,-21.79915,0.60556,34.09629,4,76.31241379310346,46,101430
3.85987,-21.79915,0.61161,34.09629,4,76.20810344827588,46,101431
3.85923,-21.79997,0.61766,34.09629,4,76.10379310344828,46,101432
3.85859,-21.79997,0.6237199999999999,34.09629,4,75.9993103448276,46,101433
3.8573,-21.79997,0.6298,34.09629,4,75.8944827586207,46,101434
3.85666,-21.79997,0.6358199999999999,34.09629,4,75.79068965517243,46,101435
3.85601,-21.79915,0.6419,34.09629,4,75.68586206896553,46,101436
3.85537,-21.79915,0.6479600000000001,34.08511,4,75.58137931034483,46,101437
3.85408,-21.79997,0.6540100000000001,34.09629,4,75.47706896551725,46,101438
3.85344,-21.79997,0.66005,34.08511,4,75.37293103448278,46,101439
3.85279,-21.79997,0.6661199999999999,34.09629,4,75.26827586206898,46,101440
3.85215,-21.79997,0.67218,34.09629,4,75.16379310344828,46,101441
3.85151,-21.79915,0.67823,34.09629,4,75.0594827586207,46,101442
3.85086,-21.79915,0.68428,34.09629,4,74.95517241379311,46,101443
3.84958,-21.79997,0.69034,34.09629,4,74.85068965517243,46,101444
3.84893,-21.79997,0.6964,34.08511,4,74.74620689655174,46,101445
3.84829,-21.79997,0.7024600000000001,34.09629,4,74.64172413793104,46,101446
3.84764,-21.79997,0.7085100000000001,34.09629,4,74.53741379310345,46,101447
3.847,-21.79915,0.71455,34.08511,4,74.43327586206898,46,101448
3.84571,-21.79915,0.7206199999999999,34.09629,4,74.32862068965518,46,101449
3.84507,-21.79915,0.7266699999999999,34.09629,4,74.2243103448276,46,101450
3.844430000000001,-21.79997,0.73273,34.09629,4,74.11982758620691,46,101451
3.84378,-21.79997,0.7387699999999999,34.09629,4,74.01568965517244,46,101452
3.8425,-21.79997,0.74484,34.09629,4,73.91103448275864,46,101453
3.84185,-21.79997,0.75088,34.08511,4,73.80689655172415,46,101454
3.84121,-21.79915,0.75695,34.09629,4,73.70224137931037,46,101455
3.84056,-21.79915,0.76302,34.09629,4,73.59758620689657,46,101456
3.83992,-21.79915,0.76905,34.09629,4,73.49362068965517,46,101457
3.839280000000001,-21.79997,0.7751100000000001,34.09629,4,73.3891379310345,46,101458
3.83863,-21.79997,0.7811600000000001,34.09629,4,73.28482758620692,46,101459
3.83799,-21.79997,0.7872399999999999,34.09629,4,73.18000000000002,46,101460
3.8367,-21.79915,0.79327,34.08511,4,73.07603448275863,46,101461
3.83606,-21.79915,0.79933,34.09629,4,72.97155172413794,46,101462
3.83542,-21.79915,0.80538,34.09629,4,72.86724137931034,46,101463
3.83477,-21.79997,0.81145,34.08511,4,72.76258620689657,46,101464
3.834130000000001,-21.79997,0.8175,34.09629,4,72.65827586206898,46,101465
3.83284,-21.79997,0.8235399999999999,34.09629,4,72.55413793103449,46,101466
3.8322,-21.79915,0.8296,34.10747,4,72.4496551724138,46,101467
3.83155,-21.79915,0.83567,34.08511,4,72.345,46,101468
3.83091,-21.79997,0.84172,34.09629,4,72.24068965517243,46,101469
3.83027,-21.79997,0.84778,34.09629,4,72.13620689655174,46,101470
3.82962,-21.79997,0.85383,34.09629,4,72.03189655172415,46,101471
3.828980000000001,-21.79997,0.85988,34.08511,4,71.92758620689658,46,101472
3.82834,-21.79915,0.86595,34.09629,4,71.82293103448278,46,101473
3.82769,-21.79915,0.872,34.3087,4,71.71862068965518,46,101474
3.82705,-21.79915,0.87805,34.08511,4,71.6143103448276,46,101475
3.82576,-21.79915,0.8840899999999999,34.3087,4,71.51017241379313,46,101476
3.82576,-21.79997,0.8901600000000001,34.09629,4,71.40551724137933,46,101477
3.82447,-21.79997,0.8962200000000001,34.10747,4,71.30103448275862,46,101478
3.823830000000001,-21.79997,0.90226,34.3087,4,71.19689655172415,46,101479
3.82319,-21.79915,0.90833,34.3087,4,71.09224137931035,46,101480
3.82254,-21.79915,0.91438,34.3087,4,70.98793103448277,46,101481
3.8219,-21.79915,0.92043,34.29752,4,70.88362068965519,46,101482
3.82126,-21.79915,0.92651,34.29752,4,70.7787931034483,46,101483
3.82061,-21.79915,0.93256,34.3087,4,70.67448275862071,46,101484
3.81997,-21.79997,0.93861,34.3087,4,70.57017241379312,46,101485
3.81932,-21.79997,0.94467,34.29752,4,70.46568965517243,46,101486
3.81868,-21.79915,0.95072,34.3087,4,70.36137931034484,46,101487
3.81804,-21.79915,0.95679,34.3087,4,70.25672413793106,46,101488
3.81739,-21.79915,0.96282,34.29752,4,70.15275862068967,46,101489
3.81611,-21.79997,0.96887,34.29752,4,70.04844827586209,46,101490
3.81546,-21.79997,0.97494,34.5211,4,69.94379310344829,46,101491
3.81482,-21.79997,0.98101,34.29752,4,69.83913793103449,46,101492
3.81418,-21.79997,0.98706,34.50992,4,69.73482758620689,46,101493
3.81353,-21.79915,0.9931,34.50992,4,69.63068965517243,46,101494
3.81289,-21.79915,0.99915,34.50992,4,69.52637931034484,46,101495
3.81225,-21.79915,1.00521,34.50992,4,69.42189655172415,46,101496
3.8116,-21.79997,1.01128,34.50992,4,69.31724137931035,46,101497
3.81096,-21.79997,1.01731,34.50992,4,69.21327586206898,46,101498
3.81031,-21.79997,1.02339,34.50992,4,69.10844827586209,46,101499
3.80967,-21.79997,1.02944,34.498740000000005,4,69.00413793103449,46,101500
3.80903,-21.79915,1.03551,34.68878,4,68.89948275862072,46,101501
3.80838,-21.79915,1.04157,34.50992,4,68.795,46,101502
3.80774,-21.79915,1.04759,34.50992,4,68.69120689655172,46,101503
3.8071,-21.79997,1.05368,34.72232,4,68.58620689655174,46,101504
3.80645,-21.79997,1.0597299999999998,34.72232,4,68.48189655172415,46,101505
3.80581,-21.79997,1.06576,34.72232,4,68.37793103448277,46,101506
3.80517,-21.79997,1.07184,34.72232,4,68.27310344827588,46,101507
3.80452,-21.79915,1.0779,34.72232,4,68.16862068965517,46,101508
3.80323,-21.79915,1.08394,34.72232,4,68.0644827586207,46,101509
3.80259,-21.79915,1.08999,34.72232,4,67.96017241379312,46,101510
3.80195,-21.79997,1.09605,34.72232,4,67.85568965517243,46,101511
3.8013,-21.79997,1.10212,34.72232,4,67.75103448275863,46,101512
3.80066,-21.79997,1.10816,34.72232,4,67.64689655172415,46,101513
3.80002,-21.79997,1.11422,34.93473,4,67.54241379310346,46,101514
3.79937,-21.79915,1.12029,34.72232,4,67.43775862068966,46,101515
3.79873,-21.79915,1.12632,34.93473,4,67.33379310344829,46,101516
3.79809,-21.79915,1.13239,34.93473,4,67.2291379310345,46,101517
3.79744,-21.79997,1.13844,34.93473,4,67.1248275862069,46,101518
3.7968,-21.79997,1.1445,34.9459,4,67.02034482758623,46,101519
3.79615,-21.79997,1.1505299999999998,34.93473,4,66.91637931034484,46,101520
3.79551,-21.79915,1.1566,34.93473,4,66.81172413793104,46,101521
3.79487,-21.79915,1.16268,34.93473,4,66.70689655172416,46,101522
3.79422,-21.79915,1.16872,34.93473,4,66.60275862068967,46,101523
3.79358,-21.79997,1.17476,35.14713,4,66.49862068965518,46,101524
3.79294,-21.79997,1.18081,35.14713,4,66.3943103448276,46,101525
3.79229,-21.79997,1.18687,35.13595,4,66.28982758620691,46,101526
3.79165,-21.79915,1.19296,35.13595,4,66.18482758620691,46,101527
3.79101,-21.79915,1.199,35.14713,4,66.08068965517243,46,101528
3.79036,-21.79915,1.20504,35.13595,4,65.97655172413795,46,101529
3.78972,-21.79997,1.21111,35.13595,4,65.87189655172415,46,101530
3.78907,-21.79997,1.21717,35.14713,4,65.76741379310346,46,101531
3.78843,-21.79997,1.22321,35.13595,4,65.66327586206899,46,101532
3.78779,-21.79915,1.22925,35.34835,4,65.5591379310345,46,101533
3.78714,-21.79915,1.23532,35.34835,4,65.4544827586207,46,101534
3.7865,-21.79997,1.2414,35.34835,4,65.3496551724138,46,101535
3.78586,-21.79997,1.24742,35.34835,4,65.24586206896552,46,101536
3.78521,-21.79997,1.25349,35.34835,4,65.14120689655172,46,101537
3.78457,-21.79915,1.2595299999999998,35.34835,4,65.03706896551726,46,101538
3.78393,-21.79915,1.2656,35.35953,4,64.93241379310346,46,101539
3.78328,-21.79997,1.27165,35.35953,4,64.82810344827587,46,101540
3.78264,-21.79997,1.27773,35.34835,4,64.72327586206897,46,101541
3.78199,-21.79997,1.28376,35.34835,4,64.6193103448276,46,101542
3.78135,-21.79915,1.28982,35.34835,4,64.51482758620692,46,101543
3.78071,-21.79915,1.29586,35.560759999999995,4,64.41068965517242,46,101544
3.78006,-21.79915,1.30192,35.34835,4,64.30620689655174,46,101545
3.77942,-21.79997,1.30799,35.35953,4,64.20155172413794,46,101546
3.77942,-21.79997,1.31404,35.560759999999995,4,64.09724137931035,46,101547
3.77878,-21.79997,1.32009,35.57193,4,63.99293103448278,46,101548
3.77813,-21.79915,1.32617,35.560759999999995,4,63.88810344827587,46,101549
3.77749,-21.79915,1.33223,35.560759999999995,4,63.78362068965518,46,101550
3.77685,-21.79915,1.33825,35.560759999999995,4,63.67982758620692,46,101551
3.7762,-21.79997,1.3443200000000002,35.57193,4,63.57517241379311,46,101552
3.77556,-21.79997,1.35037,35.77316,4,63.47086206896553,46,101553
3.77491,-21.79997,1.35643,35.560759999999995,4,63.36637931034483,46,101554
3.77427,-21.79915,1.36247,35.78434,4,63.26224137931035,46,101555
3.77363,-21.79915,1.36857,35.77316,4,63.15706896551725,46,101556
3.77298,-21.79915,1.3746200000000002,35.78434,4,63.05275862068966,46,101557
3.77234,-21.79997,1.38067,35.77316,4,62.94844827586208,46,101558
3.7717,-21.79997,1.38671,35.77316,4,62.8443103448276,46,101559
3.77105,-21.79997,1.39276,35.76198,4,62.74000000000001,46,101560
3.77041,-21.79915,1.39883,35.77316,4,62.635344827586216,46,101561
3.76977,-21.79915,1.40488,35.78434,4,62.53103448275864,46,101562
3.76912,-21.79915,1.41093,35.77316,4,62.42672413793105,46,101563
3.76912,-21.79915,1.41698,35.97438,4,62.322413793103465,46,101564
3.76848,-21.79997,1.42305,35.97438,4,62.21775862068967,46,101565
3.767830000000001,-21.79997,1.42909,35.952020000000005,4,62.1136206896552,46,101566
3.76719,-21.79997,1.43515,35.98556,4,62.00913793103449,46,101567
3.76655,-21.79915,1.44121,35.97438,4,61.90465517241381,46,101568
3.7659,-21.79915,1.44727,35.97438,4,61.80017241379311,46,101569
3.76526,-21.79915,1.4533200000000002,35.97438,4,61.695862068965525,46,101570
3.76462,-21.79915,1.45937,35.97438,4,61.59155172413794,46,101571
3.76397,-21.79997,1.4654200000000002,35.98556,4,61.48724137931036,46,101572
3.76333,-21.79997,1.47151,35.97438,4,61.38224137931036,46,101573
3.76269,-21.79997,1.47755,35.97438,4,61.27810344827588,46,101574
3.76204,-21.79997,1.48361,36.18679,4,61.17362068965519,46,101575
3.7614,-21.79915,1.48966,36.18679,4,61.069310344827606,46,101576
3.76075,-21.79915,1.49573,36.18679,4,60.964655172413806,46,101577
3.76011,-21.79915,1.50176,36.17561,4,60.86068965517243,46,101578
3.76011,-21.79997,1.50784,36.17561,4,60.755862068965534,46,101579
3.75947,-21.79915,1.51388,36.18679,4,60.651724137931055,46,101580
3.75882,-21.79915,1.5199200000000002,36.19797,4,60.54758620689656,46,101581
3.75818,-21.79915,1.52597,36.18679,4,60.44327586206897,46,101582
3.75754,-21.79997,1.53203,36.18679,4,60.338793103448296,46,101583
3.75689,-21.79915,1.53811,36.17561,4,60.23396551724139,46,101584
3.75689,-21.79997,1.54417,36.38801,4,60.129482758620696,46,101585
3.75625,-21.79997,1.5502,36.18679,4,60.02551724137932,46,101586
3.75561,-21.79997,1.55628,36.38801,4,59.92068965517243,46,101587
3.75496,-21.79997,1.56233,36.39919,4,59.81637931034484,46,101588
3.75432,-21.79915,1.56838,36.39919,4,59.71206896551725,46,101589
3.75367,-21.79997,1.57443,36.38801,4,59.60775862068966,46,101590
3.75303,-21.79997,1.58049,36.39919,4,59.503275862068975,46,101591
3.75239,-21.79997,1.58595,36.38801,4,59.4091379310345,46,101592
3.75174,-21.79915,1.59259,36.39919,4,59.29465517241379,46,101593
3.7511,-21.79915,1.59867,36.39919,4,59.1898275862069,46,101594
3.75046,-21.79997,1.60473,36.39919,4,59.08534482758622,46,101595
3.75046,-21.79915,1.61075,36.60041,4,58.98155172413794,46,101596
3.74981,-21.79997,1.61685,36.60041,4,58.87637931034483,46,101597
3.74917,-21.79915,1.62286,36.61159,4,58.77275862068967,46,101598
3.74853,-21.79915,1.62893,36.61159,4,58.66810344827588,46,101599
3.74853,-21.79997,1.635,36.61159,4,58.56344827586208,46,101600
3.74788,-21.79997,1.64105,36.61159,4,58.45913793103449,46,101601
3.74724,-21.79915,1.6471,36.61159,4,58.35482758620692,46,101602
3.74659,-21.79997,1.65317,36.61159,4,58.25017241379312,46,101603
3.74595,-21.79997,1.6592,36.61159,4,58.14620689655173,46,101604
3.74595,-21.79915,1.66465,36.61159,4,58.05224137931036,46,101605
3.74531,-21.79915,1.67131,36.61159,4,57.93741379310345,46,101606
3.74466,-21.79997,1.6773900000000002,36.61159,4,57.83258620689657,46,101607
3.74402,-21.79997,1.68341,36.81282,4,57.72879310344829,46,101608
3.74338,-21.79997,1.6894900000000002,36.81282,4,57.62396551724139,46,101609
3.74273,-21.79997,1.69554,36.81282,4,57.5196551724138,46,101610
3.74209,-21.79997,1.7016,36.824,4,57.41517241379311,46,101611
3.74145,-21.79997,1.70763,36.81282,4,57.31120689655174,46,101612
3.74145,-21.79915,1.7137,36.81282,4,57.206551724137945,46,101613
3.7408,-21.79915,1.71975,36.81282,4,57.10224137931036,46,101614
3.74016,-21.79915,1.7258099999999998,36.81282,4,56.99775862068967,46,101615
3.73951,-21.79915,1.73186,36.824,4,56.89344827586208,46,101616
3.73887,-21.79915,1.73794,36.81282,4,56.78862068965519,46,101617
3.73887,-21.79997,1.7439900000000002,36.81282,4,56.6843103448276,46,101618
3.73823,-21.79997,1.75004,37.02522,4,56.58000000000001,46,101619
3.73758,-21.79915,1.7561,37.02522,4,56.47551724137932,46,101620
3.73758,-21.79915,1.76215,37.02522,4,56.37120689655173,46,101621
3.73694,-21.79915,1.7682099999999998,37.02522,4,56.26672413793105,46,101622
3.7363,-21.79915,1.77424,37.02522,4,56.16275862068967,46,101623
3.73565,-21.79997,1.78032,37.02522,4,56.05793103448278,46,101624
3.73501,-21.79915,1.78638,37.02522,4,55.95344827586207,46,101625
3.73501,-21.79915,1.7924400000000005,37.02522,4,55.84896551724139,46,101626
3.73437,-21.79915,1.79847,37.02522,4,55.74500000000002,46,101627
3.73372,-21.79997,1.8045400000000005,37.23762,4,55.64034482758622,46,101628
3.73308,-21.79915,1.81059,37.23762,4,55.53603448275864,46,101629
3.73243,-21.79997,1.81665,37.23762,4,55.43155172413794,46,101630
3.73243,-21.79915,1.8227,37.23762,4,55.32724137931035,46,101631
3.73179,-21.79915,1.82878,37.23762,4,55.22241379310346,46,101632
3.73115,-21.79997,1.83483,37.22644,4,55.11810344827588,46,101633
3.7305,-21.79997,1.84087,37.23762,4,55.0139655172414,46,101634
3.72986,-21.79915,1.84694,37.23762,4,54.9093103448276,46,101635
3.72922,-21.79997,1.85299,37.23762,4,54.80500000000001,46,101636
3.72922,-21.79915,1.85902,37.23762,4,54.70103448275864,46,101637
3.72857,-21.79915,1.8651,37.23762,4,54.59620689655174,46,101638
3.72793,-21.79997,1.87117,37.23762,4,54.49155172413794,46,101639
3.72793,-21.79915,1.8772,37.43885,4,54.38758620689656,46,101640
3.72729,-21.79915,1.88326,37.43885,4,54.283103448275874,46,101641
3.72664,-21.79915,1.8893,37.45003,4,54.17896551724139,46,101642
3.726,-21.79915,1.89535,37.23762,4,54.0746551724138,46,101643
3.726,-21.79915,1.90143,37.45003,4,53.96982758620691,46,101644
3.72535,-21.79915,1.90746,37.43885,4,53.865862068965534,46,101645
3.72471,-21.79997,1.91352,37.43885,4,53.76137931034484,46,101646
3.72471,-21.79915,1.9196,37.45003,4,53.65655172413795,46,101647
3.72407,-21.79915,1.92563,37.45003,4,53.55258620689656,46,101648
3.72342,-21.79997,1.93168,37.43885,4,53.448275862068975,46,101649
3.72278,-21.79915,1.93776,37.43885,4,53.34344827586208,46,101650
3.72278,-21.79915,1.94381,37.43885,4,53.23913793103449,46,101651
3.72214,-21.79915,1.94987,37.66243,4,53.13465517241381,46,101652
3.72149,-21.79915,1.95592,37.66243,4,53.03034482758622,46,101653
3.72085,-21.79915,1.96197,37.66243,4,52.92603448275863,46,101654
3.72021,-21.79915,1.96803,37.65125,4,52.82155172413795,46,101655
3.72021,-21.79997,1.97407,37.66243,4,52.717413793103454,46,101656
3.71956,-21.79915,1.98013,37.65125,4,52.61293103448278,46,101657
3.71892,-21.79915,1.98621,37.66243,4,52.50810344827588,46,101658
3.71892,-21.79997,1.99226,37.66243,4,52.40379310344829,46,101659
3.71827,-21.79915,1.99831,37.66243,4,52.2994827586207,46,101660
3.71827,-21.79915,2.00437,37.66243,4,52.19500000000001,46,101661
3.71763,-21.79915,2.01042,37.65125,4,52.09068965517243,46,101662
3.71699,-21.79915,2.01649,37.66243,4,51.98603448275863,46,101663
3.71699,-21.79997,2.02252,37.66243,4,51.88206896551725,46,101664
3.71634,-21.79915,2.0285900000000003,37.86365,4,51.777413793103456,46,101665
3.7157,-21.79915,2.03466,37.86365,4,51.67275862068966,46,101666
3.7157,-21.79915,2.04071,37.86365,4,51.56844827586209,46,101667
3.71506,-21.79915,2.04677,37.86365,4,51.46396551724139,46,101668
3.71441,-21.79997,2.05282,37.86365,4,51.3596551724138,46,101669
3.71377,-21.79915,2.05888,37.86365,4,51.25517241379312,46,101670
3.71377,-21.79915,2.06493,37.86365,4,51.15086206896553,46,101671
3.713130000000001,-21.79915,2.07096,37.87483,4,51.04689655172415,46,101672
3.71248,-21.79915,2.07703,37.86365,4,50.94224137931035,46,101673
3.71248,-21.79997,2.0830900000000003,37.86365,4,50.83775862068966,46,101674
3.71184,-21.79915,2.08915,37.86365,4,50.73327586206897,46,101675
3.71119,-21.79915,2.0952,38.07606,4,50.62896551724138,46,101676
3.71055,-21.79915,2.10123,38.07606,4,50.52500000000001,46,101677
3.71055,-21.79915,2.1073,38.08723,4,50.42034482758621,46,101678
3.70991,-21.79997,2.11338,38.08723,4,50.315517241379325,46,101679
3.70926,-21.79915,2.11943,38.07606,4,50.21120689655174,46,101680
3.70926,-21.79997,2.12547,38.07606,4,50.10706896551725,46,101681
3.70862,-21.79997,2.13152,38.07606,4,50.00275862068967,46,101682
3.70862,-21.79915,2.1375900000000003,38.07606,4,49.89810344827587,46,101683
3.707980000000001,-21.79997,2.14364,38.07606,4,49.79379310344829,46,101684
3.70733,-21.79997,2.14968,38.08723,4,49.6896551724138,46,101685
3.70733,-21.79997,2.15577,38.07606,4,49.58465517241381,46,101686
3.70669,-21.79997,2.1618,38.07606,4,49.48068965517243,46,101687
3.70605,-21.79915,2.16787,38.08723,4,49.37603448275863,46,101688
3.70605,-21.79997,2.17391,38.07606,4,49.27189655172416,46,101689
3.7054,-21.79915,2.17996,38.28846,4,49.167586206896566,46,101690
3.70476,-21.79915,2.18602,38.28846,4,49.06310344827587,46,101691
3.70476,-21.79997,2.19207,38.28846,4,48.95879310344828,46,101692
3.70411,-21.79915,2.19816,38.28846,4,48.85379310344828,46,101693
3.70411,-21.79997,2.2042,38.28846,4,48.7496551724138,46,101694
3.70347,-21.79915,2.20966,38.29964,4,48.65551724137932,46,101695
3.702830000000001,-21.79915,2.21631,38.28846,4,48.54086206896552,46,101696
3.702830000000001,-21.79915,2.22234,38.28846,4,48.43689655172415,46,101697
3.70218,-21.79997,2.22841,38.29964,4,48.332241379310354,46,101698
3.70154,-21.79997,2.23445,38.27728,4,48.228103448275874,46,101699
3.70154,-21.79997,2.24054,38.28846,4,48.12310344827587,46,101700
3.7009,-21.79915,2.24657,38.50086,4,48.019137931034486,46,101701
3.70025,-21.79997,2.25265,38.50086,4,47.9143103448276,46,101702
3.70025,-21.79997,2.25869,38.50086,4,47.81017241379311,46,101703
3.69961,-21.79915,2.26473,38.48968,4,47.70603448275863,46,101704
3.69897,-21.79997,2.2707900000000003,38.48968,4,47.60155172413794,46,101705
3.69897,-21.79997,2.27688,38.48968,4,47.49655172413794,46,101706
3.69832,-21.79915,2.2829,38.50086,4,47.39275862068966,46,101707
3.69832,-21.79915,2.28895,38.50086,4,47.28844827586209,46,101708
3.69768,-21.79915,2.29501,38.50086,4,47.1839655172414,46,101709
3.69703,-21.79915,2.3010900000000003,38.48968,4,47.07913793103449,46,101710
3.69703,-21.79915,2.30714,38.48968,4,46.97482758620691,46,101711
3.69703,-21.79915,2.31319,38.50086,4,46.87051724137932,46,101712
3.69639,-21.79915,2.31925,38.50086,4,46.76603448275864,46,101713
3.69575,-21.79915,2.3253,38.702090000000005,4,46.66172413793105,46,101714
3.69575,-21.79997,2.33075,38.71327,4,46.56775862068967,46,101715
3.6951,-21.79915,2.3374,38.702090000000005,4,46.45310344827588,46,101716
3.69446,-21.79997,2.34349,38.702090000000005,4,46.34810344827588,46,101717
3.69446,-21.79997,2.34951,38.702090000000005,4,46.2443103448276,46,101718
3.69446,-21.79997,2.35557,38.69091,4,46.139827586206906,46,101719
3.69382,-21.79997,2.36164,38.702090000000005,4,46.03517241379312,46,101720
3.69317,-21.79915,2.36769,38.702090000000005,4,45.93086206896553,46,101721
3.69317,-21.79997,2.37373,38.702090000000005,4,45.82672413793105,46,101722
3.69253,-21.79997,2.3797900000000003,38.702090000000005,4,45.72224137931035,46,101723
3.69189,-21.79997,2.38586,38.702090000000005,4,45.61758620689656,46,101724
3.69189,-21.79915,2.39191,38.702090000000005,4,45.51327586206897,46,101725
3.69124,-21.79915,2.39798,38.91449,4,45.40862068965519,46,101726
3.69124,-21.79997,2.40342,38.91449,4,45.3148275862069,46,101727
3.6906,-21.79997,2.41007,38.92567,4,45.20017241379311,46,101728
3.6906,-21.79997,2.41613,38.91449,4,45.09568965517243,46,101729
3.68995,-21.79915,2.42221,38.91449,4,44.99086206896553,46,101730
3.68931,-21.79915,2.42825,38.91449,4,44.88672413793105,46,101731
3.68931,-21.79997,2.43431,38.91449,4,44.78224137931036,46,101732
3.68867,-21.79915,2.44035,38.91449,4,44.67810344827587,46,101733
3.68867,-21.79997,2.44643,38.92567,4,44.57327586206898,46,101734
3.68802,-21.79997,2.45245,38.91449,4,44.4694827586207,46,101735
3.68738,-21.79997,2.45852,38.92567,4,44.3648275862069,46,101736
3.68738,-21.79997,2.46458,38.91449,4,44.260344827586216,46,101737
3.68738,-21.79997,2.47064,39.12689,4,44.155862068965526,46,101738
3.68674,-21.79915,2.47668,39.13807,4,44.051724137931046,46,101739
3.68674,-21.79997,2.48273,39.12689,4,43.94741379310346,46,101740
3.68609,-21.79997,2.48878,39.12689,4,43.84310344827587,46,101741
3.68609,-21.79915,2.49485,39.12689,4,43.73844827586208,46,101742
3.68545,-21.79997,2.50089,39.11571,4,43.6343103448276,46,101743
3.68481,-21.79997,2.50696,39.12689,4,43.52965517241381,46,101744
3.68481,-21.79997,2.51303,39.12689,4,43.425,46,101745
3.68416,-21.79997,2.51908,39.12689,4,43.32068965517242,46,101746
3.68416,-21.79997,2.52515,39.31694,4,43.21603448275863,46,101747
3.68416,-21.79915,2.53119,39.32812,4,43.11189655172415,46,101748
3.68352,-21.79997,2.53723,39.32812,4,43.007758620689664,46,101749
3.68352,-21.79997,2.5432900000000003,39.12689,4,42.90327586206897,46,101750
3.68287,-21.79915,2.54934,39.12689,4,42.79896551724139,46,101751
3.68223,-21.79997,2.55539,39.32812,4,42.6946551724138,46,101752
3.68223,-21.79915,2.56147,39.32812,4,42.58982758620691,46,101753
3.68159,-21.79915,2.5675,39.32812,4,42.48586206896553,46,101754
3.68159,-21.79915,2.57358,39.32812,4,42.38103448275863,46,101755
3.68094,-21.79915,2.57962,39.32812,4,42.27689655172415,46,101756
3.68094,-21.79915,2.58569,39.32812,4,42.17224137931036,46,101757
3.6803,-21.79915,2.59173,39.32812,4,42.06810344827587,46,101758
3.6803,-21.79915,2.59781,39.32812,4,41.963275862068976,46,101759
3.67966,-21.79997,2.60387,39.32812,4,41.858793103448285,46,101760
3.67966,-21.79915,2.60993,39.32812,4,41.7543103448276,46,101761
3.67901,-21.79915,2.61598,39.54052,4,41.65000000000001,46,101762
3.67901,-21.79915,2.622,39.54052,4,41.54620689655174,46,101763
3.67837,-21.79915,2.62806,39.54052,4,41.44172413793105,46,101764
3.67837,-21.79915,2.63414,39.529340000000005,4,41.33689655172415,46,101765
3.67773,-21.79915,2.6402,39.54052,4,41.23241379310346,46,101766
3.67773,-21.79997,2.64623,39.54052,4,41.12844827586208,46,101767
3.67708,-21.79997,2.6522900000000003,39.54052,4,41.023965517241386,46,101768
3.67708,-21.79997,2.65834,39.529340000000005,4,40.919655172413805,46,101769
3.67644,-21.79997,2.66442,39.529340000000005,4,40.81482758620691,46,101770
3.67644,-21.79915,2.67045,39.54052,4,40.710862068965525,46,101771
3.67644,-21.79997,2.67651,39.54052,4,40.60637931034484,46,101772
3.67579,-21.79997,2.68258,39.74174,4,40.50172413793104,46,101773
3.67579,-21.79915,2.68862,39.75292,4,40.39758620689656,46,101774
3.67515,-21.79997,2.69469,39.54052,4,40.29293103448277,46,101775
3.67515,-21.79915,2.70075,39.74174,4,40.18844827586208,46,101776
3.67451,-21.79997,2.7068,39.75292,4,40.0841379310345,46,101777
3.67451,-21.79997,2.7128400000000004,39.75292,4,39.98,46,101778
3.67386,-21.79915,2.71891,39.74174,4,39.87534482758622,46,101779
3.67386,-21.79915,2.72498,39.74174,4,39.770689655172426,46,101780
3.67386,-21.79915,2.73101,39.75292,4,39.66672413793105,46,101781
3.67322,-21.79997,2.73708,39.74174,4,39.56206896551725,46,101782
3.67322,-21.79915,2.74312,39.74174,4,39.457931034482776,46,101783
3.67258,-21.79997,2.74918,39.74174,4,39.35344827586208,46,101784
3.67258,-21.79997,2.75525,39.95415,4,39.248793103448286,46,101785
3.67193,-21.79997,2.76128,39.95415,4,39.14482758620691,46,101786
3.67193,-21.79997,2.76736,39.95415,4,39.040000000000006,46,101787
3.67193,-21.79997,2.77341,39.96533,4,38.935689655172425,46,101788
3.67129,-21.79915,2.77947,39.9765,4,38.83120689655173,46,101789
3.67129,-21.79915,2.78552,39.95415,4,38.72689655172415,46,101790
3.67065,-21.79915,2.79156,39.95415,4,38.62275862068967,46,101791
3.67065,-21.79915,2.79761,39.95415,4,38.51844827586208,46,101792
3.67,-21.79997,2.80369,39.95415,4,38.41362068965518,46,101793
3.67,-21.79997,2.80973,39.95415,4,38.309482758620696,46,101794
3.66936,-21.79997,2.8158,39.95415,4,38.20482758620691,46,101795
3.66936,-21.79997,2.82186,40.0883,4,38.10034482758622,46,101796
3.66871,-21.79997,2.82789,40.16655,4,37.99637931034484,46,101797
3.66871,-21.79997,2.83398,40.16655,4,37.89137931034484,46,101798
3.66871,-21.79915,2.84,40.16655,4,37.78758620689656,46,101799
3.66807,-21.79915,2.84605,40.16655,4,37.68327586206898,46,101800
3.66807,-21.79997,2.85212,40.16655,4,37.57862068965518,46,101801
3.66807,-21.79915,2.85818,40.16655,4,37.4741379310345,46,101802
3.66743,-21.79915,2.86424,40.16655,4,37.36965517241381,46,101803
3.66743,-21.79915,2.87029,40.16655,4,37.26534482758622,46,101804
3.66743,-21.79915,2.87635,40.16655,4,37.16086206896553,46,101805
3.66678,-21.79915,2.8824,40.37895,4,37.05655172413794,46,101806
3.66678,-21.79915,2.88846,40.37895,4,36.952068965517256,46,101807
3.66614,-21.79997,2.8945,40.36777,4,36.84793103448277,46,101808
3.66614,-21.79997,2.90055,40.37895,4,36.74362068965518,46,101809
3.66614,-21.79997,2.90663,40.37895,4,36.63879310344829,46,101810
3.66614,-21.79915,2.91267,40.37895,4,36.53465517241381,46,101811
3.6655,-21.79997,2.91872,40.37895,4,36.43034482758622,46,101812
3.6655,-21.79915,2.92479,40.36777,4,36.325689655172425,46,101813
3.66485,-21.79915,2.93085,40.37895,4,36.221206896551735,46,101814
3.66485,-21.79915,2.93689,40.36777,4,36.117068965517255,46,101815
3.66485,-21.79997,2.94295,40.36777,4,36.012586206896565,46,101816
3.66421,-21.79997,2.949,40.37895,4,35.90827586206898,46,101817
3.66421,-21.79997,2.95508,40.59136,4,35.80344827586208,46,101818
3.66357,-21.79997,2.96111,40.58018,4,35.6994827586207,46,101819
3.66357,-21.79997,2.96719,40.59136,4,35.59465517241381,46,101820
3.66357,-21.79997,2.97324,40.58018,4,35.49034482758621,46,101821
3.66292,-21.79915,2.97929,40.58018,4,35.386034482758625,46,101822
3.66292,-21.79915,2.9853400000000003,40.58018,4,35.28172413793104,46,101823
3.66292,-21.79997,2.99141,40.58018,4,35.17706896551725,46,101824
3.66292,-21.79997,2.99745,40.59136,4,35.072931034482764,46,101825
3.66228,-21.79997,3.00351,40.58018,4,34.96844827586208,46,101826
3.66228,-21.79997,3.00956,40.79258,4,34.86413793103449,46,101827
3.66163,-21.79997,3.01562,40.79258,4,34.7596551724138,46,101828
3.66163,-21.79997,3.02169,40.79258,4,34.65500000000001,46,101829
3.66099,-21.79915,3.02712,40.80376,4,34.56137931034483,46,101830
3.66099,-21.79915,3.03381,40.79258,4,34.446034482758634,46,101831
3.66099,-21.79915,3.03985,40.80376,4,34.341896551724155,46,101832
3.66035,-21.79915,3.04588,40.80376,4,34.23793103448277,46,101833
3.66035,-21.79915,3.0519700000000003,40.79258,4,34.132931034482766,46,101834
3.66035,-21.79915,3.05801,40.80376,4,34.02879310344829,46,101835
3.6597,-21.79915,3.06406,40.79258,4,33.9244827586207,46,101836
3.6597,-21.79997,3.07011,40.79258,4,33.82017241379311,46,101837
3.65906,-21.79997,3.07618,41.00498,4,33.715517241379324,46,101838
3.65906,-21.79915,3.08222,41.00498,4,33.61137931034484,46,101839
3.65906,-21.79997,3.08831,41.00498,4,33.50637931034484,46,101840
3.65842,-21.79915,3.0943400000000003,41.00498,4,33.402413793103456,46,101841
3.65842,-21.79915,3.10041,41.00498,4,33.29775862068966,46,101842
3.65777,-21.79915,3.10644,41.00498,4,33.193793103448286,46,101843
3.65777,-21.79997,3.11252,41.00498,4,33.08896551724139,46,101844
3.65777,-21.79997,3.11855,41.00498,4,32.985000000000014,46,101845
3.65713,-21.79915,3.12461,41.21739,4,32.88051724137932,46,101846
3.65713,-21.79997,3.1306700000000003,41.21739,4,32.776034482758625,46,101847
3.65649,-21.79915,3.13673,41.21739,4,32.67155172413794,46,101848
3.65649,-21.79915,3.14279,41.21739,4,32.56706896551725,46,101849
3.65649,-21.79915,3.14885,41.21739,4,32.46258620689657,46,101850
3.65584,-21.79915,3.15489,41.21739,4,32.35844827586208,46,101851
3.65584,-21.79915,3.16096,41.21739,4,32.25379310344828,46,101852
3.65584,-21.79915,3.16701,41.21739,4,32.1494827586207,46,101853
3.6552,-21.79915,3.17308,41.41861,4,32.04482758620691,46,101854
3.6552,-21.79915,3.17913,41.41861,4,31.940517241379325,46,101855
3.6552,-21.79915,3.18519,41.42979,4,31.83603448275863,46,101856
3.65455,-21.79915,3.19123,41.41861,4,31.73189655172415,46,101857
3.65455,-21.79915,3.1973,41.41861,4,31.62724137931036,46,101858
3.65391,-21.79997,3.20336,41.42979,4,31.522758620689665,46,101859
3.65391,-21.79997,3.20939,41.41861,4,31.418793103448287,46,101860
3.65391,-21.79997,3.21546,41.42979,4,31.31413793103449,46,101861
3.65327,-21.79997,3.22151,41.41861,4,31.20982758620692,46,101862
3.65327,-21.79997,3.22756,41.63101,4,31.10551724137932,46,101863
3.65327,-21.79997,3.23361,41.64219,4,31.00120689655173,46,101864
3.65262,-21.79915,3.23969,41.63101,4,30.89637931034484,46,101865
3.65262,-21.79915,3.24573,41.63101,4,30.792241379310354,46,101866
3.65262,-21.79915,3.25179,41.63101,4,30.68775862068966,46,101867
3.65198,-21.79997,3.25783,41.63101,4,30.583620689655188,46,101868
3.65198,-21.79915,3.26388,41.63101,4,30.4793103448276,46,101869
3.65134,-21.79915,3.26993,41.84342,4,30.37500000000001,46,101870
3.65134,-21.79915,3.27601,41.63101,4,30.27017241379312,46,101871
3.65069,-21.79915,3.28207,41.63101,4,30.165689655172425,46,101872
3.65069,-21.79997,3.28811,41.84342,4,30.061551724137946,46,101873
3.65005,-21.79997,3.29416,41.84342,4,29.95724137931036,46,101874
3.65005,-21.79915,3.3002300000000004,41.832240000000006,4,29.85258620689656,46,101875
3.65005,-21.79915,3.30629,41.84342,4,29.74810344827587,46,101876
3.64941,-21.79997,3.31235,41.8546,4,29.643620689655187,46,101877
3.64941,-21.79915,3.31839,41.84342,4,29.5394827586207,46,101878
3.64876,-21.79997,3.32445,41.84342,4,29.43500000000001,46,101879
3.64876,-21.79997,3.33049,42.05582,4,29.330862068965523,46,101880
3.64812,-21.79997,3.33657,42.04464,4,29.22603448275863,46,101881
3.64812,-21.79997,3.3426,42.04464,4,29.12206896551725,46,101882
3.64747,-21.79915,3.34867,42.05582,4,29.01741379310346,46,101883
3.64747,-21.79915,3.35474,42.05582,4,28.912758620689665,46,101884
3.646830000000001,-21.79997,3.36079,42.05582,4,28.80844827586208,46,101885
3.646830000000001,-21.79997,3.3668400000000003,42.05582,4,28.70413793103449,46,101886
3.64619,-21.79915,3.3728800000000003,42.05582,4,28.600000000000005,46,101887
3.64619,-21.79997,3.3789300000000004,42.05582,4,28.495689655172416,46,101888
3.64619,-21.79915,3.385,42.25704,4,28.39103448275864,46,101889
3.64554,-21.79915,3.3910400000000003,42.25704,4,28.286896551724144,46,101890
3.64554,-21.79997,3.3971,42.26822,4,28.182413793103457,46,101891
3.64554,-21.79997,3.40317,42.26822,4,28.07775862068967,46,101892
3.6449,-21.79997,3.40921,42.26822,4,27.973620689655185,46,101893
3.6449,-21.79997,3.41529,42.48063,4,27.868793103448283,46,101894
3.64426,-21.79997,3.42133,42.26822,4,27.7646551724138,46,101895
3.64426,-21.79915,3.4274,42.48063,4,27.66000000000001,46,101896
3.64361,-21.79997,3.43345,42.46945,4,27.555689655172426,46,101897
3.64361,-21.79997,3.43952,42.46945,4,27.45103448275864,46,101898
3.64297,-21.79997,3.44557,42.46945,4,27.346724137931044,46,101899
3.64297,-21.79915,3.4516,42.46945,4,27.242758620689667,46,101900
3.64233,-21.79997,3.45766,42.46945,4,27.138275862068973,46,101901
3.64233,-21.79997,3.46371,42.48063,4,27.033965517241395,46,101902
3.64233,-21.79915,3.46977,42.68185,4,26.9294827586207,46,101903
3.641680000000001,-21.79915,3.47582,42.68185,4,26.825172413793112,46,101904
3.641680000000001,-21.79915,3.48187,42.68185,4,26.72086206896553,46,101905
3.64104,-21.79915,3.48795,42.68185,4,26.61603448275863,46,101906
3.64104,-21.79997,3.49399,42.68185,4,26.511896551724146,46,101907
3.64039,-21.79997,3.50005,42.89425,4,26.407413793103466,46,101908
3.64039,-21.79915,3.50611,42.68185,4,26.302931034482768,46,101909
3.63975,-21.79997,3.51216,42.89425,4,26.198620689655183,46,101910
3.63975,-21.79915,3.51822,42.88307,4,26.094137931034496,46,101911
3.63911,-21.79997,3.52426,42.88307,4,25.990000000000013,46,101912
3.63911,-21.79997,3.53032,42.89425,4,25.88551724137932,46,101913
3.63846,-21.79915,3.5364,42.89425,4,25.780689655172424,46,101914
3.63782,-21.79915,3.54245,42.88307,4,25.67637931034484,46,101915
3.63782,-21.79915,3.5485,42.89425,4,25.57206896551725,46,101916
3.63718,-21.79997,3.55456,43.09548,4,25.467586206896566,46,101917
3.63718,-21.79997,3.5606,43.10666,4,25.36344827586208,46,101918
3.636530000000001,-21.79915,3.5666900000000004,43.10666,4,25.258448275862072,46,101919
3.636530000000001,-21.79997,3.57272,43.10666,4,25.154482758620706,46,101920
3.63589,-21.79997,3.57877,43.10666,4,25.05017241379312,46,101921
3.63589,-21.79997,3.58483,43.09548,4,24.94568965517242,46,101922
3.63525,-21.79997,3.5909,43.09548,4,24.84103448275863,46,101923
3.63525,-21.79915,3.5969300000000004,43.30788,4,24.73706896551725,46,101924
3.6346,-21.79997,3.60299,43.30788,4,24.63258620689656,46,101925
3.6346,-21.79915,3.60905,43.30788,4,24.528103448275875,46,101926
3.6346,-21.79915,3.61509,43.30788,4,24.423965517241392,46,101927
3.63396,-21.79997,3.62115,43.30788,4,24.3194827586207,46,101928
3.63331,-21.79997,3.62722,43.30788,4,24.214827586206912,46,101929
