Repository: uw-mad-dash/Battery-SoC-Estimation

## Data
The [LiPo 5450 mAh cell](https://maxamps.com/products/lipo-5450-1s-3-7v-battery) data can be found in <em>data</em> directory 👀. We collected 48 discharging-charging cycles for CRates 1, 2, 3, and 4. The measurements were recorded at 1 second rate. To understand data better, we provided a [Jupyter](https://jupyter.org/) notebook <em>data_visualization.ipynb</em> in <em>notebooks</em> directory. We used [Jupyter Dash](https://github.com/plotly/jupyter-dash) library which allows to create interactive plots. Names of the columns in the csv files containing data should be self-explanatory, except column 'AhStep [Ah]'. This column represents the cell capacity in Ah.

File: data/CRate4_Cycle47.csv (part 1 of 4)
Voltage [V],Current [A],AhStep [Ah],TempBottom [C],CRate [-],SOC [%],Cycle [-],Time [s]
4.0195,-21.79915,0.0054399999999999,32.41943,4,86.63586206896551,47,103555
4.01242,-21.79915,0.01208,32.40825,4,86.52137931034483,47,103556
4.00662,-21.79915,0.01753,32.40825,4,86.42741379310345,47,103557
4.00212,-21.79915,0.02359,32.40825,4,86.32293103448276,47,103558
3.99761,-21.79997,0.02967,32.41943,4,86.21810344827585,47,103559
3.99375,-21.79997,0.03631,32.41943,4,86.10362068965517,47,103560
3.98989,-21.79997,0.04177,32.40825,4,86.00948275862069,47,103561
3.98667,-21.79997,0.04781,32.40825,4,85.9053448275862,47,103562
3.9841,-21.79997,0.05386,32.41943,4,85.80103448275861,47,103563
3.98088,-21.79915,0.05992,32.62065,4,85.69655172413793,47,103564
3.9783,-21.79915,0.06659,32.41943,4,85.58155172413794,47,103565
3.97573,-21.79915,0.07263,32.41943,4,85.47741379310344,47,103566
3.9738,-21.79915,0.0781,32.63183,4,85.38310344827586,47,103567
3.97122,-21.79915,0.08415,32.62065,4,85.27879310344827,47,103568
3.96929,-21.79997,0.09022,32.63183,4,85.17413793103448,47,103569
3.96672,-21.79997,0.09686,32.63183,4,85.05965517241378,47,103570
3.96479,-21.79997,0.10232,32.63183,4,84.96551724137932,47,103571
3.96286,-21.79997,0.10839,32.62065,4,84.86086206896552,47,103572
3.96157,-21.79997,0.1144299999999999,32.62065,4,84.75672413793103,47,103573
3.95964,-21.79997,0.12047,32.63183,4,84.65258620689654,47,103574
3.95706,-21.79997,0.12713,32.62065,4,84.53775862068964,47,103575
3.95578,-21.79915,0.13319,32.83305,4,84.43327586206897,47,103576
3.95384,-21.79915,0.13924,32.83305,4,84.32896551724137,47,103577
3.95256,-21.79997,0.14531,32.83305,4,84.22431034482757,47,103578
3.95063,-21.79915,0.15136,32.83305,4,84.11999999999999,47,103579
3.94934,-21.79915,0.15741,32.83305,4,84.01568965517241,47,103580
3.94741,-21.79997,0.16347,33.034279999999995,4,83.91120689655172,47,103581
3.94612,-21.79915,0.16894,33.04546,4,83.81689655172414,47,103582
3.944830000000001,-21.79997,0.17498,33.04546,4,83.71275862068966,47,103583
3.94355,-21.79997,0.1816299999999999,33.04546,4,83.59810344827586,47,103584
3.94162,-21.79915,0.1876799999999999,33.04546,4,83.49379310344827,47,103585
3.94033,-21.79915,0.19316,33.04546,4,83.39931034482758,47,103586
3.93904,-21.79915,0.19919,33.05663,4,83.2953448275862,47,103587
3.93775,-21.79997,0.20585,33.24668,4,83.18051724137932,47,103588
3.93582,-21.79915,0.2113199999999999,33.25786,4,83.08620689655173,47,103589
3.93454,-21.79997,0.2179699999999999,33.24668,4,82.97155172413792,47,103590
3.93325,-21.79915,0.22401,33.24668,4,82.86741379310345,47,103591
3.93196,-21.79997,0.22948,33.24668,4,82.77310344827586,47,103592
3.93067,-21.79915,0.23615,33.24668,4,82.65810344827585,47,103593
3.92939,-21.79997,0.24158,33.45908,4,82.56448275862068,47,103594
3.9281,-21.79997,0.24765,33.47026,4,82.45982758620688,47,103595
3.92617,-21.79997,0.2543,33.45908,4,82.34517241379311,47,103596
3.92488,-21.79997,0.26035,33.45908,4,82.24086206896551,47,103597
3.92359,-21.79997,0.26642,33.45908,4,82.13620689655173,47,103598
3.92231,-21.79997,0.27246,33.45908,4,82.03206896551724,47,103599
3.92102,-21.79997,0.27791,33.671490000000006,4,81.93810344827585,47,103600
3.91973,-21.79997,0.28398,33.671490000000006,4,81.83344827586207,47,103601
3.9178,-21.79997,0.29063,33.66031,4,81.71879310344826,47,103602
3.91651,-21.79915,0.29668,33.671490000000006,4,81.61448275862068,47,103603
3.91523,-21.79915,0.30274,33.671490000000006,4,81.51,47,103604
3.91394,-21.79915,0.30879,33.671490000000006,4,81.40568965517241,47,103605
3.91265,-21.79915,0.31485,33.66031,4,81.30120689655172,47,103606
3.91072,-21.79997,0.32032,33.66031,4,81.20689655172414,47,103607
3.91008,-21.79915,0.32635,33.671490000000006,4,81.10293103448276,47,103608
3.90815,-21.79915,0.33301,33.66031,4,80.98810344827587,47,103609
3.90686,-21.79915,0.33847,33.88389,4,80.89396551724137,47,103610
3.90557,-21.79997,0.34452,33.895070000000004,4,80.78965517241379,47,103611
3.90428,-21.79915,0.35059,33.87271,4,80.68499999999999,47,103612
3.903,-21.79997,0.35724,33.88389,4,80.57034482758621,47,103613
3.90171,-21.79915,0.3627,33.88389,4,80.47620689655172,47,103614
3.90042,-21.79915,0.36875,33.88389,4,80.37189655172413,47,103615
3.89914,-21.79997,0.37481,33.88389,4,80.26741379310344,47,103616
3.89785,-21.79915,0.38088,33.88389,4,80.16275862068964,47,103617
3.89656,-21.79915,0.38692,33.88389,4,80.05862068965517,47,103618
3.89463,-21.79997,0.39297,33.88389,4,79.95431034482758,47,103619
3.89399,-21.79997,0.39903,33.88389,4,79.8498275862069,47,103620
3.8927,-21.79997,0.4051,34.09629,4,79.7451724137931,47,103621
3.89141,-21.79915,0.41175,34.09629,4,79.63051724137932,47,103622
3.89012,-21.79915,0.41721,34.08511,4,79.53637931034483,47,103623
3.88948,-21.79915,0.42385,34.09629,4,79.42189655172415,47,103624
3.88819,-21.79915,0.42991,34.08511,4,79.31741379310344,47,103625
3.88691,-21.79915,0.4359699999999999,34.09629,4,79.21293103448275,47,103626
3.88626,-21.79997,0.44201,34.09629,4,79.10879310344828,47,103627
3.88433,-21.79915,0.4480699999999999,34.08511,4,79.00431034482759,47,103628
3.88369,-21.79997,0.45353,34.08511,4,78.9101724137931,47,103629
3.88304,-21.79997,0.4595899999999999,34.08511,4,78.80568965517243,47,103630
3.88176,-21.79915,0.46623,34.08511,4,78.69120689655172,47,103631
3.88047,-21.79997,0.4717,34.09629,4,78.59689655172413,47,103632
3.87918,-21.79915,0.47834,34.09629,4,78.48241379310343,47,103633
3.87854,-21.79915,0.4844,34.09629,4,78.37793103448276,47,103634
3.87725,-21.79915,0.49045,34.08511,4,78.27362068965517,47,103635
3.87661,-21.79915,0.4959199999999999,34.09629,4,78.17931034482758,47,103636
3.87532,-21.79997,0.50257,34.09629,4,78.06465517241381,47,103637
3.87468,-21.79997,0.50803,34.09629,4,77.97051724137931,47,103638
3.87339,-21.79997,0.51408,34.09629,4,77.86620689655172,47,103639
3.87275,-21.79997,0.52073,34.09629,4,77.75155172413793,47,103640
3.87146,-21.79915,0.5268,34.09629,4,77.64689655172414,47,103641
3.87082,-21.79915,0.5322399999999999,34.09629,4,77.55310344827586,47,103642
3.87017,-21.79915,0.5389,34.09629,4,77.43827586206896,47,103643
3.86888,-21.79915,0.54497,34.09629,4,77.33362068965516,47,103644
3.86824,-21.79915,0.5504100000000001,34.09629,4,77.23982758620689,47,103645
3.8676,-21.79997,0.55648,34.09629,4,77.13517241379311,47,103646
3.86631,-21.79915,0.5625399999999999,34.09629,4,77.03068965517241,47,103647
3.86567,-21.79997,0.56858,34.09629,4,76.92655172413792,47,103648
3.86438,-21.79997,0.57523,34.09629,4,76.81189655172413,47,103649
3.86374,-21.79997,0.58129,34.09629,4,76.70741379310344,47,103650
3.86309,-21.79997,0.58735,34.09629,4,76.60293103448275,47,103651
3.86245,-21.79997,0.5928,34.08511,4,76.50896551724138,47,103652
3.86116,-21.79997,0.59945,34.08511,4,76.39431034482759,47,103653
3.86052,-21.79997,0.6049100000000001,34.08511,4,76.30017241379309,47,103654
3.85987,-21.79915,0.61098,34.09629,4,76.19551724137932,47,103655
3.85923,-21.79997,0.61702,34.09629,4,76.09137931034482,47,103656
3.85859,-21.79997,0.6230899999999999,34.09629,4,75.98672413793103,47,103657
3.8573,-21.79997,0.62974,34.09629,4,75.87206896551724,47,103658
3.85666,-21.79997,0.6352,34.09629,4,75.77793103448275,47,103659
3.85601,-21.79915,0.64185,34.09629,4,75.66327586206897,47,103660
3.85472,-21.79915,0.6479,34.08511,4,75.55896551724138,47,103661
3.85408,-21.79997,0.65396,34.08511,4,75.4544827586207,47,103662
3.85344,-21.79915,0.6600199999999999,34.09629,4,75.35,47,103663
3.85279,-21.79915,0.66606,34.08511,4,75.24586206896552,47,103664
3.85215,-21.79997,0.67213,34.08511,4,75.14120689655172,47,103665
3.85151,-21.79915,0.67757,34.09629,4,75.04741379310343,47,103666
3.85022,-21.79915,0.6836300000000001,34.09629,4,74.94293103448275,47,103667
3.84958,-21.79997,0.69028,34.09629,4,74.82827586206895,47,103668
3.84893,-21.79915,0.6957399999999999,34.09629,4,74.73413793103448,47,103669
3.84829,-21.79915,0.70239,34.09629,4,74.61948275862068,47,103670
3.84764,-21.79915,0.70845,34.09629,4,74.515,47,103671
3.847,-21.79915,0.7139,34.08511,4,74.42103448275863,47,103672
3.84571,-21.79997,0.7205699999999999,34.09629,4,74.30603448275863,47,103673
3.84507,-21.79997,0.7266199999999999,34.10747,4,74.20172413793104,47,103674
3.844430000000001,-21.79997,0.73207,34.09629,4,74.10775862068965,47,103675
3.84378,-21.79915,0.73873,34.08511,4,73.99293103448275,47,103676
3.8425,-21.79997,0.7441800000000001,34.09629,4,73.89896551724138,47,103677
3.84185,-21.79997,0.75024,34.09629,4,73.79448275862069,47,103678
3.84121,-21.79997,0.75632,34.09629,4,73.6896551724138,47,103679
3.84056,-21.79997,0.7623800000000001,34.08511,4,73.58517241379309,47,103680
3.83992,-21.79997,0.7684,34.08511,4,73.48137931034483,47,103681
3.839280000000001,-21.79915,0.77447,34.08511,4,73.37672413793103,47,103682
3.83863,-21.79997,0.7811100000000001,34.09629,4,73.26224137931034,47,103683
3.83799,-21.79997,0.7865800000000001,34.08511,4,73.16793103448275,47,103684
3.8367,-21.79997,0.7926300000000001,34.09629,4,73.06362068965517,47,103685
3.83606,-21.79915,0.79872,34.09629,4,72.95862068965516,47,103686
3.83542,-21.79997,0.80475,34.09629,4,72.85465517241379,47,103687
3.83477,-21.79997,0.8114,34.08511,4,72.74,47,103688
3.83348,-21.79915,0.81745,34.09629,4,72.63568965517241,47,103689
3.83284,-21.79915,0.8229200000000001,34.09629,4,72.54137931034484,47,103690
3.8322,-21.79915,0.8289799999999999,34.10747,4,72.43689655172415,47,103691
3.83155,-21.79915,0.8350299999999999,34.08511,4,72.33258620689655,47,103692
3.83091,-21.79915,0.84109,34.09629,4,72.22810344827586,47,103693
3.83027,-21.79915,0.84714,34.09629,4,72.12379310344826,47,103694
3.82962,-21.79997,0.8537899999999999,34.3087,4,72.00913793103447,47,103695
3.828980000000001,-21.79997,0.85925,34.09629,4,71.91499999999999,47,103696
3.82834,-21.79997,0.86529,34.09629,4,71.81086206896552,47,103697
3.82769,-21.79997,0.87195,34.08511,4,71.69603448275862,47,103698
3.82705,-21.79915,0.8774200000000001,34.08511,4,71.60172413793103,47,103699
3.82576,-21.79915,0.8834799999999999,34.29752,4,71.49724137931035,47,103700
3.82512,-21.79915,0.8901100000000001,34.29752,4,71.38293103448275,47,103701
3.82447,-21.79915,0.89559,34.29752,4,71.28844827586207,47,103702
3.823830000000001,-21.79915,0.90164,34.29752,4,71.18413793103448,47,103703
3.82319,-21.79997,0.90768,34.29752,4,71.08,47,103704
3.82254,-21.79997,0.91434,34.29752,4,70.9651724137931,47,103705
3.82126,-21.79997,0.91979,34.29752,4,70.87120689655173,47,103706
3.82126,-21.79997,0.92586,34.29752,4,70.76655172413793,47,103707
3.82061,-21.79997,0.93251,34.29752,4,70.65189655172414,47,103708
3.81997,-21.79997,0.93795,34.29752,4,70.55810344827586,47,103709
3.81932,-21.79997,0.94401,34.29752,4,70.45362068965518,47,103710
3.81804,-21.79997,0.95008,34.3087,4,70.34896551724138,47,103711
3.81739,-21.79915,0.95672,34.3087,4,70.2344827586207,47,103712
3.81675,-21.79915,0.96278,34.3087,4,70.13000000000001,47,103713
3.81611,-21.79915,0.96823,34.29752,4,70.03603448275861,47,103714
3.81546,-21.79915,0.9743,34.3087,4,69.93137931034481,47,103715
3.81482,-21.79997,0.98034,34.50992,4,69.82724137931035,47,103716
3.81418,-21.79915,0.98642,34.50992,4,69.72241379310344,47,103717
3.81353,-21.79997,0.99306,34.50992,4,69.60793103448276,47,103718
3.81289,-21.79915,0.99912,34.50992,4,69.50344827586206,47,103719
3.81225,-21.79997,1.00459,34.50992,4,69.40913793103446,47,103720
3.8116,-21.79997,1.01063,34.50992,4,69.305,47,103721
3.81096,-21.79997,1.01668,34.50992,4,69.20068965517241,47,103722
3.81031,-21.79997,1.02274,34.50992,4,69.09620689655172,47,103723
3.80967,-21.79915,1.02939,34.50992,4,68.98155172413793,47,103724
3.80903,-21.79915,1.03544,34.50992,4,68.87724137931033,47,103725
3.80838,-21.79915,1.0415,34.50992,4,68.77275862068964,47,103726
3.80774,-21.79915,1.04695,34.50992,4,68.67879310344827,47,103727
3.8071,-21.79915,1.05361,34.72232,4,68.56396551724139,47,103728
3.80645,-21.79997,1.05968,34.72232,4,68.45931034482759,47,103729
3.80517,-21.79915,1.06572,34.72232,4,68.3551724137931,47,103730
3.80517,-21.79997,1.07178,34.72232,4,68.25068965517242,47,103731
3.80388,-21.79997,1.07724,34.72232,4,68.15655172413793,47,103732
3.80323,-21.79997,1.08389,34.72232,4,68.04189655172412,47,103733
3.80259,-21.79915,1.08935,34.72232,4,67.94775862068964,47,103734
3.80195,-21.79915,1.096,34.7335,4,67.83310344827586,47,103735
3.8013,-21.79915,1.10146,34.93473,4,67.73896551724137,47,103736
3.80066,-21.79915,1.10752,34.92355,4,67.63448275862069,47,103737
3.80002,-21.79997,1.11356,34.72232,4,67.53034482758619,47,103738
3.79937,-21.79997,1.1202299999999998,34.93473,4,67.4153448275862,47,103739
3.79873,-21.79997,1.12568,34.92355,4,67.32137931034482,47,103740
3.79809,-21.79915,1.13174,34.93473,4,67.21689655172415,47,103741
3.79744,-21.79915,1.13781,34.92355,4,67.11224137931035,47,103742
3.7968,-21.79997,1.1438700000000002,34.92355,4,67.00775862068964,47,103743
3.79615,-21.79997,1.14991,34.93473,4,66.90362068965517,47,103744
3.79551,-21.79997,1.15596,34.93473,4,66.79931034482757,47,103745
3.79487,-21.79997,1.16201,34.93473,4,66.69500000000001,47,103746
3.79422,-21.79915,1.16867,34.93473,4,66.58017241379311,47,103747
3.79358,-21.79915,1.17472,35.13595,4,66.47586206896553,47,103748
3.79294,-21.79997,1.18077,35.14713,4,66.37155172413793,47,103749
3.79229,-21.79997,1.18622,35.14713,4,66.27758620689656,47,103750
3.79165,-21.79915,1.19289,35.13595,4,66.16258620689655,47,103751
3.79101,-21.79915,1.19894,35.13595,4,66.05827586206897,47,103752
3.79036,-21.79997,1.20442,35.13595,4,65.96379310344827,47,103753
3.78972,-21.79997,1.21046,35.13595,4,65.85965517241378,47,103754
3.78907,-21.79997,1.21711,35.13595,4,65.74499999999999,47,103755
3.78843,-21.79997,1.22316,35.13595,4,65.64068965517241,47,103756
3.78779,-21.79915,1.22922,35.34835,4,65.53620689655173,47,103757
3.78714,-21.79915,1.23528,35.14713,4,65.43172413793101,47,103758
3.7865,-21.79997,1.2413299999999998,35.33717,4,65.32741379310345,47,103759
3.78586,-21.79997,1.24738,35.34835,4,65.22310344827586,47,103760
3.78521,-21.79997,1.25286,35.34835,4,65.12862068965516,47,103761
3.78457,-21.79997,1.25951,35.33717,4,65.01396551724139,47,103762
3.78393,-21.79915,1.26495,35.34835,4,64.9201724137931,47,103763
3.78328,-21.79915,1.27102,35.33717,4,64.8155172413793,47,103764
3.78264,-21.79997,1.27707,35.33717,4,64.71120689655172,47,103765
3.78199,-21.79997,1.28314,35.34835,4,64.60655172413792,47,103766
3.78135,-21.79997,1.28918,35.560759999999995,4,64.50241379310344,47,103767
3.78071,-21.79997,1.29583,35.57193,4,64.38775862068965,47,103768
3.78006,-21.79997,1.30129,35.560759999999995,4,64.29362068965517,47,103769
3.77942,-21.79915,1.30734,35.57193,4,64.18931034482759,47,103770
3.77942,-21.79915,1.314,35.560759999999995,4,64.07448275862069,47,103771
3.77878,-21.79915,1.31944,35.560759999999995,4,63.98068965517241,47,103772
3.77813,-21.79997,1.3255,35.560759999999995,4,63.87620689655172,47,103773
3.77749,-21.79997,1.33217,35.560759999999995,4,63.76120689655171,47,103774
3.77685,-21.79997,1.33763,35.73962,4,63.667068965517245,47,103775
3.7762,-21.79915,1.3437,35.54958,4,63.562413793103445,47,103776
3.77556,-21.79915,1.34972,35.77316,4,63.45862068965516,47,103777
3.77491,-21.79915,1.35639,35.77316,4,63.34362068965517,47,103778
3.77427,-21.79915,1.36244,35.77316,4,63.23931034482758,47,103779
3.77363,-21.79997,1.36791,35.77316,4,63.14499999999999,47,103780
3.77298,-21.79997,1.37395,35.77316,4,63.04086206896552,47,103781
3.77234,-21.79997,1.3806200000000002,35.77316,4,62.92586206896551,47,103782
3.7717,-21.79915,1.38667,35.77316,4,62.82155172413793,47,103783
3.77105,-21.79915,1.39273,35.77316,4,62.71706896551724,47,103784
3.77041,-21.79997,1.39878,35.77316,4,62.61275862068965,47,103785
3.76977,-21.79915,1.40484,35.77316,4,62.50827586206896,47,103786
3.76912,-21.79997,1.41028,35.77316,4,62.414482758620686,47,103787
3.76848,-21.79997,1.41634,35.9632,4,62.31,47,103788
3.76848,-21.79915,1.42299,35.9632,4,62.19534482758621,47,103789
3.767830000000001,-21.79915,1.42905,35.97438,4,62.09086206896552,47,103790
3.76719,-21.79915,1.43511,35.97438,4,61.98637931034482,47,103791
3.76655,-21.79997,1.44057,35.97438,4,61.89224137931034,47,103792
3.7659,-21.79997,1.44663,35.97438,4,61.78775862068965,47,103793
3.76526,-21.79997,1.45268,35.97438,4,61.68344827586206,47,103794
3.76462,-21.79915,1.45875,35.97438,4,61.57879310344826,47,103795
3.76397,-21.79915,1.46479,35.97438,4,61.4746551724138,47,103796
3.76333,-21.79915,1.47084,35.97438,4,61.37034482758621,47,103797
3.76269,-21.79915,1.4775,36.17561,4,61.25551724137931,47,103798
3.76204,-21.79997,1.48355,35.97438,4,61.15120689655172,47,103799
3.7614,-21.79997,1.48961,36.17561,4,61.04672413793103,47,103800
3.76075,-21.79997,1.49506,36.18679,4,60.95275862068966,47,103801
3.76011,-21.79915,1.50111,36.17561,4,60.84844827586207,47,103802
3.76011,-21.79915,1.50718,36.18679,4,60.74379310344827,47,103803
3.75947,-21.79997,1.51323,36.17561,4,60.63948275862068,47,103804
3.75882,-21.79997,1.51988,36.17561,4,60.5248275862069,47,103805
3.75818,-21.79997,1.52595,36.18679,4,60.4201724137931,47,103806
3.75754,-21.79997,1.53138,36.18679,4,60.326551724137936,47,103807
3.75689,-21.79915,1.53744,36.38801,4,60.22206896551724,47,103808
3.75625,-21.79915,1.5441,36.18679,4,60.10724137931034,47,103809
3.75625,-21.79915,1.54955,36.39919,4,60.013275862068966,47,103810
3.75561,-21.79997,1.55561,36.39919,4,59.90879310344828,47,103811
3.75496,-21.79997,1.56166,36.39919,4,59.804482758620686,47,103812
3.75432,-21.79997,1.56772,36.39919,4,59.69999999999999,47,103813
3.75367,-21.79915,1.57377,36.39919,4,59.595689655172414,47,103814
3.75303,-21.79997,1.58044,36.38801,4,59.480689655172405,47,103815
3.75239,-21.79997,1.58591,36.39919,4,59.38637931034482,47,103816
3.75174,-21.79997,1.59194,36.39919,4,59.28241379310344,47,103817
3.7511,-21.79997,1.59861,36.39919,4,59.16741379310345,47,103818
3.75046,-21.79915,1.60406,36.60041,4,59.07344827586208,47,103819
3.75046,-21.79915,1.61012,36.61159,4,58.968965517241365,47,103820
3.74981,-21.79915,1.61678,36.60041,4,58.85413793103447,47,103821
3.74917,-21.79997,1.62224,36.60041,4,58.76,47,103822
3.74853,-21.79997,1.62888,36.60041,4,58.64551724137932,47,103823
3.74788,-21.79915,1.63494,36.60041,4,58.54103448275861,47,103824
3.74788,-21.79915,1.6404,36.60041,4,58.44689655172412,47,103825
3.74724,-21.79915,1.64647,36.60041,4,58.34224137931034,47,103826
3.74659,-21.79997,1.6531,36.62277,4,58.22793103448274,47,103827
3.74595,-21.79997,1.65917,36.81282,4,58.12327586206895,47,103828
3.74531,-21.79915,1.66521,36.81282,4,58.01913793103448,47,103829
3.74531,-21.79915,1.6712599999999995,36.62277,4,57.91482758620691,47,103830
3.74466,-21.79915,1.67674,36.81282,4,57.82034482758621,47,103831
3.74402,-21.79997,1.68278,36.81282,4,57.71620689655172,47,103832
3.74338,-21.79915,1.68943,36.81282,4,57.601551724137934,47,103833
3.74273,-21.79915,1.6949,36.81282,4,57.50724137931035,47,103834
3.74209,-21.79997,1.70155,36.80164,4,57.39258620689655,47,103835
3.74145,-21.79997,1.7069900000000002,36.81282,4,57.29879310344828,47,103836
3.7408,-21.79915,1.71365,36.81282,4,57.18396551724137,47,103837
3.7408,-21.79915,1.71911,36.81282,4,57.089827586206894,47,103838
3.74016,-21.79997,1.72518,37.01404,4,56.98517241379309,47,103839
3.73951,-21.79997,1.73124,37.01404,4,56.88068965517242,47,103840
3.73887,-21.79997,1.73788,37.01404,4,56.76620689655173,47,103841
3.73887,-21.79915,1.74335,37.02522,4,56.67189655172413,47,103842
3.73823,-21.79915,1.7493900000000002,37.01404,4,56.56775862068965,47,103843
3.73758,-21.79997,1.75547,37.01404,4,56.46293103448275,47,103844
3.73694,-21.79997,1.7615,37.01404,4,56.35896551724138,47,103845
3.73694,-21.79997,1.76815,37.02522,4,56.244310344827575,47,103846
3.7363,-21.79915,1.77361,37.02522,4,56.1501724137931,47,103847
3.73565,-21.79915,1.7796599999999998,37.01404,4,56.04586206896551,47,103848
3.73501,-21.79997,1.78632,37.02522,4,55.93103448275862,47,103849
3.73501,-21.79997,1.79238,37.01404,4,55.82655172413792,47,103850
3.73437,-21.79997,1.79785,37.22644,4,55.73224137931035,47,103851
3.73372,-21.79915,1.80388,37.01404,4,55.62827586206896,47,103852
3.73308,-21.79915,1.81055,37.22644,4,55.513275862068966,47,103853
3.73243,-21.79997,1.81661,37.23762,4,55.40879310344828,47,103854
3.73179,-21.79997,1.82266,37.22644,4,55.304482758620686,47,103855
3.73179,-21.79997,1.82871,37.23762,4,55.2001724137931,47,103856
3.73115,-21.79915,1.83418,37.22644,4,55.10586206896552,47,103857
3.7305,-21.79915,1.84021,37.23762,4,55.00189655172414,47,103858
3.72986,-21.79915,1.84688,37.23762,4,54.88689655172413,47,103859
3.72922,-21.79997,1.85236,37.23762,4,54.79241379310345,47,103860
3.72922,-21.79915,1.85898,37.22644,4,54.67827586206896,47,103861
3.72857,-21.79997,1.86445,37.22644,4,54.58396551724138,47,103862
3.72793,-21.79997,1.87049,37.43885,4,54.47982758620689,47,103863
3.72793,-21.79997,1.87716,37.22644,4,54.36482758620689,47,103864
3.72729,-21.79997,1.88261,37.42767,4,54.27086206896552,47,103865
3.72664,-21.79915,1.88869,37.43885,4,54.16603448275861,47,103866
3.726,-21.79997,1.89471,37.43885,4,54.06224137931034,47,103867
3.726,-21.79915,1.90138,37.43885,4,53.947241379310334,47,103868
3.72535,-21.79915,1.90685,37.43885,4,53.85293103448276,47,103869
3.72471,-21.79915,1.91288,37.45003,4,53.74896551724137,47,103870
3.72471,-21.79915,1.91896,37.45003,4,53.64413793103448,47,103871
3.72407,-21.79915,1.9256,37.43885,4,53.52965517241378,47,103872
3.72342,-21.79915,1.93105,37.45003,4,53.43568965517241,47,103873
3.72278,-21.79997,1.93771,37.43885,4,53.32086206896551,47,103874
3.72278,-21.79997,1.94318,37.66243,4,53.226551724137934,47,103875
3.72214,-21.79997,1.94925,37.45003,4,53.12189655172413,47,103876
3.72149,-21.79915,1.95526,37.65125,4,53.01827586206896,47,103877
3.72085,-21.79915,1.96194,37.65125,4,52.90310344827586,47,103878
3.72021,-21.79997,1.9674,37.65125,4,52.808965517241376,47,103879
3.72021,-21.79915,1.97344,37.65125,4,52.704827586206896,47,103880
3.71956,-21.79997,1.9801,37.65125,4,52.58999999999999,47,103881
3.71892,-21.79915,1.98558,37.66243,4,52.49551724137931,47,103882
3.71892,-21.79997,1.9922,37.65125,4,52.38137931034482,47,103883
3.71827,-21.79997,1.99765,37.66243,4,52.28741379310344,47,103884
3.71763,-21.79997,2.00433,37.66243,4,52.17224137931034,47,103885
3.71763,-21.79915,2.01037,37.86365,4,52.068103448275856,47,103886
3.71699,-21.79997,2.01643,37.86365,4,51.963620689655166,47,103887
3.71699,-21.79997,2.0224900000000003,37.66243,4,51.85913793103448,47,103888
3.71634,-21.79997,2.02795,37.86365,4,51.76499999999999,47,103889
3.7157,-21.79915,2.034,37.86365,4,51.66068965517242,47,103890
3.71506,-21.79997,2.04005,37.86365,4,51.55637931034482,47,103891
3.71506,-21.79997,2.04611,37.86365,4,51.451896551724126,47,103892
3.71441,-21.79997,2.05215,37.86365,4,51.347758620689646,47,103893
3.71377,-21.79997,2.05883,37.86365,4,51.23258620689656,47,103894
3.71377,-21.79997,2.06429,37.86365,4,51.13844827586206,47,103895
3.713130000000001,-21.79997,2.07092,37.86365,4,51.02413793103448,47,103896
3.71248,-21.79915,2.0764,37.85247,4,50.92965517241378,47,103897
3.71248,-21.79915,2.08305,37.86365,4,50.815,47,103898
3.71184,-21.79997,2.08849,37.86365,4,50.72120689655171,47,103899
3.71119,-21.79915,2.09515,38.07606,4,50.60637931034483,47,103900
3.71055,-21.79915,2.10121,38.07606,4,50.50189655172413,47,103901
3.71055,-21.79915,2.10726,38.07606,4,50.39758620689654,47,103902
3.70991,-21.79997,2.11331,38.07606,4,50.29327586206896,47,103903
3.70926,-21.79915,2.11879,38.07606,4,50.198793103448274,47,103904
3.70926,-21.79997,2.12485,38.07606,4,50.09431034482758,47,103905
3.70862,-21.79997,2.1309,38.07606,4,49.99,47,103906
3.707980000000001,-21.79997,2.13695,38.07606,4,49.885689655172406,47,103907
3.707980000000001,-21.79997,2.14298,38.08723,4,49.78172413793104,47,103908
3.70733,-21.79997,2.14905,38.07606,4,49.67706896551724,47,103909
3.70733,-21.79915,2.15571,38.07606,4,49.562241379310336,47,103910
3.70669,-21.79997,2.16176,38.28846,4,49.45793103448275,47,103911
3.70605,-21.79915,2.16781,38.28846,4,49.35362068965517,47,103912
3.70605,-21.79915,2.17327,38.28846,4,49.25948275862069,47,103913
3.7054,-21.79915,2.17993,38.28846,4,49.144655172413785,47,103914
3.70476,-21.79915,2.18539,38.28846,4,49.05051724137931,47,103915
3.70476,-21.79915,2.19145,38.28846,4,48.94603448275861,47,103916
3.70411,-21.79915,2.19749,38.28846,4,48.84189655172413,47,103917
3.70411,-21.79997,2.20356,38.28846,4,48.73724137931035,47,103918
3.70347,-21.79915,2.2102,38.28846,4,48.62275862068966,47,103919
3.702830000000001,-21.79997,2.21569,38.28846,4,48.52810344827586,47,103920
3.702830000000001,-21.79915,2.22232,38.28846,4,48.41379310344827,47,103921
3.70218,-21.79997,2.22838,38.50086,4,48.30931034482758,47,103922
3.70154,-21.79997,2.23385,38.48968,4,48.215,47,103923
3.70154,-21.79997,2.2404900000000003,38.28846,4,48.1005172413793,47,103924
3.7009,-21.79997,2.24593,38.50086,4,48.00672413793103,47,103925
3.70025,-21.79997,2.25201,38.48968,4,47.901896551724136,47,103926
3.70025,-21.79997,2.25805,38.48968,4,47.79775862068965,47,103927
3.69961,-21.79915,2.2647,38.48968,4,47.68310344827586,47,103928
3.69897,-21.79915,2.27017,38.48968,4,47.58879310344828,47,103929
3.69897,-21.79915,2.27681,38.48968,4,47.47431034482759,47,103930
3.69832,-21.79915,2.28288,38.50086,4,47.369655172413786,47,103931
3.69832,-21.79915,2.28832,38.50086,4,47.27586206896551,47,103932
3.69768,-21.79915,2.29438,38.50086,4,47.171379310344825,47,103933
3.69768,-21.79997,2.30044,38.50086,4,47.06689655172413,47,103934
3.69703,-21.79997,2.30649,38.50086,4,46.96258620689654,47,103935
3.69639,-21.79997,2.31315,38.50086,4,46.84775862068965,47,103936
3.69639,-21.79997,2.3192,38.702090000000005,4,46.74344827586207,47,103937
3.69575,-21.79915,2.32526,38.71327,4,46.638965517241374,47,103938
3.69575,-21.79997,2.33131,38.702090000000005,4,46.534655172413785,47,103939
3.6951,-21.79915,2.33678,38.702090000000005,4,46.44034482758621,47,103940
3.69446,-21.79997,2.34281,38.702090000000005,4,46.33637931034482,47,103941
3.69446,-21.79915,2.34887,38.702090000000005,4,46.23189655172413,47,103942
3.69382,-21.79915,2.35553,38.702090000000005,4,46.11706896551724,47,103943
3.69382,-21.79915,2.36158,38.702090000000005,4,46.01275862068965,47,103944
3.69317,-21.79997,2.36707,38.702090000000005,4,45.918103448275865,47,103945
3.69317,-21.79997,2.37371,38.91449,4,45.80362068965516,47,103946
3.69253,-21.79997,2.37916,38.92567,4,45.70965517241378,47,103947
3.69189,-21.79997,2.38581,38.91449,4,45.595,47,103948
3.69189,-21.79997,2.39129,38.71327,4,45.500517241379306,47,103949
3.69124,-21.79997,2.39792,38.91449,4,45.38620689655172,47,103950
3.69124,-21.79997,2.40398,38.92567,4,45.28172413793104,47,103951
3.6906,-21.79997,2.41004,38.91449,4,45.17724137931034,47,103952
3.6906,-21.79997,2.41548,38.92567,4,45.08344827586207,47,103953
3.68995,-21.79915,2.42215,38.92567,4,44.96844827586207,47,103954
3.68931,-21.79915,2.4275900000000004,38.92567,4,44.87465517241378,47,103955
3.68931,-21.79915,2.43366,38.91449,4,44.76999999999999,47,103956
3.68867,-21.79915,2.44031,38.93685,4,44.655344827586205,47,103957
3.68867,-21.79915,2.44637,38.91449,4,44.55086206896552,47,103958
3.68802,-21.79997,2.45181,38.92567,4,44.45706896551723,47,103959
3.68802,-21.79915,2.45848,39.13807,4,44.34206896551724,47,103960
3.68738,-21.79997,2.46395,39.13807,4,44.247758620689645,47,103961
3.68674,-21.79997,2.47001,39.12689,4,44.14327586206897,47,103962
3.68674,-21.79997,2.47666,39.13807,4,44.02862068965517,47,103963
3.68674,-21.79997,2.4827,39.12689,4,43.92448275862069,47,103964
3.68609,-21.79997,2.48876,39.12689,4,43.81999999999999,47,103965
3.68609,-21.79915,2.4942,39.12689,4,43.72620689655172,47,103966
3.68545,-21.79915,2.50087,39.12689,4,43.61120689655172,47,103967
3.68481,-21.79915,2.50692,39.12689,4,43.50689655172413,47,103968
3.68481,-21.79915,2.5124,39.12689,4,43.41241379310345,47,103969
3.68416,-21.79915,2.51842,39.12689,4,43.30862068965517,47,103970
3.68416,-21.79997,2.5245,39.32812,4,43.20379310344827,47,103971
3.68416,-21.79997,2.53114,39.32812,4,43.08931034482758,47,103972
3.68352,-21.79915,2.5371900000000003,39.32812,4,42.98499999999999,47,103973
3.68287,-21.79997,2.5426900000000003,39.32812,4,42.89017241379309,47,103974
3.68287,-21.79915,2.54872,39.32812,4,42.78620689655172,47,103975
3.68223,-21.79915,2.55478,39.32812,4,42.68172413793104,47,103976
3.68223,-21.79997,2.56082,39.32812,4,42.57758620689655,47,103977
3.68159,-21.79997,2.56688,39.32812,4,42.47310344827586,47,103978
3.68159,-21.79915,2.57295,39.32812,4,42.36844827586207,47,103979
3.68094,-21.79915,2.57901,39.32812,4,42.26396551724138,47,103980
3.68094,-21.79915,2.58506,39.32812,4,42.15965517241379,47,103981
3.6803,-21.79915,2.5911,39.54052,4,42.055517241379306,47,103982
3.6803,-21.79997,2.59775,39.54052,4,41.94086206896552,47,103983
3.67966,-21.79915,2.60321,39.32812,4,41.84672413793104,47,103984
3.67901,-21.79915,2.60926,39.54052,4,41.742413793103445,47,103985
3.67901,-21.79997,2.61534,39.529340000000005,4,41.63758620689654,47,103986
3.67837,-21.79915,2.62138,39.54052,4,41.533448275862064,47,103987
3.67837,-21.79997,2.62745,39.54052,4,41.42879310344827,47,103988
3.67773,-21.79997,2.63347,39.54052,4,41.325,47,103989
3.67773,-21.79915,2.64013,39.54052,4,41.210172413793096,47,103990
3.67773,-21.79997,2.6456,39.54052,4,41.11586206896551,47,103991
3.67708,-21.79997,2.65166,39.54052,4,41.01137931034482,47,103992
3.67708,-21.79997,2.65831,39.54052,4,40.89672413793103,47,103993
3.67644,-21.79915,2.66436,39.74174,4,40.79241379310344,47,103994
3.67644,-21.79915,2.67042,39.74174,4,40.68793103448275,47,103995
3.67579,-21.79915,2.67647,39.74174,4,40.58362068965517,47,103996
3.67579,-21.79997,2.68253,39.75292,4,40.47913793103449,47,103997
3.67579,-21.79915,2.68858,39.74174,4,40.37482758620689,47,103998
3.67515,-21.79997,2.69405,39.74174,4,40.28051724137931,47,103999
3.67515,-21.79915,2.7006900000000003,39.74174,4,40.16603448275861,47,104000
3.67451,-21.79915,2.70674,39.75292,4,40.06172413793103,47,104001
3.67451,-21.79997,2.7122,39.75292,4,39.96758620689655,47,104002
3.67386,-21.79997,2.71825,39.74174,4,39.86327586206897,47,104003
3.67386,-21.79915,2.72491,39.75292,4,39.74844827586207,47,104004
3.67386,-21.79997,2.73037,39.75292,4,39.65431034482758,47,104005
3.67322,-21.79997,2.73702,39.75292,4,39.5396551724138,47,104006
3.67322,-21.79997,2.74249,39.95415,4,39.44534482758621,47,104007
3.67258,-21.79997,2.74856,39.95415,4,39.34068965517241,47,104008
3.67258,-21.79915,2.75519,39.95415,4,39.226379310344825,47,104009
3.67193,-21.79997,2.76065,39.95415,4,39.13224137931034,47,104010
3.67193,-21.79915,2.76669,39.95415,4,39.02810344827586,47,104011
3.67193,-21.79915,2.77275,39.95415,4,38.923620689655166,47,104012
3.67129,-21.79915,2.77941,39.95415,4,38.808793103448274,47,104013
3.67129,-21.79915,2.78546,39.95415,4,38.704482758620685,47,104014
3.67065,-21.79915,2.7915400000000004,39.94297,4,38.59965517241378,47,104015
3.67065,-21.79915,2.79699,40.16655,4,38.50568965517241,47,104016
3.67,-21.79997,2.80304,40.16655,4,38.40137931034482,47,104017
3.67,-21.79997,2.8090900000000003,40.16655,4,38.297068965517234,47,104018
3.66936,-21.79997,2.8157400000000004,40.16655,4,38.18241379310344,47,104019
3.66936,-21.79915,2.82121,40.16655,4,38.08810344827585,47,104020
3.66936,-21.79915,2.82786,40.16655,4,37.97344827586207,47,104021
3.66871,-21.79997,2.83391,40.15537,4,37.86913793103448,47,104022
3.66871,-21.79997,2.83936,40.16655,4,37.77517241379309,47,104023
3.66807,-21.79997,2.84603,40.15537,4,37.6601724137931,47,104024
3.66807,-21.79997,2.85149,40.16655,4,37.56603448275862,47,104025
3.66807,-21.79997,2.85814,40.16655,4,37.45137931034482,47,104026
3.66743,-21.79997,2.86358,40.16655,4,37.35758620689655,47,104027
3.66743,-21.79915,2.8702400000000003,40.34542,4,37.24275862068964,47,104028
3.66678,-21.79915,2.8763,40.36777,4,37.13827586206896,47,104029
3.66678,-21.79997,2.88236,40.36777,4,37.03379310344828,47,104030
3.66678,-21.79915,2.88783,40.37895,4,36.93948275862069,47,104031
3.66678,-21.79915,2.8938900000000003,40.37895,4,36.835,47,104032
3.66614,-21.79997,2.90053,40.37895,4,36.72051724137931,47,104033
3.66614,-21.79915,2.90657,40.37895,4,36.616379310344826,47,104034
3.6655,-21.79997,2.91264,40.37895,4,36.51172413793103,47,104035
3.6655,-21.79997,2.91869,40.37895,4,36.40741379310344,47,104036
3.6655,-21.79915,2.92413,40.37895,4,36.31362068965517,47,104037
3.66485,-21.79997,2.93021,40.37895,4,36.208793103448265,47,104038
3.66485,-21.79915,2.93686,40.58018,4,36.09413793103448,47,104039
3.66485,-21.79915,2.94291,40.58018,4,35.98982758620689,47,104040
3.66421,-21.79915,2.94836,40.59136,4,35.89586206896551,47,104041
3.66421,-21.79915,2.95441,40.58018,4,35.791551724137925,47,104042
3.66357,-21.79915,2.96108,40.59136,4,35.67655172413793,47,104043
3.66357,-21.79915,2.96653,40.59136,4,35.58258620689654,47,104044
3.66357,-21.79915,2.97318,40.58018,4,35.46793103448275,47,104045
3.66292,-21.79915,2.97864,40.58018,4,35.37379310344827,47,104046
3.66292,-21.79915,2.9847,40.58018,4,35.26931034482758,47,104047
3.66292,-21.79915,2.99077,40.58018,4,35.16465517241379,47,104048
3.66228,-21.79915,2.9974,40.79258,4,35.0503448275862,47,104049
3.66228,-21.79915,3.00347,40.80376,4,34.94568965517241,47,104050
3.66228,-21.79997,3.00893,40.79258,4,34.85155172413793,47,104051
3.66163,-21.79915,3.01558,40.79258,4,34.736896551724136,47,104052
3.66163,-21.79997,3.02105,40.79258,4,34.64258620689655,47,104053
3.66163,-21.79997,3.02769,40.79258,4,34.52810344827586,47,104054
3.66099,-21.79915,3.03316,40.80376,4,34.43379310344827,47,104055
3.66099,-21.79915,3.0398,40.79258,4,34.31931034482758,47,104056
3.66035,-21.79915,3.04585,40.79258,4,34.21499999999999,47,104057
3.66035,-21.79997,3.05191,40.80376,4,34.110517241379306,47,104058
3.66035,-21.79997,3.05797,41.00498,4,34.006034482758615,47,104059
3.6597,-21.79915,3.06403,40.9938,4,33.90155172413793,47,104060
3.6597,-21.79997,3.07008,41.00498,4,33.79724137931034,47,104061
3.65906,-21.79915,3.07613,41.00498,4,33.692931034482754,47,104062
3.65906,-21.79997,3.08158,41.00498,4,33.59896551724137,47,104063
3.65842,-21.79997,3.08765,41.00498,4,33.49431034482758,47,104064
3.65842,-21.79915,3.09431,41.00498,4,33.37948275862068,47,104065
3.65777,-21.79915,3.09976,41.00498,4,33.28551724137931,47,104066
3.65777,-21.79915,3.10582,40.9938,4,33.18103448275861,47,104067
3.65777,-21.79915,3.11186,41.00498,4,33.07689655172413,47,104068
3.65713,-21.79915,3.11791,41.21739,4,32.972586206896544,47,104069
3.65713,-21.79915,3.12396,41.21739,4,32.86827586206896,47,104070
3.65713,-21.79915,3.13004,41.21739,4,32.76344827586206,47,104071
3.65649,-21.79915,3.1361,41.20621,4,32.65896551724138,47,104072
3.65649,-21.79915,3.1427400000000003,41.20621,4,32.544482758620674,47,104073
3.65649,-21.79915,3.14819,41.21739,4,32.4505172413793,47,104074
3.65584,-21.79915,3.15484,41.20621,4,32.33586206896551,47,104075
3.65584,-21.79915,3.16032,41.21739,4,32.241379310344826,47,104076
3.65584,-21.79997,3.16637,41.41861,4,32.13706896551724,47,104077
3.6552,-21.79997,3.17242,41.41861,4,32.032758620689656,47,104078
3.6552,-21.79997,3.17849,41.41861,4,31.928103448275856,47,104079
3.6552,-21.79997,3.18513,41.41861,4,31.81362068965517,47,104080
3.65455,-21.79915,3.19058,41.41861,4,31.719655172413788,47,104081
3.65455,-21.79915,3.19666,41.41861,4,31.61482758620689,47,104082
3.65391,-21.79915,3.20268,41.41861,4,31.511034482758618,47,104083
3.65391,-21.79997,3.20876,41.41861,4,31.406206896551723,47,104084
3.65391,-21.79997,3.21482,41.63101,4,31.30172413793103,47,104085
3.65327,-21.79997,3.22147,41.41861,4,31.18706896551724,47,104086
3.65327,-21.79997,3.22693,41.63101,4,31.09293103448276,47,104087
3.65262,-21.79915,3.2335700000000003,41.63101,4,30.97844827586206,47,104088
3.65262,-21.79915,3.23962,41.63101,4,30.87413793103448,47,104089
3.65262,-21.79915,3.24568,41.63101,4,30.769655172413785,47,104090
3.65198,-21.79997,3.2517400000000003,41.63101,4,30.66517241379309,47,104091
3.65198,-21.79997,3.25719,41.63101,4,30.57120689655172,47,104092
3.65134,-21.79997,3.26327,41.61983,4,30.466379310344827,47,104093
3.65134,-21.79997,3.2693,41.84342,4,30.36241379310345,47,104094
3.65069,-21.79915,3.27596,41.84342,4,30.24758620689655,47,104095
3.65069,-21.79915,3.28141,41.832240000000006,4,30.153620689655167,47,104096
3.65069,-21.79915,3.28747,41.832240000000006,4,30.04913793103448,47,104097
3.65005,-21.79915,3.2941300000000004,41.84342,4,29.934310344827573,47,104098
3.65005,-21.79997,3.29959,41.84342,4,29.840172413793105,47,104099
3.64941,-21.79997,3.3062400000000003,41.84342,4,29.7255172413793,47,104100
3.64941,-21.79997,3.31169,42.04464,4,29.63155172413793,47,104101
3.64941,-21.79997,3.31774,42.04464,4,29.527241379310336,47,104102
3.64876,-21.79915,3.32379,42.04464,4,29.42293103448276,47,104103
3.64812,-21.79915,3.32989,42.04464,4,29.31775862068965,47,104104
3.64812,-21.79915,3.33591,42.04464,4,29.21396551724137,47,104105
3.64812,-21.79997,3.34199,42.04464,4,29.10913793103448,47,104106
3.64747,-21.79997,3.34862,42.04464,4,28.99482758620689,47,104107
3.64747,-21.79997,3.35408,42.04464,4,28.900689655172403,47,104108
3.646830000000001,-21.79997,3.36073,42.04464,4,28.786034482758613,47,104109
3.646830000000001,-21.79915,3.36622,42.05582,4,28.69137931034481,47,104110
3.64619,-21.79915,3.37225,42.04464,4,28.58741379310344,47,104111
3.64619,-21.79997,3.37831,42.25704,4,28.48293103448276,47,104112
3.64619,-21.79915,3.38435,42.25704,4,28.37879310344828,47,104113
3.64554,-21.79997,3.39101,42.25704,4,28.26396551724137,47,104114
3.64554,-21.79997,3.39649,42.25704,4,28.16948275862069,47,104115
3.64554,-21.79997,3.4031300000000004,42.25704,4,28.05499999999999,47,104116
3.6449,-21.79915,3.4086,42.25704,4,27.96068965517241,47,104117
3.6449,-21.79915,3.41465,42.46945,4,27.856379310344824,47,104118
3.64426,-21.79915,3.42129,42.46945,4,27.74189655172413,47,104119
3.64426,-21.79915,3.42674,42.45827,4,27.64793103448275,47,104120
3.64361,-21.79997,3.43281,42.46945,4,27.543275862068963,47,104121
3.64361,-21.79997,3.43946,42.46945,4,27.42862068965517,47,104122
3.64297,-21.79915,3.44551,42.46945,4,27.32431034482758,47,104123
3.64297,-21.79997,3.45097,42.46945,4,27.2301724137931,47,104124
3.64233,-21.79915,3.4576300000000004,42.46945,4,27.115344827586195,47,104125
3.64233,-21.79915,3.4631,42.68185,4,27.02103448275862,47,104126
3.641680000000001,-21.79915,3.4697400000000003,42.67067,4,26.90655172413792,47,104127
3.641680000000001,-21.79915,3.4752,42.68185,4,26.812413793103445,47,104128
3.641680000000001,-21.79997,3.48124,42.68185,4,26.70827586206896,47,104129
3.64104,-21.79997,3.4879,42.67067,4,26.59344827586207,47,104130
3.64039,-21.79997,3.4933400000000003,42.68185,4,26.49965517241378,47,104131
3.64039,-21.79997,3.50002,42.88307,4,26.38448275862068,47,104132
3.64039,-21.79915,3.50607,42.88307,4,26.2801724137931,47,104133
3.63975,-21.79915,3.51151,42.88307,4,26.186379310344822,47,104134
3.63975,-21.79915,3.5176,42.89425,4,26.081379310344825,47,104135
3.63911,-21.79915,3.52362,42.88307,4,25.977586206896547,47,104136
3.63846,-21.79997,3.52971,42.88307,4,25.872586206896543,47,104137
3.63846,-21.79997,3.53634,42.88307,4,25.75827586206896,47,104138
3.63782,-21.79997,3.5418,42.88307,4,25.66413793103448,47,104139
3.63782,-21.79997,3.54786,43.09548,4,25.55965517241379,47,104140
3.63718,-21.79915,3.55392,43.09548,4,25.455172413793097,47,104141
3.63718,-21.79915,3.56057,43.09548,4,25.34051724137931,47,104142
3.636530000000001,-21.79915,3.56601,43.09548,4,25.246724137931032,47,104143
3.636530000000001,-21.79915,3.57268,43.09548,4,25.131724137931027,47,104144
3.63589,-21.79915,3.5787400000000003,43.09548,4,25.027241379310333,47,104145
3.63589,-21.79997,3.5847900000000004,43.09548,4,24.922931034482747,47,104146
3.63525,-21.79997,3.5902300000000005,43.2967,4,24.82913793103447,47,104147
3.63525,-21.79915,3.59689,43.30788,4,24.71431034482758,47,104148
3.6346,-21.79915,3.60237,43.2967,4,24.61982758620689,47,104149
3.6346,-21.79915,3.6084,43.2967,4,24.51586206896551,47,104150
3.63396,-21.79915,3.61445,43.2967,4,24.41155172413793,47,104151
3.63396,-21.79997,3.62054,43.30788,4,24.30655172413792,47,104152
3.63331,-21.79997,3.62659,43.30788,4,24.202241379310333,47,104153
3.63331,-21.79997,3.63324,43.30788,4,24.08758620689656,47,104154
