Repository: uw-mad-dash/Battery-SoC-Estimation

## Data
The [LiPo 5450 mAh cell](https://maxamps.com/products/lipo-5450-1s-3-7v-battery) data can be found in <em>data</em> directory 👀. We collected 48 discharging-charging cycles for CRates 1, 2, 3, and 4. The measurements were recorded at 1 second rate. To understand data better, we provided a [Jupyter](https://jupyter.org/) notebook <em>data_visualization.ipynb</em> in <em>notebooks</em> directory. We used [Jupyter Dash](https://github.com/plotly/jupyter-dash) library which allows to create interactive plots. Names of the columns in the csv files containing data should be self-explanatory, except column 'AhStep [Ah]'. This column represents the cell capacity in Ah.

File: data/CRate4_Cycle5.csv (part 1 of 4)
Voltage [V],Current [A],AhStep [Ah],TempBottom [C],CRate [-],SOC [%],Cycle [-],Time [s]
4.011769999999999,-21.79997,0.00605,30.9326,4,88.47896551724138,5,9151
4.00469,-21.79997,0.01211,30.94378,4,88.37448275862069,5,9152
3.9989,-21.79997,0.01819,30.9326,4,88.2696551724138,5,9153
3.99375,-21.79915,0.02424,30.94378,4,88.16534482758621,5,9154
3.98924,-21.79915,0.03027,30.9326,4,88.06137931034483,5,9155
3.98538,-21.79915,0.03634,30.94378,4,87.95672413793103,5,9156
3.98216,-21.79915,0.04241,31.14501,4,87.85206896551723,5,9157
3.97895,-21.79915,0.04844,31.14501,4,87.74810344827586,5,9158
3.97573,-21.79997,0.05449,31.13383,4,87.64379310344827,5,9159
3.97315,-21.79997,0.06054,31.14501,4,87.5394827586207,5,9160
3.97058,-21.79997,0.06662,31.14501,4,87.4346551724138,5,9161
3.968,-21.79997,0.07266,31.14501,4,87.33051724137931,5,9162
3.96607,-21.79997,0.07874,31.14501,4,87.22568965517243,5,9163
3.96414,-21.79997,0.08478,31.14501,4,87.12155172413793,5,9164
3.96221,-21.79997,0.09082,31.35741,4,87.01741379310346,5,9165
3.95964,-21.79915,0.09688,31.14501,4,86.91293103448277,5,9166
3.95771,-21.79915,0.10297,31.14501,4,86.80793103448276,5,9167
3.95578,-21.79915,0.10899,31.35741,4,86.70413793103448,5,9168
3.95449,-21.79915,0.11507,31.35741,4,86.59931034482759,5,9169
3.95256,-21.79915,0.1211,31.35741,4,86.49534482758621,5,9170
3.95063,-21.79915,0.12716,31.35741,4,86.39086206896552,5,9171
3.94934,-21.79997,0.13324,31.56981,4,86.28603448275864,5,9172
3.94741,-21.79997,0.13929,31.55863,4,86.18172413793104,5,9173
3.94612,-21.79915,0.14534,31.56981,4,86.07741379310346,5,9174
3.94419,-21.79997,0.1514,31.56981,4,85.97293103448277,5,9175
3.9429,-21.79997,0.15745,31.56981,4,85.86862068965517,5,9176
3.94162,-21.79915,0.16348,31.75986,4,85.7646551724138,5,9177
3.93968,-21.79997,0.16957,31.771040000000003,4,85.65965517241379,5,9178
3.9384,-21.79997,0.17561,31.771040000000003,4,85.55551724137932,5,9179
3.93711,-21.79915,0.18166,31.78222,4,85.45120689655172,5,9180
3.93518,-21.79915,0.18774,31.78222,4,85.34637931034483,5,9181
3.93454,-21.79915,0.19379,31.78222,4,85.24206896551725,5,9182
3.93325,-21.79915,0.19983,31.771040000000003,4,85.13793103448275,5,9183
3.93132,-21.79915,0.20588,31.771040000000003,4,85.03362068965518,5,9184
3.93003,-21.79997,0.21195,31.98344,4,84.92896551724138,5,9185
3.92874,-21.79997,0.21798,31.98344,4,84.825,5,9186
3.92746,-21.79997,0.2240599999999999,31.98344,4,84.72017241379312,5,9187
3.92617,-21.79997,0.2301099999999999,31.98344,4,84.61586206896553,5,9188
3.92488,-21.79915,0.23615,32.20702,4,84.51172413793104,5,9189
3.92359,-21.79915,0.2422099999999999,32.17348,4,84.40724137931035,5,9190
3.92231,-21.79915,0.24829,32.20702,4,84.30241379310345,5,9191
3.92102,-21.79915,0.25432,32.195840000000004,4,84.19844827586208,5,9192
3.91909,-21.79997,0.26038,32.195840000000004,4,84.09396551724139,5,9193
3.9178,-21.79997,0.26645,32.20702,4,83.9893103448276,5,9194
3.91651,-21.79997,0.2725,32.195840000000004,4,83.885,5,9195
3.91523,-21.79915,0.27857,32.39707,4,83.7803448275862,5,9196
3.91394,-21.79915,0.28462,32.40825,4,83.67603448275862,5,9197
3.91265,-21.79997,0.29067,32.40825,4,83.57172413793104,5,9198
3.91072,-21.79997,0.29673,32.40825,4,83.46724137931035,5,9199
3.91008,-21.79997,0.30277,32.40825,4,83.36310344827587,5,9200
3.90815,-21.79915,0.30885,32.40825,4,83.25827586206897,5,9201
3.90686,-21.79915,0.3149099999999999,32.40825,4,83.15379310344828,5,9202
3.90557,-21.79997,0.32094,32.62065,4,83.04982758620689,5,9203
3.90428,-21.79997,0.32699,32.62065,4,82.9455172413793,5,9204
3.903,-21.79997,0.33304,32.62065,4,82.84120689655174,5,9205
3.90107,-21.79997,0.33912,32.62065,4,82.73637931034483,5,9206
3.89978,-21.79915,0.34515,32.63183,4,82.63241379310345,5,9207
3.89849,-21.79915,0.35123,32.60947,4,82.52758620689654,5,9208
3.8972,-21.79915,0.3572599999999999,32.62065,4,82.42362068965518,5,9209
3.89592,-21.79915,0.3633099999999999,32.821870000000004,4,82.31931034482758,5,9210
3.89463,-21.79997,0.36938,32.62065,4,82.2146551724138,5,9211
3.89334,-21.79915,0.37545,32.62065,4,82.11000000000001,5,9212
3.89206,-21.79997,0.3815,32.62065,4,82.00568965517242,5,9213
3.89077,-21.79915,0.38755,32.62065,4,81.90137931034484,5,9214
3.88948,-21.79997,0.3936199999999999,32.83305,4,81.79672413793104,5,9215
3.88884,-21.79997,0.39968,32.83305,4,81.69224137931035,5,9216
3.88691,-21.79997,0.40573,32.821870000000004,4,81.58793103448276,5,9217
3.88626,-21.79997,0.41176,32.821870000000004,4,81.48396551724137,5,9218
3.88498,-21.79915,0.41783,32.83305,4,81.37931034482759,5,9219
3.88369,-21.79915,0.4238699999999999,32.821870000000004,4,81.27517241379311,5,9220
3.8824,-21.79915,0.42995,32.821870000000004,4,81.1703448275862,5,9221
3.88176,-21.79915,0.43599,32.821870000000004,4,81.06620689655172,5,9222
3.88047,-21.79915,0.44206,32.821870000000004,4,80.96155172413795,5,9223
3.87918,-21.79997,0.4481,32.821870000000004,4,80.85741379310345,5,9224
3.8779,-21.79915,0.45415,32.821870000000004,4,80.75310344827587,5,9225
3.87725,-21.79997,0.46021,32.821870000000004,4,80.64862068965517,5,9226
3.87596,-21.79915,0.46626,32.821870000000004,4,80.54431034482758,5,9227
3.87468,-21.79915,0.47234,32.821870000000004,4,80.4394827586207,5,9228
3.87339,-21.79997,0.47839,32.821870000000004,4,80.3351724137931,5,9229
3.87275,-21.79997,0.48446,32.821870000000004,4,80.23051724137932,5,9230
3.87146,-21.79997,0.49049,32.821870000000004,4,80.12655172413793,5,9231
3.87082,-21.79997,0.49656,32.821870000000004,4,80.02189655172415,5,9232
3.86953,-21.79915,0.5026,32.821870000000004,4,79.91775862068967,5,9233
3.86888,-21.79915,0.50864,32.821870000000004,4,79.81362068965518,5,9234
3.8676,-21.79915,0.51472,33.04546,4,79.70879310344829,5,9235
3.86695,-21.79915,0.52078,33.04546,4,79.60431034482758,5,9236
3.86567,-21.79997,0.52684,33.04546,4,79.49982758620689,5,9237
3.86502,-21.79997,0.53288,32.821870000000004,4,79.39568965517243,5,9238
3.86374,-21.79997,0.53896,33.04546,4,79.29086206896552,5,9239
3.86309,-21.79997,0.545,32.83305,4,79.18672413793104,5,9240
3.86245,-21.79997,0.55105,32.83305,4,79.08241379310346,5,9241
3.86116,-21.79915,0.5571,32.821870000000004,4,78.97810344827586,5,9242
3.86052,-21.79915,0.56317,33.034279999999995,4,78.87344827586206,5,9243
3.85987,-21.79915,0.56922,33.034279999999995,4,78.76913793103449,5,9244
3.85923,-21.79915,0.57529,33.034279999999995,4,78.6644827586207,5,9245
3.85794,-21.79915,0.58134,32.83305,4,78.56017241379311,5,9246
3.8573,-21.79997,0.58737,33.034279999999995,4,78.45620689655172,5,9247
3.85666,-21.79997,0.59345,33.034279999999995,4,78.35137931034484,5,9248
3.85601,-21.79915,0.5995,33.034279999999995,4,78.24706896551724,5,9249
3.85472,-21.79997,0.60554,33.034279999999995,4,78.14293103448276,5,9250
3.85408,-21.79915,0.61161,33.034279999999995,4,78.03827586206897,5,9251
3.85344,-21.79915,0.61765,33.034279999999995,4,77.93413793103448,5,9252
3.85215,-21.79915,0.62374,33.034279999999995,4,77.8291379310345,5,9253
3.85151,-21.79997,0.62975,33.034279999999995,4,77.72551724137931,5,9254
3.85086,-21.79997,0.63581,33.034279999999995,4,77.62103448275862,5,9255
3.85022,-21.79997,0.64189,33.04546,4,77.51620689655172,5,9256
3.84958,-21.79915,0.64793,33.04546,4,77.41206896551725,5,9257
3.84893,-21.79997,0.65399,33.04546,4,77.30758620689654,5,9258
3.84829,-21.79997,0.66004,33.034279999999995,4,77.20327586206898,5,9259
3.84764,-21.79997,0.66609,33.034279999999995,4,77.09896551724138,5,9260
3.84636,-21.79997,0.67215,33.034279999999995,4,76.99448275862069,5,9261
3.84571,-21.79915,0.6782199999999999,33.034279999999995,4,76.8898275862069,5,9262
3.84507,-21.79915,0.6842600000000001,33.034279999999995,4,76.78568965517242,5,9263
3.844430000000001,-21.79997,0.69033,33.04546,4,76.68103448275862,5,9264
3.84314,-21.79997,0.69638,33.034279999999995,4,76.57672413793104,5,9265
3.8425,-21.79915,0.70243,33.04546,4,76.47241379310346,5,9266
3.84185,-21.79915,0.70849,33.034279999999995,4,76.36793103448275,5,9267
3.84121,-21.79915,0.71454,33.0231,4,76.26362068965517,5,9268
3.84056,-21.79997,0.7206199999999999,33.034279999999995,4,76.15879310344828,5,9269
3.83992,-21.79997,0.72664,33.034279999999995,4,76.055,5,9270
3.839280000000001,-21.79915,0.73273,33.034279999999995,4,75.95,5,9271
3.83863,-21.79915,0.7387699999999999,33.034279999999995,4,75.84586206896553,5,9272
3.83799,-21.79915,0.74484,33.04546,4,75.74120689655173,5,9273
3.8367,-21.79997,0.7508600000000001,33.034279999999995,4,75.63741379310345,5,9274
3.83606,-21.79997,0.75694,33.04546,4,75.53258620689655,5,9275
3.83542,-21.79997,0.76299,33.034279999999995,4,75.42827586206896,5,9276
3.83477,-21.79915,0.76905,33.034279999999995,4,75.32379310344828,5,9277
3.834130000000001,-21.79915,0.77509,32.83305,4,75.21965517241381,5,9278
3.83284,-21.79997,0.78115,33.034279999999995,4,75.1151724137931,5,9279
3.8322,-21.79997,0.78722,33.034279999999995,4,75.0105172413793,5,9280
3.83155,-21.79915,0.7932600000000001,33.034279999999995,4,74.90637931034483,5,9281
3.83091,-21.79915,0.79933,33.04546,4,74.80172413793103,5,9282
3.83027,-21.79997,0.80537,33.034279999999995,4,74.69758620689656,5,9283
3.82962,-21.79997,0.81142,33.034279999999995,4,74.59327586206898,5,9284
3.828980000000001,-21.79997,0.8175,33.034279999999995,4,74.48844827586207,5,9285
3.82834,-21.79915,0.82355,33.034279999999995,4,74.38413793103449,5,9286
3.82769,-21.79997,0.8296100000000001,33.034279999999995,4,74.27965517241381,5,9287
3.82705,-21.79997,0.8356399999999999,33.034279999999995,4,74.17568965517242,5,9288
3.8264,-21.79915,0.8416899999999999,33.04546,4,74.07137931034484,5,9289
3.82576,-21.79915,0.84777,33.04546,4,73.96655172413794,5,9290
3.82512,-21.79915,0.8538100000000001,33.04546,4,73.86241379310344,5,9291
3.823830000000001,-21.79997,0.85987,33.04546,4,73.75793103448277,5,9292
3.82319,-21.79997,0.86592,33.04546,4,73.65362068965518,5,9293
3.82254,-21.79915,0.87198,33.034279999999995,4,73.5491379310345,5,9294
3.8219,-21.79915,0.8780600000000001,33.034279999999995,4,73.44431034482758,5,9295
3.82126,-21.79997,0.8840899999999999,33.04546,4,73.34034482758621,5,9296
3.82061,-21.79997,0.89015,33.04546,4,73.23586206896552,5,9297
3.81997,-21.79915,0.8962,33.034279999999995,4,73.13155172413792,5,9298
3.81932,-21.79915,0.90225,33.034279999999995,4,73.02724137931035,5,9299
3.81868,-21.79997,0.90831,33.034279999999995,4,72.92275862068966,5,9300
3.81804,-21.79997,0.91438,33.04546,4,72.81810344827586,5,9301
3.81739,-21.79915,0.92045,33.04546,4,72.71344827586208,5,9302
3.81675,-21.79915,0.9265,33.04546,4,72.6091379310345,5,9303
3.81611,-21.79997,0.93254,33.034279999999995,4,72.505,5,9304
3.81546,-21.79997,0.93861,33.0231,4,72.40034482758621,5,9305
3.81418,-21.79997,0.94465,33.034279999999995,4,72.29620689655172,5,9306
3.81353,-21.79915,0.95072,33.034279999999995,4,72.19155172413795,5,9307
3.81289,-21.79915,0.95678,33.24668,4,72.08706896551725,5,9308
3.81225,-21.79997,0.96281,33.24668,4,71.98310344827587,5,9309
3.8116,-21.79997,0.96886,33.25786,4,71.87879310344827,5,9310
3.81096,-21.79915,0.97492,33.25786,4,71.77431034482758,5,9311
3.81031,-21.79915,0.98098,33.24668,4,71.6698275862069,5,9312
3.80967,-21.79997,0.98704,33.25786,4,71.5653448275862,5,9313
3.80903,-21.79997,0.99308,33.24668,4,71.46120689655173,5,9314
3.80838,-21.79997,0.99915,33.25786,4,71.35655172413793,5,9315
3.80774,-21.79915,1.0052,33.24668,4,71.25224137931035,5,9316
3.8071,-21.79915,1.01127,33.24668,4,71.14758620689656,5,9317
3.80645,-21.79997,1.0173299999999998,33.24668,4,71.04310344827586,5,9318
3.80581,-21.79997,1.02337,33.24668,4,70.93896551724139,5,9319
3.80517,-21.79915,1.0294299999999998,33.24668,4,70.8344827586207,5,9320
3.80452,-21.79915,1.03549,33.24668,4,70.73,5,9321
3.80388,-21.79997,1.0415299999999998,33.24668,4,70.62586206896553,5,9322
3.80323,-21.79997,1.0476,33.45908,4,70.52120689655173,5,9323
3.80195,-21.79997,1.05364,33.4479,4,70.41706896551725,5,9324
3.8013,-21.79915,1.05971,33.45908,4,70.31241379310345,5,9325
3.8013,-21.79915,1.06575,33.45908,4,70.20827586206896,5,9326
3.80066,-21.79997,1.07181,33.45908,4,70.10379310344827,5,9327
3.80002,-21.79997,1.07787,33.45908,4,69.99931034482759,5,9328
3.79937,-21.79915,1.08394,33.4479,4,69.89465517241379,5,9329
3.79873,-21.79915,1.08998,33.4479,4,69.79051724137932,5,9330
3.79809,-21.79997,1.09605,33.45908,4,69.68586206896552,5,9331
3.79744,-21.79997,1.10208,33.66031,4,69.58189655172414,5,9332
3.7968,-21.79997,1.10814,33.66031,4,69.47741379310347,5,9333
3.79615,-21.79915,1.11421,33.671490000000006,4,69.37275862068967,5,9334
3.79551,-21.79915,1.12028,33.66031,4,69.26810344827587,5,9335
3.79487,-21.79997,1.1263,33.66031,4,69.1643103448276,5,9336
3.79422,-21.79997,1.13237,33.66031,4,69.0596551724138,5,9337
3.79358,-21.79915,1.13842,33.66031,4,68.95534482758622,5,9338
3.79294,-21.79915,1.14447,33.66031,4,68.85103448275862,5,9339
3.79229,-21.79997,1.1505299999999998,33.66031,4,68.74655172413793,5,9340
3.79101,-21.79997,1.15659,33.66031,4,68.64206896551724,5,9341
3.79101,-21.79915,1.16264,33.87271,4,68.53775862068967,5,9342
3.79036,-21.79915,1.16871,33.87271,4,68.43310344827587,5,9343
3.78972,-21.79997,1.17477,33.87271,4,68.32862068965518,5,9344
3.78907,-21.79997,1.1808,33.88389,4,68.22465517241379,5,9345
3.78843,-21.79915,1.18687,33.87271,4,68.12,5,9346
3.78779,-21.79997,1.1929299999999998,33.88389,4,68.01551724137933,5,9347
3.7865,-21.79997,1.199,33.87271,4,67.91086206896553,5,9348
3.7865,-21.79997,1.2050299999999998,33.87271,4,67.80689655172415,5,9349
3.78586,-21.79915,1.21109,33.87271,4,67.70241379310346,5,9350
3.78521,-21.79915,1.21716,33.87271,4,67.59775862068966,5,9351
3.78457,-21.79997,1.22322,34.08511,4,67.49327586206896,5,9352
3.78393,-21.79997,1.22926,34.08511,4,67.38913793103448,5,9353
3.78328,-21.79915,1.2353,34.08511,4,67.28500000000001,5,9354
3.78264,-21.79915,1.24135,34.08511,4,67.18068965517242,5,9355
3.78199,-21.79997,1.2474299999999998,34.08511,4,67.07586206896553,5,9356
3.78135,-21.79997,1.25348,34.08511,4,66.97155172413794,5,9357
3.78071,-21.79915,1.25952,34.08511,4,66.86741379310345,5,9358
3.78006,-21.79915,1.26558,34.08511,4,66.76293103448276,5,9359
3.77942,-21.79997,1.27163,34.08511,4,66.65862068965518,5,9360
3.77878,-21.79997,1.2777,34.29752,4,66.55396551724138,5,9361
3.77813,-21.79997,1.28375,34.29752,4,66.44965517241378,5,9362
3.77749,-21.79915,1.2898,34.29752,4,66.3453448275862,5,9363
3.77685,-21.79915,1.29587,34.29752,4,66.24068965517242,5,9364
3.7762,-21.79997,1.30191,34.29752,4,66.13655172413793,5,9365
3.77556,-21.79997,1.30798,34.29752,4,66.03189655172415,5,9366
3.77491,-21.79997,1.31404,34.29752,4,65.92741379310344,5,9367
3.77427,-21.79915,1.3201,34.29752,4,65.82293103448276,5,9368
3.77427,-21.79915,1.32615,34.29752,4,65.71862068965518,5,9369
3.77363,-21.79915,1.3322200000000002,34.498740000000005,4,65.61396551724138,5,9370
3.77234,-21.79997,1.33825,34.50992,4,65.51000000000002,5,9371
3.7717,-21.79997,1.3443,34.50992,4,65.40568965517242,5,9372
3.77105,-21.79915,1.35038,34.50992,4,65.30086206896551,5,9373
3.77041,-21.79915,1.35641,34.498740000000005,4,65.19689655172415,5,9374
3.77041,-21.79915,1.36247,34.498740000000005,4,65.09241379310345,5,9375
3.76977,-21.79997,1.36854,34.498740000000005,4,64.98775862068965,5,9376
3.76912,-21.79997,1.37458,34.498740000000005,4,64.88362068965519,5,9377
3.76848,-21.79915,1.38063,34.498740000000005,4,64.77931034482759,5,9378
3.767830000000001,-21.79915,1.38671,34.72232,4,64.6744827586207,5,9379
3.76719,-21.79997,1.39277,34.498740000000005,4,64.57000000000001,5,9380
3.76655,-21.79997,1.3988200000000002,34.71114,4,64.46568965517243,5,9381
3.7659,-21.79997,1.40487,34.71114,4,64.36137931034484,5,9382
3.76526,-21.79915,1.41091,34.72232,4,64.25724137931034,5,9383
3.76462,-21.79915,1.41699,34.72232,4,64.15241379310345,5,9384
3.76397,-21.79997,1.4230200000000002,34.72232,4,64.04844827586207,5,9385
3.76333,-21.79997,1.42909,34.71114,4,63.94379310344829,5,9386
3.76269,-21.79915,1.43513,34.71114,4,63.83965517241379,5,9387
3.76204,-21.79915,1.4412,34.71114,4,63.73500000000001,5,9388
3.76204,-21.79915,1.44727,34.71114,4,63.63034482758621,5,9389
3.7614,-21.79997,1.4533200000000002,34.71114,4,63.52603448275862,5,9390
3.76075,-21.79997,1.45937,34.93473,4,63.42172413793104,5,9391
3.76011,-21.79915,1.46541,34.92355,4,63.31758620689655,5,9392
3.75947,-21.79915,1.47147,34.92355,4,63.21310344827587,5,9393
3.75882,-21.79997,1.4775200000000002,34.92355,4,63.10879310344828,5,9394
3.75818,-21.79997,1.4836,34.92355,4,63.00396551724138,5,9395
3.75754,-21.79997,1.48966,34.93473,4,62.89948275862069,5,9396
3.75754,-21.79915,1.49569,34.92355,4,62.79551724137932,5,9397
3.75689,-21.79915,1.50176,34.92355,4,62.69086206896552,5,9398
3.75625,-21.79915,1.5078200000000002,35.13595,4,62.58637931034484,5,9399
3.75561,-21.79997,1.51388,35.13595,4,62.48189655172416,5,9400
3.75496,-21.79997,1.5199200000000002,35.12477,4,62.37775862068965,5,9401
3.75432,-21.79915,1.52597,35.12477,4,62.27344827586208,5,9402
3.75367,-21.79915,1.53204,35.12477,4,62.16879310344828,5,9403
3.75303,-21.79915,1.53808,35.12477,4,62.0646551724138,5,9404
3.75239,-21.79997,1.54415,35.14713,4,61.96,5,9405
3.75174,-21.79997,1.5502,35.13595,4,61.85568965517241,5,9406
3.7511,-21.79997,1.55624,35.33717,4,61.75155172413794,5,9407
3.75046,-21.79915,1.56231,35.33717,4,61.64689655172414,5,9408
3.74981,-21.79915,1.56835,35.34835,4,61.54275862068966,5,9409
3.74981,-21.79997,1.5744200000000002,35.33717,4,61.43810344827587,5,9410
3.74917,-21.79997,1.58048,35.33717,4,61.33362068965517,5,9411
3.74853,-21.79915,1.5865200000000002,35.33717,4,61.22948275862069,5,9412
3.74788,-21.79915,1.59261,35.33717,4,61.1244827586207,5,9413
3.74788,-21.79915,1.59864,35.34835,4,61.02051724137931,5,9414
3.74724,-21.79915,1.6047,35.33717,4,60.91603448275862,5,9415
3.74659,-21.79997,1.61075,35.34835,4,60.81172413793103,5,9416
3.74595,-21.79997,1.61683,35.33717,4,60.706896551724135,5,9417
3.74531,-21.79915,1.62286,35.33717,4,60.602931034482765,5,9418
3.74466,-21.79915,1.6289,35.54958,4,60.498793103448286,5,9419
3.74402,-21.79997,1.63496,35.54958,4,60.39431034482759,5,9420
3.74338,-21.79997,1.64103,35.54958,4,60.28965517241381,5,9421
3.74273,-21.79997,1.64707,35.560759999999995,4,60.18551724137931,5,9422
3.74273,-21.79915,1.65314,35.54958,4,60.08086206896553,5,9423
3.74209,-21.79915,1.65918,35.54958,4,59.97672413793104,5,9424
3.74145,-21.79997,1.66524,35.560759999999995,4,59.872241379310346,5,9425
3.7408,-21.79997,1.67131,35.560759999999995,4,59.76758620689655,5,9426
3.74016,-21.79997,1.67736,35.560759999999995,4,59.66327586206896,5,9427
3.73951,-21.79915,1.6834,35.76198,4,59.55913793103449,5,9428
3.73887,-21.79915,1.68948,35.77316,4,59.45431034482758,5,9429
3.73887,-21.79997,1.69554,35.76198,4,59.34982758620689,5,9430
3.73823,-21.79997,1.7015900000000002,35.76198,4,59.2455172413793,5,9431
3.73758,-21.79997,1.70763,35.77316,4,59.14137931034484,5,9432
3.73694,-21.79915,1.7137099999999998,35.76198,4,59.03655172413794,5,9433
3.7363,-21.79915,1.71976,35.76198,4,58.93224137931035,5,9434
3.73565,-21.79915,1.72582,35.76198,4,58.82775862068966,5,9435
3.73565,-21.79997,1.73184,35.76198,4,58.72396551724138,5,9436
3.73501,-21.79997,1.73793,35.76198,4,58.61896551724139,5,9437
3.73437,-21.79997,1.74398,35.9632,4,58.5146551724138,5,9438
3.73372,-21.79915,1.7500099999999998,35.97438,4,58.41068965517242,5,9439
3.73308,-21.79915,1.75608,35.9632,4,58.30603448275863,5,9440
3.73308,-21.79997,1.76215,35.9632,4,58.20137931034483,5,9441
3.73243,-21.79997,1.76818,35.97438,4,58.097413793103456,5,9442
3.73179,-21.79997,1.77424,35.9632,4,57.992931034482766,5,9443
3.73115,-21.79915,1.7802900000000002,35.9632,4,57.88862068965518,5,9444
3.7305,-21.79915,1.78636,35.9632,4,57.78396551724138,5,9445
3.72986,-21.79915,1.79243,35.9632,4,57.679310344827584,5,9446
3.72922,-21.79997,1.79847,35.97438,4,57.57517241379311,5,9447
3.72922,-21.79997,1.80453,35.97438,4,57.47068965517242,5,9448
3.72857,-21.79997,1.8106,36.17561,4,57.36603448275862,5,9449
3.72793,-21.79915,1.81662,36.17561,4,57.26224137931035,5,9450
3.72793,-21.79915,1.8227,36.17561,4,57.15741379310344,5,9451
3.72729,-21.79997,1.82876,36.17561,4,57.05293103448277,5,9452
3.72664,-21.79997,1.83482,36.17561,4,56.94844827586208,5,9453
3.726,-21.79997,1.8408400000000005,36.16443,4,56.84465517241379,5,9454
3.72535,-21.79915,1.84692,36.16443,4,56.7398275862069,5,9455
3.72535,-21.79915,1.85295,36.17561,4,56.63586206896552,5,9456
3.72471,-21.79915,1.85903,36.17561,4,56.53103448275864,5,9457
3.72407,-21.79997,1.86508,36.17561,4,56.42672413793104,5,9458
3.72342,-21.79997,1.87114,36.17561,4,56.32224137931034,5,9459
3.72342,-21.79997,1.87718,36.16443,4,56.21810344827586,5,9460
3.72278,-21.79915,1.88326,36.38801,4,56.11327586206897,5,9461
3.72214,-21.79915,1.8893,36.38801,4,56.00913793103449,5,9462
3.72149,-21.79915,1.89537,36.38801,4,55.904482758620695,5,9463
3.72085,-21.79997,1.90141,36.38801,4,55.80034482758621,5,9464
3.72021,-21.79997,1.90747,36.37683,4,55.69586206896552,5,9465
3.72021,-21.79915,1.91352,36.38801,4,55.59155172413793,5,9466
3.71956,-21.79915,1.91959,36.38801,4,55.48689655172414,5,9467
3.71892,-21.79997,1.92563,36.38801,4,55.382758620689664,5,9468
3.71892,-21.79997,1.9317,36.38801,4,55.27810344827586,5,9469
3.71827,-21.79997,1.93774,36.58923,4,55.173965517241385,5,9470
3.71763,-21.79915,1.94378,36.58923,4,55.06982758620689,5,9471
3.71763,-21.79915,1.94985,36.58923,4,54.96517241379311,5,9472
3.71699,-21.79997,1.95591,36.60041,4,54.860689655172415,5,9473
3.71634,-21.79997,1.96198,36.60041,4,54.75603448275862,5,9474
3.7157,-21.79997,1.96801,36.60041,4,54.652068965517245,5,9475
3.7157,-21.79915,1.97407,36.60041,4,54.54758620689655,5,9476
3.71506,-21.79915,1.98013,36.60041,4,54.44310344827587,5,9477
3.71441,-21.79997,1.98618,36.58923,4,54.33879310344828,5,9478
3.71441,-21.79997,1.99223,36.58923,4,54.23448275862069,5,9479
3.71377,-21.79997,1.99831,36.80164,4,54.12965517241379,5,9480
3.713130000000001,-21.79915,2.00434,36.60041,4,54.025689655172414,5,9481
3.71248,-21.79915,2.0104,36.80164,4,53.92120689655172,5,9482
3.71184,-21.79997,2.01647,36.80164,4,53.81655172413794,5,9483
3.71184,-21.79915,2.02252,36.80164,4,53.71224137931035,5,9484
3.71119,-21.79997,2.02856,36.80164,4,53.60810344827587,5,9485
3.71055,-21.79997,2.03462,36.80164,4,53.50362068965518,5,9486
3.70991,-21.79915,2.0407,36.80164,4,53.39879310344827,5,9487
3.70991,-21.79915,2.04673,36.80164,4,53.2948275862069,5,9488
3.70926,-21.79997,2.0527900000000003,36.80164,4,53.1903448275862,5,9489
3.70862,-21.79997,2.05884,36.80164,4,53.08603448275862,5,9490
3.70862,-21.79997,2.06493,36.80164,4,52.98103448275862,5,9491
3.707980000000001,-21.79915,2.07096,36.80164,4,52.877068965517246,5,9492
3.70733,-21.79915,2.07703,36.80164,4,52.772413793103446,5,9493
3.70733,-21.79997,2.08307,36.80164,4,52.66827586206897,5,9494
3.70669,-21.79997,2.08912,36.80164,4,52.563965517241385,5,9495
3.70605,-21.79997,2.09518,37.00286,4,52.45948275862069,5,9496
3.70605,-21.79915,2.10125,37.01404,4,52.3548275862069,5,9497
3.7054,-21.79997,2.1073,37.00286,4,52.25051724137931,5,9498
3.70476,-21.79997,2.11336,37.00286,4,52.14603448275862,5,9499
3.70476,-21.79997,2.1194,37.01404,4,52.04189655172414,5,9500
3.70411,-21.79915,2.12545,37.01404,4,51.93758620689656,5,9501
3.70347,-21.79915,2.13152,37.01404,4,51.83293103448276,5,9502
3.70347,-21.79997,2.13758,37.01404,4,51.72844827586208,5,9503
3.702830000000001,-21.79997,2.14364,37.01404,4,51.62396551724139,5,9504
3.70218,-21.79915,2.14968,37.22644,4,51.5198275862069,5,9505
3.70218,-21.79915,2.15574,37.22644,4,51.41534482758621,5,9506
3.70154,-21.79997,2.16182,37.23762,4,51.31051724137931,5,9507
3.7009,-21.79997,2.16787,37.22644,4,51.20620689655172,5,9508
3.7009,-21.79915,2.17393,37.22644,4,51.10172413793104,5,9509
3.70025,-21.79915,2.17998,37.21526,4,50.997413793103455,5,9510
3.69961,-21.79915,2.186,37.22644,4,50.89362068965517,5,9511
3.69897,-21.79997,2.19207,37.22644,4,50.78896551724139,5,9512
3.69897,-21.79997,2.19812,37.22644,4,50.6846551724138,5,9513
3.69832,-21.79915,2.20419,37.38295,4,50.58,5,9514
3.69768,-21.79915,2.21022,37.22644,4,50.47603448275863,5,9515
3.69768,-21.79997,2.21628,37.22644,4,50.37155172413794,5,9516
3.69703,-21.79997,2.22237,37.21526,4,50.26655172413793,5,9517
3.69703,-21.79915,2.2284,37.21526,4,50.16258620689655,5,9518
3.69639,-21.79915,2.23448,37.43885,4,50.05775862068966,5,9519
3.69575,-21.79997,2.24052,37.43885,4,49.953620689655175,5,9520
3.69575,-21.79997,2.24657,37.42767,4,49.84931034482759,5,9521
3.6951,-21.79997,2.25264,37.43885,4,49.74465517241379,5,9522
3.69446,-21.79915,2.25867,37.42767,4,49.640689655172416,5,9523
3.69446,-21.79915,2.26475,37.42767,4,49.53586206896553,5,9524
3.69382,-21.79915,2.27081,37.42767,4,49.43137931034483,5,9525
3.69382,-21.79997,2.27686,37.42767,4,49.32706896551724,5,9526
3.69317,-21.79997,2.28289,37.42767,4,49.22310344827587,5,9527
3.69317,-21.79915,2.28896,37.42767,4,49.11844827586207,5,9528
3.69253,-21.79915,2.29502,37.42767,4,49.01396551724138,5,9529
3.69189,-21.79997,2.3010900000000003,37.65125,4,48.90931034482758,5,9530
3.69189,-21.79997,2.30714,37.65125,4,48.80500000000001,5,9531
3.69124,-21.79997,2.31317,37.64007,4,48.70103448275862,5,9532
3.69124,-21.79915,2.31925,37.65125,4,48.59620689655173,5,9533
3.6906,-21.79915,2.3253,37.65125,4,48.49189655172415,5,9534
3.68995,-21.79915,2.33134,37.64007,4,48.38775862068966,5,9535
3.68995,-21.79915,2.33741,37.64007,4,48.28310344827586,5,9536
3.68931,-21.79997,2.34347,37.65125,4,48.17862068965518,5,9537
3.68867,-21.79997,2.34952,37.64007,4,48.07431034482759,5,9538
3.68867,-21.79997,2.35558,37.65125,4,47.9698275862069,5,9539
3.68802,-21.79997,2.3616200000000003,37.85247,4,47.86568965517241,5,9540
3.68802,-21.79915,2.36768,37.65125,4,47.76120689655173,5,9541
3.68738,-21.79915,2.37373,37.64007,4,47.65689655172415,5,9542
3.68674,-21.79915,2.3798,37.85247,4,47.552241379310345,5,9543
3.68674,-21.79915,2.38585,37.85247,4,47.44793103448277,5,9544
3.68674,-21.79915,2.3919200000000003,37.85247,4,47.34327586206897,5,9545
3.68609,-21.79997,2.39796,37.85247,4,47.23913793103449,5,9546
3.68545,-21.79997,2.40401,37.85247,4,47.134827586206896,5,9547
3.68545,-21.79997,2.41005,37.85247,4,47.03068965517242,5,9548
3.68481,-21.79915,2.41611,37.85247,4,46.92620689655172,5,9549
3.68481,-21.79997,2.42217,37.85247,4,46.82172413793104,5,9550
3.68416,-21.79915,2.42823,37.86365,4,46.71724137931034,5,9551
3.68416,-21.79997,2.43428,38.06488,4,46.61293103448276,5,9552
3.68352,-21.79915,2.44036,37.85247,4,46.50810344827587,5,9553
3.68352,-21.79997,2.4464200000000003,38.06488,4,46.40362068965517,5,9554
3.68287,-21.79997,2.45245,38.06488,4,46.29965517241379,5,9555
3.68223,-21.79997,2.45853,38.07606,4,46.1948275862069,5,9556
3.68223,-21.79997,2.46456,38.06488,4,46.09086206896552,5,9557
3.68159,-21.79997,2.47063,38.07606,4,45.98620689655173,5,9558
3.68159,-21.79997,2.47669,38.06488,4,45.881724137931045,5,9559
3.68094,-21.79997,2.48274,38.07606,4,45.77741379310345,5,9560
3.68094,-21.79997,2.4887900000000003,38.07606,4,45.67310344827586,5,9561
3.6803,-21.79997,2.49484,38.06488,4,45.568793103448286,5,9562
3.67966,-21.79997,2.50089,38.06488,4,45.4644827586207,5,9563
3.67966,-21.79915,2.50697,38.06488,4,45.3596551724138,5,9564
3.67901,-21.79915,2.51303,38.27728,4,45.25517241379311,5,9565
3.67901,-21.79915,2.51905,38.27728,4,45.15137931034483,5,9566
3.67837,-21.79915,2.52513,38.27728,4,45.04655172413794,5,9567
3.67773,-21.79915,2.53117,38.2661,4,44.94241379310345,5,9568
3.67773,-21.79915,2.53725,38.2661,4,44.83758620689656,5,9569
3.67708,-21.79915,2.54327,38.27728,4,44.73379310344828,5,9570
3.67708,-21.79915,2.54935,38.27728,4,44.62896551724138,5,9571
3.67708,-21.79915,2.5554,38.27728,4,44.524655172413794,5,9572
3.67644,-21.79915,2.56145,38.27728,4,44.42034482758621,5,9573
3.67644,-21.79915,2.56751,38.27728,4,44.31586206896552,5,9574
3.67579,-21.79997,2.57358,38.27728,4,44.21120689655173,5,9575
3.67579,-21.79915,2.57961,38.27728,4,44.107241379310345,5,9576
3.67515,-21.79915,2.58568,38.27728,4,44.00258620689655,5,9577
3.67515,-21.79997,2.59174,38.4785,4,43.89810344827586,5,9578
3.67451,-21.79997,2.5978,38.4785,4,43.79362068965518,5,9579
3.67451,-21.79997,2.60385,38.4785,4,43.68931034482759,5,9580
3.67386,-21.79997,2.6099,38.4785,4,43.585,5,9581
3.67386,-21.79997,2.61596,38.4785,4,43.48051724137932,5,9582
3.67322,-21.79915,2.62201,38.4785,4,43.37620689655173,5,9583
3.67322,-21.79915,2.62808,38.48968,4,43.27155172413793,5,9584
3.67258,-21.79915,2.63413,38.4785,4,43.167241379310354,5,9585
3.67258,-21.79915,2.64019,38.48968,4,43.06275862068966,5,9586
3.67193,-21.79915,2.64623,38.4785,4,42.95862068965517,5,9587
3.67193,-21.79915,2.65227,38.69091,4,42.85448275862069,5,9588
3.67129,-21.79915,2.65835,38.69091,4,42.7496551724138,5,9589
3.67129,-21.79997,2.66438,38.4785,4,42.64568965517242,5,9590
3.67065,-21.79997,2.67044,38.69091,4,42.54120689655173,5,9591
3.67065,-21.79997,2.67652,38.69091,4,42.436379310344826,5,9592
3.67,-21.79915,2.68255,38.69091,4,42.332413793103456,5,9593
3.67,-21.79915,2.68862,38.67973,4,42.22775862068966,5,9594
3.66936,-21.79915,2.69466,38.69091,4,42.123620689655176,5,9595
3.66936,-21.79915,2.70074,38.69091,4,42.018793103448274,5,9596
3.66871,-21.79997,2.70678,38.69091,4,41.9146551724138,5,9597
3.66871,-21.79997,2.71283,38.69091,4,41.81034482758621,5,9598
3.66807,-21.79997,2.71891,38.69091,4,41.70551724137931,5,9599
3.66807,-21.79997,2.72497,38.91449,4,41.60103448275863,5,9600
3.66743,-21.79915,2.73101,38.90331,4,41.49689655172414,5,9601
3.66743,-21.79915,2.73705,38.91449,4,41.392758620689655,5,9602
3.66743,-21.79915,2.74313,38.91449,4,41.28793103448277,5,9603
3.66678,-21.79997,2.74918,38.91449,4,41.18362068965518,5,9604
3.66678,-21.79997,2.75523,38.91449,4,41.07931034482758,5,9605
3.66614,-21.79997,2.76127,38.90331,4,40.9751724137931,5,9606
3.66614,-21.79915,2.76735,38.91449,4,40.87034482758621,5,9607
3.66614,-21.79915,2.77341,38.90331,4,40.76586206896552,5,9608
3.6655,-21.79997,2.77947,38.90331,4,40.661379310344834,5,9609
3.6655,-21.79915,2.7855,38.91449,4,40.55741379310346,5,9610
3.66485,-21.79997,2.79156,38.90331,4,40.45293103448276,5,9611
3.66485,-21.79997,2.7976,39.11571,4,40.34879310344828,5,9612
3.66421,-21.79997,2.80366,39.11571,4,40.24431034482759,5,9613
3.66421,-21.79915,2.80975,39.11571,4,40.13931034482759,5,9614
3.66421,-21.79915,2.8158,39.11571,4,40.035,5,9615
3.66357,-21.79915,2.82185,39.11571,4,39.930689655172415,5,9616
3.66357,-21.79997,2.82788,39.11571,4,39.82672413793104,5,9617
3.66292,-21.79997,2.83394,39.11571,4,39.72224137931035,5,9618
3.66292,-21.79997,2.84,39.11571,4,39.617758620689656,5,9619
3.66292,-21.79997,2.84605,39.11571,4,39.51344827586208,5,9620
3.66228,-21.79915,2.85211,39.12689,4,39.40896551724138,5,9621
3.66228,-21.79915,2.85818,39.11571,4,39.30431034482759,5,9622
3.66163,-21.79915,2.86422,39.32812,4,39.20017241379311,5,9623
3.66163,-21.79997,2.87027,39.31694,4,39.09586206896552,5,9624
3.66163,-21.79997,2.87635,39.31694,4,38.99103448275863,5,9625
3.66099,-21.79915,2.88241,39.31694,4,38.88655172413793,5,9626
3.66099,-21.79915,2.88845,39.31694,4,38.78241379310344,5,9627
3.66035,-21.79915,2.8945,39.31694,4,38.67810344827587,5,9628
3.66035,-21.79997,2.90055,39.31694,4,38.57379310344828,5,9629
3.66035,-21.79997,2.90661,39.31694,4,38.46931034482758,5,9630
3.6597,-21.79915,2.91269,39.51816,4,38.364482758620696,5,9631
3.6597,-21.79915,2.91872,39.31694,4,38.26051724137931,5,9632
3.65906,-21.79915,2.92478,39.31694,4,38.15603448275862,5,9633
3.65906,-21.79997,2.9308400000000003,39.529340000000005,4,38.05155172413793,5,9634
3.65906,-21.79997,2.93688,39.31694,4,37.94741379310346,5,9635
3.65842,-21.79915,2.94297,39.529340000000005,4,37.842413793103454,5,9636
3.65842,-21.79915,2.94899,39.51816,4,37.73862068965518,5,9637
3.65777,-21.79915,2.95507,39.51816,4,37.63379310344828,5,9638
3.65777,-21.79997,2.9611,39.51816,4,37.5298275862069,5,9639
3.65777,-21.79997,2.96718,39.51816,4,37.425,5,9640
3.65713,-21.79997,2.97322,39.54052,4,37.32086206896552,5,9641
3.65713,-21.79997,2.97928,39.54052,4,37.21637931034483,5,9642
3.65713,-21.79915,2.98535,39.529340000000005,4,37.11172413793104,5,9643
3.65649,-21.79915,2.9914,39.74174,4,37.00741379310345,5,9644
3.65649,-21.79915,2.99744,39.74174,4,36.903275862068966,5,9645
3.65649,-21.79997,3.00351,39.73056,4,36.79862068965517,5,9646
3.65649,-21.79997,3.00956,39.74174,4,36.69431034482759,5,9647
3.65584,-21.79915,3.01563,39.73056,4,36.5896551724138,5,9648
3.65584,-21.79915,3.02166,39.74174,4,36.485689655172415,5,9649
3.65584,-21.79997,3.02771,39.74174,4,36.38137931034483,5,9650
3.6552,-21.79997,3.03379,39.74174,4,36.27655172413793,5,9651
3.6552,-21.79997,3.03983,39.73056,4,36.17241379310346,5,9652
3.6552,-21.79915,3.04589,39.74174,4,36.06793103448276,5,9653
3.65455,-21.79915,3.05195,39.73056,4,35.96344827586207,5,9654
3.65455,-21.79997,3.05802,39.95415,4,35.85879310344828,5,9655
3.65455,-21.79997,3.06408,39.94297,4,35.75431034482759,5,9656
3.65455,-21.79997,3.07011,39.95415,4,35.65034482758621,5,9657
3.65391,-21.79915,3.0761700000000003,39.94297,4,35.54586206896552,5,9658
3.65391,-21.79915,3.08224,39.94297,4,35.441206896551726,5,9659
3.65391,-21.79997,3.08826,39.94297,4,35.33741379310345,5,9660
3.65327,-21.79997,3.0943400000000003,39.94297,4,35.23258620689655,5,9661
3.65327,-21.79997,3.1004,39.95415,4,35.128103448275866,5,9662
3.65327,-21.79997,3.1064700000000003,39.94297,4,35.023448275862066,5,9663
3.65262,-21.79915,3.11251,39.94297,4,34.919310344827586,5,9664
3.65262,-21.79915,3.1185400000000003,40.15537,4,34.8153448275862,5,9665
3.65262,-21.79997,3.12463,40.15537,4,34.71034482758621,5,9666
3.65198,-21.79997,3.13065,40.15537,4,34.60655172413793,5,9667
3.65198,-21.79997,3.13672,40.15537,4,34.501896551724144,5,9668
3.65198,-21.79915,3.14278,40.15537,4,34.397413793103446,5,9669
3.65134,-21.79915,3.14883,40.15537,4,34.29310344827587,5,9670
3.65134,-21.79915,3.1549,40.16655,4,34.18844827586207,5,9671
3.65134,-21.79997,3.16096,40.16655,4,34.083965517241374,5,9672
3.65069,-21.79997,3.16699,40.36777,4,33.980000000000004,5,9673
3.65069,-21.79997,3.17306,40.36777,4,33.87534482758621,5,9674
3.65069,-21.79915,3.17911,40.36777,4,33.77103448275862,5,9675
3.65069,-21.79915,3.18516,40.36777,4,33.666724137931034,5,9676
3.65005,-21.79997,3.19123,40.35659,4,33.56206896551725,5,9677
3.65005,-21.79997,3.19727,40.36777,4,33.45793103448276,5,9678
3.64941,-21.79915,3.2033400000000003,40.36777,4,33.35327586206896,5,9679
3.64941,-21.79915,3.2093700000000003,40.36777,4,33.249310344827585,5,9680
3.64941,-21.79915,3.21545,40.35659,4,33.14448275862069,5,9681
3.64941,-21.79997,3.22149,40.569,4,33.0403448275862,5,9682
3.64876,-21.79997,3.2275400000000003,40.569,4,32.93603448275862,5,9683
3.64876,-21.79915,3.23361,40.569,4,32.83137931034483,5,9684
3.64812,-21.79915,3.23968,40.569,4,32.72672413793104,5,9685
3.64812,-21.79997,3.24572,40.569,4,32.62258620689656,5,9686
3.64812,-21.79997,3.25177,40.569,4,32.51827586206897,5,9687
3.64747,-21.79997,3.25782,40.569,4,32.41396551724138,5,9688
3.64747,-21.79915,3.26391,40.58018,4,32.30896551724138,5,9689
3.646830000000001,-21.79915,3.26993,40.58018,4,32.20517241379311,5,9690
3.646830000000001,-21.79997,3.27602,40.7814,4,32.1001724137931,5,9691
3.646830000000001,-21.79997,3.2820400000000003,40.7814,4,31.996379310344825,5,9692
3.64619,-21.79997,3.2881,40.569,4,31.89189655172414,5,9693
3.64619,-21.79915,3.29415,40.77022,4,31.787586206896552,5,9694
3.64619,-21.79915,3.30021,40.7814,4,31.68310344827587,5,9695
3.64554,-21.79915,3.30626,40.7814,4,31.57879310344828,5,9696
3.64554,-21.79997,3.31233,40.7814,4,31.47413793103448,5,9697
3.64554,-21.79997,3.31839,40.9938,4,31.3696551724138,5,9698
3.64554,-21.79915,3.32445,40.9938,4,31.265172413793103,5,9699
3.6449,-21.79915,3.33051,40.9938,4,31.16068965517242,5,9700
3.6449,-21.79997,3.33657,40.9938,4,31.056206896551725,5,9701
3.6449,-21.79997,3.34262,40.9938,4,30.951896551724136,5,9702
3.64426,-21.79915,3.34865,40.9938,4,30.84793103448276,5,9703
3.64426,-21.79915,3.3547300000000004,40.98263,4,30.743103448275857,5,9704
3.64361,-21.79915,3.36077,40.9938,4,30.638965517241385,5,9705
3.64361,-21.79997,3.36681,40.9938,4,30.53482758620689,5,9706
3.64297,-21.79997,3.3728800000000003,40.9938,4,30.430172413793105,5,9707
3.64297,-21.79915,3.37892,41.19503,4,30.326034482758622,5,9708
3.64297,-21.79915,3.385,41.20621,4,30.22120689655173,5,9709
3.64233,-21.79997,3.39105,41.20621,4,30.116896551724142,5,9710
3.64233,-21.79997,3.39713,41.20621,4,30.01206896551724,5,9711
3.64233,-21.79915,3.40315,41.20621,4,29.908275862068965,5,9712
3.641680000000001,-21.79915,3.4092,41.19503,4,29.803965517241384,5,9713
3.641680000000001,-21.79997,3.41527,41.20621,4,29.699310344827587,5,9714
3.64104,-21.79997,3.4213400000000003,41.25092,4,29.594655172413788,5,9715
3.64104,-21.79915,3.42737,41.25092,4,29.490689655172417,5,9716
3.64039,-21.79915,3.43344,41.40743,4,29.386034482758625,5,9717
3.64039,-21.79997,3.43949,41.40743,4,29.28172413793104,5,9718
3.64039,-21.79997,3.44556,41.40743,4,29.177068965517243,5,9719
3.63975,-21.79997,3.4516,41.41861,4,29.072931034482764,5,9720
3.63975,-21.79915,3.45767,41.40743,4,28.96827586206897,5,9721
3.63911,-21.79997,3.46371,41.40743,4,28.864137931034488,5,9722
3.63911,-21.79997,3.46976,41.61983,4,28.7598275862069,5,9723
3.63846,-21.79997,3.4758400000000003,41.41861,4,28.655,5,9724
3.63846,-21.79915,3.48187,41.63101,4,28.551034482758627,5,9725
3.63846,-21.79915,3.4879300000000004,41.61983,4,28.44655172413793,5,9726
3.63782,-21.79997,3.49399,41.61983,4,28.34206896551724,5,9727
3.63782,-21.79997,3.50003,41.61983,4,28.23793103448276,5,9728
3.63718,-21.79997,3.50609,41.61983,4,28.133448275862072,5,9729
3.63718,-21.79915,3.5121800000000003,41.61983,4,28.028448275862065,5,9730
3.636530000000001,-21.79915,3.5182300000000004,41.832240000000006,4,27.92413793103448,5,9731
3.636530000000001,-21.79997,3.52429,41.832240000000006,4,27.8196551724138,5,9732
3.63589,-21.79997,3.53035,41.832240000000006,4,27.71517241379311,5,9733
3.63589,-21.79997,3.53637,41.832240000000006,4,27.61137931034484,5,9734
3.63525,-21.79915,3.54244,41.832240000000006,4,27.50672413793104,5,9735
3.63525,-21.79997,3.5485,41.832240000000006,4,27.402241379310343,5,9736
3.63525,-21.79997,3.5545400000000003,41.832240000000006,4,27.29810344827586,5,9737
3.6346,-21.79997,3.56062,42.03346,4,27.193275862068965,5,9738
3.6346,-21.79915,3.56665,42.04464,4,27.089310344827584,5,9739
3.63396,-21.79997,3.57272,42.03346,4,26.9846551724138,5,9740
3.63396,-21.79997,3.57877,42.04464,4,26.88034482758621,5,9741
3.63331,-21.79915,3.58482,42.04464,4,26.77603448275861,5,9742
3.63331,-21.79915,3.5908900000000004,42.03346,4,26.671379310344825,5,9743
3.63267,-21.79997,3.5969300000000004,42.25704,4,26.567241379310342,5,9744
3.63267,-21.79997,3.60299,42.03346,4,26.46275862068966,5,9745
3.63267,-21.79915,3.60903,42.24586,4,26.35862068965517,5,9746
3.63203,-21.79915,3.6151,42.24586,4,26.253965517241383,5,9747
3.63203,-21.79997,3.62118,42.25704,4,26.14913793103449,5,9748
3.631380000000001,-21.79997,3.62721,42.25704,4,26.04517241379311,5,9749
3.631380000000001,-21.79915,3.63325,42.25704,4,25.941034482758624,5,9750
3.63074,-21.79915,3.63931,42.24586,4,25.836551724137934,5,9751
3.63074,-21.79997,3.64539,42.45827,4,25.73172413793104,5,9752
3.6301,-21.79997,3.65142,42.45827,4,25.62775862068965,5,9753
3.6301,-21.79915,3.65747,42.45827,4,25.52344827586207,5,9754
3.62945,-21.79997,3.66356,42.45827,4,25.418448275862072,5,9755
3.62945,-21.79997,3.66959,42.45827,4,25.31448275862069,5,9756
3.62881,-21.79997,3.67564,42.45827,4,25.210172413793103,5,9757
3.62817,-21.79915,3.68173,42.45827,4,25.105172413793102,5,9758
3.62817,-21.79915,3.68775,42.67067,4,25.001379310344834,5,9759
3.62752,-21.79997,3.69383,42.659490000000005,4,24.89655172413793,5,9760
3.62688,-21.79997,3.69988,42.67067,4,24.792241379310347,5,9761
3.62688,-21.79915,3.70594,42.67067,4,24.68775862068966,5,9762
3.62688,-21.79915,3.712,42.67067,4,24.58327586206897,5,9763
3.626230000000001,-21.79997,3.71803,42.87189,4,24.479310344827585,5,9764
3.626230000000001,-21.79997,3.7241,42.87189,4,24.3746551724138,5,9765
3.62559,-21.79915,3.73017,42.87189,4,24.27,5,9766
3.62495,-21.79915,3.73621,42.87189,4,24.165862068965524,5,9767
3.62495,-21.79915,3.74229,42.87189,4,24.061034482758625,5,9768
