Repository: uw-mad-dash/Battery-SoC-Estimation

## Data
The [LiPo 5450 mAh cell](https://maxamps.com/products/lipo-5450-1s-3-7v-battery) data can be found in <em>data</em> directory 👀. We collected 48 discharging-charging cycles for CRates 1, 2, 3, and 4. The measurements were recorded at 1 second rate. To understand data better, we provided a [Jupyter](https://jupyter.org/) notebook <em>data_visualization.ipynb</em> in <em>notebooks</em> directory. We used [Jupyter Dash](https://github.com/plotly/jupyter-dash) library which allows to create interactive plots. Names of the columns in the csv files containing data should be self-explanatory, except column 'AhStep [Ah]'. This column represents the cell capacity in Ah.

File: data/CRate4_Cycle6.csv (part 1 of 4)
Voltage [V],Current [A],AhStep [Ah],TempBottom [C],CRate [-],SOC [%],Cycle [-],Time [s]
4.01242,-21.79915,0.00545,31.14501,4,88.45206896551723,6,11430
4.00469,-21.79915,0.01147,31.14501,4,88.34827586206896,6,11431
3.9989,-21.79915,0.01754,31.14501,4,88.24362068965516,6,11432
3.99375,-21.79997,0.02361,31.14501,4,88.13896551724137,6,11433
3.98924,-21.79997,0.02967,31.36859,4,88.03448275862068,6,11434
3.98603,-21.79997,0.03571,31.15619,4,87.9303448275862,6,11435
3.98281,-21.79997,0.04176,31.14501,4,87.8260344827586,6,11436
3.97959,-21.79997,0.04841,31.35741,4,87.71137931034482,6,11437
3.97637,-21.79915,0.05386,31.35741,4,87.61741379310344,6,11438
3.9738,-21.79915,0.05991,31.36859,4,87.51310344827584,6,11439
3.97122,-21.79915,0.06657,31.35741,4,87.39827586206896,6,11440
3.96929,-21.79997,0.0720399999999999,31.35741,4,87.30396551724137,6,11441
3.96672,-21.79997,0.07808,31.36859,4,87.1998275862069,6,11442
3.96479,-21.79997,0.08415,31.36859,4,87.0951724137931,6,11443
3.96286,-21.79997,0.0902,31.35741,4,86.9908620689655,6,11444
3.96092,-21.79997,0.09686,31.36859,4,86.87603448275861,6,11445
3.95835,-21.79915,0.1023299999999999,31.56981,4,86.78172413793102,6,11446
3.95642,-21.79915,0.10837,31.56981,4,86.67758620689655,6,11447
3.955130000000001,-21.79915,0.11442,31.56981,4,86.57327586206895,6,11448
3.9532,-21.79915,0.1205,31.56981,4,86.46844827586206,6,11449
3.95127,-21.79997,0.12653,31.56981,4,86.36448275862068,6,11450
3.949980000000001,-21.79997,0.1326,31.771040000000003,4,86.25982758620688,6,11451
3.94805,-21.79997,0.13924,31.771040000000003,4,86.1453448275862,6,11452
3.94676,-21.79997,0.14529,31.771040000000003,4,86.0410344827586,6,11453
3.944830000000001,-21.79915,0.1507599999999999,31.78222,4,85.94672413793103,6,11454
3.94355,-21.79915,0.15682,31.78222,4,85.84224137931034,6,11455
3.94226,-21.79915,0.16285,31.78222,4,85.73827586206896,6,11456
3.94033,-21.79915,0.16893,31.78222,4,85.63344827586207,6,11457
3.93904,-21.79915,0.175,31.99462,4,85.52879310344827,6,11458
3.93775,-21.79997,0.18104,31.98344,4,85.42465517241378,6,11459
3.93647,-21.79997,0.18711,31.98344,4,85.32,6,11460
3.93518,-21.79997,0.19316,31.98344,4,85.21568965517241,6,11461
3.93389,-21.79997,0.19921,31.99462,4,85.11137931034482,6,11462
3.9326,-21.79915,0.20528,32.20702,4,85.00672413793103,6,11463
3.93132,-21.79915,0.21131,32.20702,4,84.90275862068964,6,11464
3.92939,-21.79915,0.21739,32.195840000000004,4,84.79793103448274,6,11465
3.9281,-21.79997,0.2240199999999999,32.195840000000004,4,84.68362068965516,6,11466
3.92681,-21.79997,0.2294699999999999,32.20702,4,84.58965517241379,6,11467
3.92552,-21.79997,0.23556,32.20702,4,84.48465517241378,6,11468
3.92424,-21.79997,0.24218,32.40825,4,84.37051724137929,6,11469
3.92295,-21.79997,0.24764,32.41943,4,84.27637931034482,6,11470
3.92166,-21.79997,0.25371,32.40825,4,84.17172413793102,6,11471
3.92038,-21.79915,0.26035,32.41943,4,84.05724137931034,6,11472
3.91909,-21.79915,0.26582,32.4306,4,83.96293103448275,6,11473
3.91716,-21.79915,0.27246,32.41943,4,83.84844827586207,6,11474
3.91587,-21.79915,0.27791,32.62065,4,83.75448275862067,6,11475
3.91458,-21.79915,0.28458,32.62065,4,83.63948275862067,6,11476
3.9133,-21.79915,0.29004,32.62065,4,83.54534482758619,6,11477
3.91201,-21.79997,0.2961,32.62065,4,83.44086206896552,6,11478
3.91072,-21.79997,0.30217,32.62065,4,83.33620689655172,6,11479
3.90943,-21.79997,0.30822,32.62065,4,83.23189655172412,6,11480
3.90815,-21.79997,0.31485,32.62065,4,83.11758620689655,6,11481
3.90622,-21.79997,0.32032,32.821870000000004,4,83.02327586206896,6,11482
3.90493,-21.79915,0.32635,32.62065,4,82.91931034482758,6,11483
3.90364,-21.79915,0.33243,32.83305,4,82.81448275862068,6,11484
3.90235,-21.79915,0.33847,32.821870000000004,4,82.7103448275862,6,11485
3.90107,-21.79997,0.34452,32.821870000000004,4,82.6060344827586,6,11486
3.89978,-21.79997,0.35118,32.821870000000004,4,82.4912068965517,6,11487
3.89849,-21.79997,0.35666,32.821870000000004,4,82.39672413793103,6,11488
3.8972,-21.79997,0.3627,32.821870000000004,4,82.29258620689654,6,11489
3.89592,-21.79997,0.36875,32.821870000000004,4,82.18827586206895,6,11490
3.89463,-21.79915,0.37482,32.83305,4,82.08362068965518,6,11491
3.89334,-21.79915,0.38086,32.821870000000004,4,81.97948275862068,6,11492
3.89206,-21.79997,0.38692,33.034279999999995,4,81.87499999999999,6,11493
3.89077,-21.79997,0.39296,33.034279999999995,4,81.77086206896551,6,11494
3.88948,-21.79997,0.39963,33.034279999999995,4,81.6558620689655,6,11495
3.88819,-21.79997,0.4051,33.034279999999995,4,81.56155172413791,6,11496
3.88691,-21.79915,0.4117399999999999,33.034279999999995,4,81.44706896551723,6,11497
3.88626,-21.79915,0.4171899999999999,33.034279999999995,4,81.35310344827586,6,11498
3.88498,-21.79997,0.42385,33.04546,4,81.23827586206896,6,11499
3.88369,-21.79997,0.42931,33.034279999999995,4,81.14413793103446,6,11500
3.8824,-21.79997,0.43596,33.034279999999995,4,81.02948275862069,6,11501
3.88176,-21.79915,0.4420199999999999,33.034279999999995,4,80.92499999999998,6,11502
3.88047,-21.79915,0.44746,33.04546,4,80.8312068965517,6,11503
3.87918,-21.79997,0.45353,33.04546,4,80.72655172413792,6,11504
3.87854,-21.79997,0.46018,33.034279999999995,4,80.61189655172413,6,11505
3.87725,-21.79997,0.46566,33.04546,4,80.51741379310344,6,11506
3.87596,-21.79915,0.4716899999999999,33.034279999999995,4,80.41344827586207,6,11507
3.87468,-21.79915,0.4777399999999999,33.034279999999995,4,80.30913793103447,6,11508
3.87403,-21.79915,0.48381,33.034279999999995,4,80.20448275862068,6,11509
3.87275,-21.79997,0.48988,33.034279999999995,4,80.09982758620689,6,11510
3.8721,-21.79997,0.49593,33.034279999999995,4,79.99551724137929,6,11511
3.87082,-21.79915,0.50198,33.04546,4,79.89120689655172,6,11512
3.87017,-21.79915,0.50862,33.034279999999995,4,79.77672413793104,6,11513
3.86888,-21.79915,0.51408,33.034279999999995,4,79.68258620689654,6,11514
3.86824,-21.79997,0.52073,33.04546,4,79.56793103448274,6,11515
3.86695,-21.79997,0.5262100000000001,33.034279999999995,4,79.47344827586207,6,11516
3.86631,-21.79997,0.53285,33.24668,4,79.35896551724137,6,11517
3.86502,-21.79915,0.5383,33.034279999999995,4,79.26499999999999,6,11518
3.86438,-21.79915,0.54496,33.034279999999995,4,79.1501724137931,6,11519
3.86309,-21.79997,0.5504,33.034279999999995,4,79.05637931034482,6,11520
3.86245,-21.79915,0.55706,33.034279999999995,4,78.94155172413792,6,11521
3.8618,-21.79997,0.5625399999999999,33.04546,4,78.84706896551722,6,11522
3.86116,-21.79997,0.5686,33.034279999999995,4,78.74258620689655,6,11523
3.85987,-21.79915,0.5746600000000001,33.25786,4,78.63810344827586,6,11524
3.85923,-21.79915,0.58129,33.04546,4,78.52379310344827,6,11525
3.85859,-21.79997,0.58735,33.24668,4,78.41931034482758,6,11526
3.85794,-21.79997,0.5934,33.24668,4,78.31499999999998,6,11527
3.85666,-21.79997,0.59885,33.034279999999995,4,78.22103448275861,6,11528
3.85601,-21.79915,0.60493,33.24668,4,78.1162068965517,6,11529
3.85537,-21.79915,0.61097,33.24668,4,78.01206896551723,6,11530
3.85408,-21.79915,0.6170399999999999,33.24668,4,77.90741379310343,6,11531
3.85344,-21.79997,0.62367,33.2355,4,77.79310344827586,6,11532
3.85279,-21.79997,0.62912,33.034279999999995,4,77.69913793103447,6,11533
3.85215,-21.79997,0.63522,33.24668,4,77.59396551724136,6,11534
3.85151,-21.79915,0.64126,33.034279999999995,4,77.48982758620689,6,11535
3.85086,-21.79915,0.6472899999999999,33.04546,4,77.38586206896551,6,11536
3.84958,-21.79997,0.6533800000000001,33.2355,4,77.2808620689655,6,11537
3.84893,-21.79997,0.6594300000000001,33.24668,4,77.17655172413792,6,11538
3.84829,-21.79997,0.6654899999999999,33.04546,4,77.07206896551723,6,11539
3.84764,-21.79915,0.6721199999999999,33.034279999999995,4,76.95775862068965,6,11540
3.847,-21.79915,0.67818,33.034279999999995,4,76.85327586206895,6,11541
3.84636,-21.79915,0.68423,33.10135,4,76.74896551724136,6,11542
3.84571,-21.79997,0.69029,33.25786,4,76.64448275862067,6,11543
3.844430000000001,-21.79997,0.69576,33.24668,4,76.55017241379309,6,11544
3.84378,-21.79915,0.7017899999999999,33.24668,4,76.44620689655171,6,11545
3.84314,-21.79915,0.70845,33.24668,4,76.33137931034481,6,11546
3.8425,-21.79915,0.7139,33.04546,4,76.23741379310344,6,11547
3.84185,-21.79997,0.7199800000000001,33.24668,4,76.13258620689653,6,11548
3.84121,-21.79997,0.7266199999999999,33.24668,4,76.01810344827587,6,11549
3.83992,-21.79997,0.7321,33.24668,4,75.92362068965517,6,11550
3.839280000000001,-21.79997,0.73873,33.24668,4,75.80931034482757,6,11551
3.83863,-21.79915,0.74479,33.24668,4,75.70482758620689,6,11552
3.83799,-21.79915,0.75026,33.04546,4,75.6105172413793,6,11553
3.83735,-21.79997,0.75632,33.034279999999995,4,75.50603448275861,6,11554
3.8367,-21.79997,0.76236,33.24668,4,75.40189655172412,6,11555
3.83606,-21.79997,0.76841,33.25786,4,75.29758620689654,6,11556
3.83542,-21.79915,0.7750600000000001,33.24668,4,75.18293103448275,6,11557
3.834130000000001,-21.79915,0.78052,33.04546,4,75.08879310344827,6,11558
3.83348,-21.79915,0.7866,33.034279999999995,4,74.98396551724137,6,11559
3.83284,-21.79915,0.79265,33.034279999999995,4,74.87965517241378,6,11560
3.8322,-21.79997,0.7986800000000001,33.034279999999995,4,74.7756896551724,6,11561
3.83155,-21.79997,0.80475,33.04546,4,74.6710344827586,6,11562
3.83091,-21.79997,0.81081,33.034279999999995,4,74.56655172413792,6,11563
3.83027,-21.79915,0.81686,33.034279999999995,4,74.46224137931033,6,11564
3.82962,-21.79915,0.8229,33.24668,4,74.35810344827586,6,11565
3.828980000000001,-21.79997,0.8289700000000001,33.034279999999995,4,74.25344827586207,6,11566
3.82769,-21.79997,0.8350299999999999,33.04546,4,74.14896551724138,6,11567
3.82769,-21.79997,0.8410799999999999,33.24668,4,74.04465517241378,6,11568
3.8264,-21.79915,0.84716,33.034279999999995,4,73.93982758620689,6,11569
3.82576,-21.79915,0.8532,33.24668,4,73.8356896551724,6,11570
3.82512,-21.79915,0.85926,33.04546,4,73.73120689655173,6,11571
3.82447,-21.79997,0.8653,33.24668,4,73.62706896551722,6,11572
3.823830000000001,-21.79997,0.87136,33.24668,4,73.52258620689655,6,11573
3.82254,-21.79915,0.8774299999999999,33.24668,4,73.41793103448275,6,11574
3.8219,-21.79915,0.8840600000000001,33.24668,4,73.30362068965516,6,11575
3.82126,-21.79997,0.8895299999999999,33.24668,4,73.20931034482759,6,11576
3.82061,-21.79997,0.8955799999999999,33.25786,4,73.10499999999999,6,11577
3.81997,-21.79997,0.90164,33.2355,4,73.00051724137931,6,11578
3.81932,-21.79915,0.9077,33.24668,4,72.89603448275861,6,11579
3.81868,-21.79915,0.91374,33.24668,4,72.79189655172412,6,11580
3.81804,-21.79997,0.9198,33.24668,4,72.68741379310345,6,11581
3.81739,-21.79997,0.92585,33.24668,4,72.58310344827586,6,11582
3.81675,-21.79915,0.93193,33.24668,4,72.47827586206895,6,11583
3.81611,-21.79915,0.93856,33.24668,4,72.36396551724137,6,11584
3.81546,-21.79915,0.94402,33.24668,4,72.26982758620689,6,11585
3.81482,-21.79997,0.95006,33.24668,4,72.16568965517241,6,11586
3.81418,-21.79997,0.95614,33.24668,4,72.06086206896549,6,11587
3.81353,-21.79915,0.96219,33.24668,4,71.95655172413792,6,11588
3.81289,-21.79915,0.96883,33.24668,4,71.84206896551724,6,11589
3.81225,-21.79997,0.9743,33.45908,4,71.74775862068964,6,11590
3.8116,-21.79997,0.98035,33.45908,4,71.64344827586204,6,11591
3.81096,-21.79915,0.987,33.45908,4,71.52879310344827,6,11592
3.81031,-21.79915,0.99306,33.4479,4,71.42431034482759,6,11593
3.80967,-21.79915,0.99911,33.45908,4,71.32,6,11594
3.80903,-21.79997,1.00457,33.4479,4,71.2258620689655,6,11595
3.80838,-21.79997,1.01062,33.45908,4,71.12155172413792,6,11596
3.80774,-21.79915,1.01728,33.45908,4,71.00672413793102,6,11597
3.8071,-21.79915,1.02275,33.45908,4,70.91241379310344,6,11598
3.80645,-21.79997,1.0288,33.45908,4,70.80810344827586,6,11599
3.80581,-21.79997,1.03486,33.45908,4,70.70362068965515,6,11600
3.80517,-21.79915,1.0415,33.45908,4,70.58913793103447,6,11601
3.80452,-21.79915,1.0469700000000002,33.45908,4,70.4948275862069,6,11602
3.80323,-21.79997,1.05301,33.4479,4,70.39068965517241,6,11603
3.80259,-21.79997,1.05908,33.66031,4,70.28603448275861,6,11604
3.80195,-21.79915,1.06513,33.66031,4,70.18172413793103,6,11605
3.8013,-21.79915,1.07119,33.66031,4,70.07724137931032,6,11606
3.80066,-21.79915,1.0778299999999998,33.66031,4,69.96275862068966,6,11607
3.80002,-21.79997,1.08389,33.66031,4,69.85827586206895,6,11608
3.79937,-21.79997,1.08936,33.66031,4,69.76396551724136,6,11609
3.79873,-21.79915,1.0954,33.66031,4,69.65982758620689,6,11610
3.79809,-21.79915,1.10205,33.88389,4,69.5451724137931,6,11611
3.79744,-21.79997,1.1075,33.66031,4,69.45120689655172,6,11612
3.7968,-21.79997,1.11359,33.671490000000006,4,69.3462068965517,6,11613
3.7968,-21.79915,1.11964,33.87271,4,69.24189655172412,6,11614
3.79551,-21.79915,1.1256700000000002,33.87271,4,69.13793103448275,6,11615
3.79487,-21.79997,1.13174,33.87271,4,69.03327586206896,6,11616
3.79422,-21.79997,1.13779,33.87271,4,68.92896551724138,6,11617
3.79358,-21.79997,1.14385,33.88389,4,68.82448275862069,6,11618
3.79294,-21.79915,1.14989,33.87271,4,68.72034482758619,6,11619
3.79229,-21.79997,1.15595,33.87271,4,68.61586206896551,6,11620
3.79165,-21.79997,1.16261,33.87271,4,68.50103448275861,6,11621
3.79101,-21.79997,1.16808,33.87271,4,68.40672413793104,6,11622
3.79036,-21.79915,1.17413,34.08511,4,68.30241379310344,6,11623
3.78972,-21.79915,1.18018,34.08511,4,68.19810344827584,6,11624
3.78907,-21.79915,1.18625,34.08511,4,68.09344827586206,6,11625
3.78843,-21.79997,1.19289,34.08511,4,67.97896551724136,6,11626
3.78779,-21.79997,1.19895,34.08511,4,67.87448275862067,6,11627
3.78714,-21.79915,1.2044,34.08511,4,67.7805172413793,6,11628
3.7865,-21.79915,1.21048,34.07393,4,67.6756896551724,6,11629
3.78586,-21.79997,1.21651,34.08511,4,67.57172413793101,6,11630
3.78521,-21.79997,1.22316,34.08511,4,67.45706896551722,6,11631
3.78457,-21.79997,1.22865,34.29752,4,67.36241379310344,6,11632
3.78393,-21.79997,1.2347,34.29752,4,67.25810344827585,6,11633
3.78328,-21.79915,1.24073,34.29752,4,67.15413793103447,6,11634
3.78264,-21.79915,1.24679,34.29752,4,67.04965517241378,6,11635
3.78199,-21.79915,1.25345,34.29752,4,66.93482758620688,6,11636
3.78135,-21.79997,1.25891,34.29752,4,66.8406896551724,6,11637
3.78071,-21.79997,1.26555,34.29752,4,66.7262068965517,6,11638
3.78006,-21.79915,1.27101,34.498740000000005,4,66.63206896551723,6,11639
3.77942,-21.79915,1.27709,34.50992,4,66.52724137931033,6,11640
3.77942,-21.79915,1.28372,34.498740000000005,4,66.41293103448275,6,11641
3.77878,-21.79997,1.28918,34.498740000000005,4,66.31879310344827,6,11642
3.77813,-21.79997,1.29523,34.50992,4,66.21448275862068,6,11643
3.77749,-21.79915,1.30128,34.498740000000005,4,66.1101724137931,6,11644
3.77685,-21.79915,1.30734,34.498740000000005,4,66.0056896551724,6,11645
3.7762,-21.79997,1.31343,34.498740000000005,4,65.9006896551724,6,11646
3.77556,-21.79997,1.31946,34.498740000000005,4,65.79672413793102,6,11647
3.77491,-21.79997,1.32551,34.50992,4,65.69241379310344,6,11648
3.77427,-21.79997,1.33216,34.498740000000005,4,65.57775862068965,6,11649
3.77363,-21.79915,1.33762,34.50992,4,65.48362068965515,6,11650
3.77298,-21.79915,1.34368,34.71114,4,65.37913793103448,6,11651
3.77234,-21.79915,1.35033,34.71114,4,65.26448275862067,6,11652
3.7717,-21.79997,1.35638,34.71114,4,65.1601724137931,6,11653
3.77105,-21.79997,1.36186,34.72232,4,65.0656896551724,6,11654
3.77041,-21.79915,1.36791,34.72232,4,64.96137931034481,6,11655
3.76977,-21.79915,1.37455,34.71114,4,64.84689655172413,6,11656
3.76912,-21.79915,1.38003,34.72232,4,64.75241379310343,6,11657
3.76848,-21.79997,1.38607,34.72232,4,64.64827586206896,6,11658
3.767830000000001,-21.79997,1.39213,34.92355,4,64.54379310344827,6,11659
3.76719,-21.79997,1.39817,34.72232,4,64.4396551724138,6,11660
3.76655,-21.79915,1.40425,34.71114,4,64.33482758620688,6,11661
3.76655,-21.79915,1.41089,34.92355,4,64.22034482758619,6,11662
3.7659,-21.79997,1.41694,34.92355,4,64.11603448275861,6,11663
3.76526,-21.79997,1.42241,34.92355,4,64.02172413793102,6,11664
3.76462,-21.79997,1.42905,34.92355,4,63.907241379310335,6,11665
3.76397,-21.79915,1.4345,34.93473,4,63.81327586206896,6,11666
3.76333,-21.79915,1.44057,34.93473,4,63.70862068965516,6,11667
3.76269,-21.79915,1.44665,34.92355,4,63.60379310344827,6,11668
3.76204,-21.79915,1.45269,34.92355,4,63.49965517241379,6,11669
3.7614,-21.79997,1.45933,35.13595,4,63.385172413793086,6,11670
3.76075,-21.79997,1.46479,35.13595,4,63.29103448275862,6,11671
3.76011,-21.79915,1.47083,35.12477,4,63.186896551724125,6,11672
3.75947,-21.79915,1.47749,35.13595,4,63.07206896551722,6,11673
3.75882,-21.79915,1.48297,35.13595,4,62.97758620689654,6,11674
3.75882,-21.79997,1.489,35.14713,4,62.87362068965516,6,11675
3.75818,-21.79997,1.49505,35.14713,4,62.76931034482758,6,11676
3.75754,-21.79997,1.50113,35.13595,4,62.664482758620686,6,11677
3.75689,-21.79997,1.50718,35.13595,4,62.5601724137931,6,11678
3.75625,-21.79915,1.51383,35.33717,4,62.44551724137931,6,11679
3.75561,-21.79915,1.51927,35.33717,4,62.35172413793104,6,11680
3.75496,-21.79997,1.52535,35.34835,4,62.24689655172412,6,11681
3.75432,-21.79997,1.5314,35.13595,4,62.142586206896524,6,11682
3.75367,-21.79997,1.53746,35.33717,4,62.03810344827585,6,11683
3.75303,-21.79997,1.5441,35.33717,4,61.92362068965516,6,11684
3.75239,-21.79915,1.54958,35.33717,4,61.82913793103448,6,11685
3.75174,-21.79915,1.5556299999999998,35.33717,4,61.72482758620689,6,11686
3.7511,-21.79915,1.56167,35.34835,4,61.6206896551724,6,11687
3.75046,-21.79997,1.56772,35.33717,4,61.51637931034481,6,11688
3.75046,-21.79997,1.57378,35.560759999999995,4,61.411896551724126,6,11689
3.74981,-21.79997,1.57985,35.560759999999995,4,61.30724137931035,6,11690
3.74917,-21.79915,1.58649,35.370709999999995,4,61.19275862068964,6,11691
3.74853,-21.79915,1.59197,35.54958,4,61.09827586206896,6,11692
3.74788,-21.79915,1.59802,35.54958,4,60.99396551724137,6,11693
3.74788,-21.79997,1.60407,35.54958,4,60.88965517241378,6,11694
3.74724,-21.79997,1.61014,35.54958,4,60.78499999999998,6,11695
3.74659,-21.79997,1.61619,35.560759999999995,4,60.6806896551724,6,11696
3.74595,-21.79915,1.62225,35.560759999999995,4,60.57620689655171,6,11697
3.74531,-21.79915,1.62829,35.560759999999995,4,60.47206896551723,6,11698
3.74466,-21.79997,1.63434,35.560759999999995,4,60.36775862068964,6,11699
3.74402,-21.79997,1.6409900000000002,35.77316,4,60.25310344827584,6,11700
3.74338,-21.79997,1.64645,35.54958,4,60.15896551724138,6,11701
3.74338,-21.79997,1.65311,35.77316,4,60.04413793103448,6,11702
3.74273,-21.79997,1.65858,35.77316,4,59.94982758620689,6,11703
3.74209,-21.79915,1.6646,35.76198,4,59.84603448275861,6,11704
3.74145,-21.79915,1.67067,35.77316,4,59.74137931034481,6,11705
3.7408,-21.79997,1.67675,35.77316,4,59.63655172413792,6,11706
3.74016,-21.79997,1.68278,35.77316,4,59.53258620689654,6,11707
3.73951,-21.79997,1.6888299999999998,35.76198,4,59.42827586206895,6,11708
3.73887,-21.79915,1.6948900000000002,35.97438,4,59.32379310344826,6,11709
3.73887,-21.79915,1.70097,35.9632,4,59.218965517241365,6,11710
3.73823,-21.79915,1.70702,35.97438,4,59.11465517241378,6,11711
3.73758,-21.79997,1.71307,35.97438,4,59.0103448275862,6,11712
3.73758,-21.79997,1.7191299999999998,35.76198,4,58.90586206896551,6,11713
3.73694,-21.79915,1.7251599999999998,35.97438,4,58.80189655172413,6,11714
3.7363,-21.79915,1.73124,35.9632,4,58.69706896551724,6,11715
3.73565,-21.79915,1.73788,35.97438,4,58.58258620689654,6,11716
3.73501,-21.79997,1.74394,35.9632,4,58.478103448275846,6,11717
3.73437,-21.79997,1.7494,35.9632,4,58.38396551724136,6,11718
3.73372,-21.79915,1.75604,35.97438,4,58.26948275862068,6,11719
3.73372,-21.79915,1.7621,35.97438,4,58.16499999999999,6,11720
3.73308,-21.79997,1.7675599999999998,36.17561,4,58.07086206896552,6,11721
3.73243,-21.79997,1.77362,36.16443,4,57.96637931034482,6,11722
3.73179,-21.79997,1.78027,36.17561,4,57.85172413793103,6,11723
3.73115,-21.79915,1.78572,36.17561,4,57.75775862068964,6,11724
3.7305,-21.79915,1.7917900000000002,36.17561,4,57.65310344827586,6,11725
3.72986,-21.79997,1.79784,36.17561,4,57.54879310344827,6,11726
3.72986,-21.79997,1.80449,36.16443,4,57.43413793103447,6,11727
3.72922,-21.79997,1.80995,36.17561,4,57.33999999999999,6,11728
3.72857,-21.79915,1.81601,36.17561,4,57.235517241379306,6,11729
3.72793,-21.79915,1.82208,36.17561,4,57.13086206896551,6,11730
3.72793,-21.79997,1.82814,36.39919,4,57.02637931034481,6,11731
3.72729,-21.79997,1.83417,36.38801,4,56.92241379310344,6,11732
3.72664,-21.79997,1.84022,36.38801,4,56.818103448275856,6,11733
3.726,-21.79915,1.84688,36.38801,4,56.70327586206895,6,11734
3.726,-21.79915,1.85235,36.38801,4,56.60896551724137,6,11735
3.72535,-21.79997,1.85898,36.39919,4,56.49465517241378,6,11736
3.72471,-21.79997,1.86445,36.38801,4,56.4003448275862,6,11737
3.72407,-21.79997,1.87049,36.38801,4,56.29620689655171,6,11738
3.72407,-21.79997,1.87715,36.38801,4,56.181379310344816,6,11739
3.72342,-21.79915,1.88262,36.38801,4,56.087068965517226,6,11740
3.72278,-21.79915,1.88869,36.39919,4,55.98241379310344,6,11741
3.72214,-21.79915,1.89473,36.38801,4,55.87827586206895,6,11742
3.72149,-21.79997,1.9008,36.39919,4,55.77362068965516,6,11743
3.72149,-21.79997,1.90683,36.60041,4,55.669655172413776,6,11744
3.72085,-21.79915,1.91348,36.60041,4,55.55499999999999,6,11745
3.72021,-21.79915,1.91896,36.60041,4,55.4605172413793,6,11746
3.71956,-21.79915,1.92559,36.58923,4,55.34620689655172,6,11747
3.71892,-21.79997,1.93105,36.60041,4,55.25206896551723,6,11748
3.71892,-21.79997,1.93771,36.60041,4,55.13724137931033,6,11749
3.71827,-21.79915,1.94316,36.58923,4,55.04327586206896,6,11750
3.71763,-21.79915,1.94982,36.60041,4,54.92844827586206,6,11751
3.71763,-21.79915,1.9553,36.60041,4,54.83396551724137,6,11752
3.71699,-21.79997,1.96134,36.58923,4,54.72982758620689,6,11753
3.71634,-21.79997,1.9674,36.80164,4,54.6253448275862,6,11754
3.7157,-21.79997,1.97343,36.81282,4,54.52137931034482,6,11755
3.7157,-21.79915,1.97949,36.80164,4,54.41689655172413,6,11756
3.71506,-21.79915,1.98615,36.80164,4,54.30206896551722,6,11757
3.71441,-21.79997,1.99221,36.80164,4,54.19758620689655,6,11758
3.71441,-21.79997,1.99765,36.81282,4,54.10379310344826,6,11759
3.71377,-21.79997,2.00432,36.79046,4,53.988793103448266,6,11760
3.713130000000001,-21.79915,2.00979,36.80164,4,53.89448275862068,6,11761
3.713130000000001,-21.79915,2.01585,36.79046,4,53.78999999999999,6,11762
3.71248,-21.79997,2.0219,36.80164,4,53.68568965517241,6,11763
3.71184,-21.79997,2.02794,36.81282,4,53.58155172413792,6,11764
3.71119,-21.79997,2.03402,37.01404,4,53.47672413793103,6,11765
3.71055,-21.79915,2.04007,37.01404,4,53.37241379310344,6,11766
3.71055,-21.79915,2.0461400000000003,37.01404,4,53.26775862068964,6,11767
3.70991,-21.79915,2.0521700000000003,37.01404,4,53.16379310344826,6,11768
3.70926,-21.79997,2.05823,37.00286,4,53.05931034482757,6,11769
3.70926,-21.79997,2.06428,37.01404,4,52.954999999999984,6,11770
3.70862,-21.79997,2.07036,37.01404,4,52.850172413793096,6,11771
3.707980000000001,-21.79915,2.07639,37.01404,4,52.74620689655172,6,11772
3.707980000000001,-21.79915,2.08245,37.01404,4,52.64172413793101,6,11773
3.70733,-21.79915,2.08851,37.01404,4,52.53724137931034,6,11774
3.70669,-21.79997,2.09457,37.01404,4,52.43275862068964,6,11775
3.70669,-21.79997,2.10062,37.01404,4,52.32844827586206,6,11776
3.70605,-21.79997,2.10726,37.22644,4,52.21396551724136,6,11777
3.7054,-21.79915,2.11332,37.23762,4,52.109482758620686,6,11778
3.70476,-21.79915,2.11876,37.22644,4,52.0156896551724,6,11779
3.70476,-21.79915,2.12483,37.22644,4,51.9110344827586,6,11780
3.70411,-21.79997,2.1308700000000003,37.23762,4,51.80689655172412,6,11781
3.70411,-21.79997,2.13693,37.23762,4,51.70241379310343,6,11782
3.70347,-21.79915,2.14299,37.22644,4,51.59793103448275,6,11783
3.702830000000001,-21.79915,2.14965,37.23762,4,51.48310344827585,6,11784
3.70218,-21.79915,2.15513,37.22644,4,51.38862068965516,6,11785
3.70218,-21.79915,2.16115,37.23762,4,51.28482758620689,6,11786
3.70154,-21.79997,2.16722,37.22644,4,51.18017241379309,6,11787
3.7009,-21.79997,2.17328,37.42767,4,51.0756896551724,6,11788
3.7009,-21.79997,2.17933,37.22644,4,50.971379310344815,6,11789
3.70025,-21.79997,2.18539,37.42767,4,50.866896551724125,6,11790
3.69961,-21.79915,2.19145,37.43885,4,50.76241379310344,6,11791
3.69961,-21.79915,2.19751,37.42767,4,50.65793103448274,6,11792
3.69897,-21.79915,2.2035400000000003,37.43885,4,50.553965517241366,6,11793
3.69832,-21.79915,2.20959,37.43885,4,50.44965517241378,6,11794
3.69832,-21.79997,2.21565,37.43885,4,50.34517241379309,6,11795
3.69768,-21.79997,2.22172,37.43885,4,50.2405172413793,6,11796
3.69703,-21.79997,2.22777,37.43885,4,50.13620689655171,6,11797
3.69703,-21.79997,2.2338400000000003,37.43885,4,50.03155172413791,6,11798
3.69639,-21.79915,2.23988,37.65125,4,49.92741379310344,6,11799
3.69639,-21.79915,2.24594,37.43885,4,49.82293103448274,6,11800
3.69575,-21.79997,2.252,37.65125,4,49.71844827586207,6,11801
3.6951,-21.79997,2.2580400000000003,37.66243,4,49.61431034482757,6,11802
3.6951,-21.79997,2.26412,37.65125,4,49.50948275862068,6,11803
3.69446,-21.79997,2.27017,37.64007,4,49.405172413793096,6,11804
3.69446,-21.79997,2.27621,37.65125,4,49.30103448275862,6,11805
3.69382,-21.79915,2.28228,37.65125,4,49.19637931034482,6,11806
3.69382,-21.79915,2.28835,37.64007,4,49.091724137931024,6,11807
3.69317,-21.79915,2.2944,37.64007,4,48.98741379310344,6,11808
3.69253,-21.79997,2.30103,37.64007,4,48.873103448275856,6,11809
3.69189,-21.79997,2.30649,37.65125,4,48.77896551724136,6,11810
3.69189,-21.79915,2.31255,37.7295,4,48.67448275862069,6,11811
3.69124,-21.79915,2.3186,37.65125,4,48.570172413793095,6,11812
3.69124,-21.79915,2.32526,37.85247,4,48.4553448275862,6,11813
3.6906,-21.79997,2.33131,37.85247,4,48.35103448275861,6,11814
3.68995,-21.79997,2.33676,37.85247,4,48.257068965517234,6,11815
3.68995,-21.79997,2.34283,37.85247,4,48.15241379310344,6,11816
3.68931,-21.79915,2.3489,37.85247,4,48.04775862068964,6,11817
3.68931,-21.79915,2.35553,37.85247,4,47.93344827586206,6,11818
3.68867,-21.79915,2.361,37.85247,4,47.83913793103447,6,11819
3.68802,-21.79997,2.36764,37.85247,4,47.724655172413776,6,11820
3.68802,-21.79997,2.37312,37.86365,4,47.6301724137931,6,11821
3.68738,-21.79997,2.37918,37.85247,4,47.52568965517241,6,11822
3.68738,-21.79915,2.38521,37.86365,4,47.42172413793102,6,11823
3.68674,-21.79915,2.39129,37.86365,4,47.31689655172413,6,11824
3.68674,-21.79997,2.39733,37.85247,4,47.21275862068964,6,11825
3.68609,-21.79997,2.4033900000000004,38.07606,4,47.10827586206895,6,11826
3.68609,-21.79915,2.40946,38.06488,4,47.00362068965516,6,11827
3.68545,-21.79915,2.41551,38.06488,4,46.89931034482758,6,11828
3.68481,-21.79997,2.42154,38.07606,4,46.7953448275862,6,11829
3.68481,-21.79997,2.4276,38.06488,4,46.6908620689655,6,11830
3.68416,-21.79997,2.43425,38.06488,4,46.57620689655172,6,11831
3.68416,-21.79915,2.44031,38.06488,4,46.47172413793102,6,11832
3.68352,-21.79997,2.44637,38.07606,4,46.367241379310336,6,11833
3.68352,-21.79997,2.45184,38.07606,4,46.272931034482745,6,11834
3.68287,-21.79915,2.4579,38.07606,4,46.16844827586206,6,11835
3.68287,-21.79915,2.46396,38.06488,4,46.06396551724137,6,11836
3.68223,-21.79915,2.46998,38.06488,4,45.96017241379309,6,11837
3.68159,-21.79997,2.47605,38.27728,4,45.8555172413793,6,11838
3.68159,-21.79915,2.48212,38.27728,4,45.7508620689655,6,11839
3.68094,-21.79915,2.48875,38.27728,4,45.63655172413792,6,11840
3.68094,-21.79997,2.49481,38.28846,4,45.532068965517226,6,11841
3.6803,-21.79997,2.50029,38.27728,4,45.43758620689653,6,11842
3.6803,-21.79997,2.50692,38.28846,4,45.32327586206896,6,11843
3.67966,-21.79915,2.5123900000000003,38.2661,4,45.22896551724136,6,11844
3.67901,-21.79997,2.51903,38.27728,4,45.11448275862068,6,11845
3.67901,-21.79997,2.52508,38.27728,4,45.01017241379309,6,11846
3.67837,-21.79915,2.53056,38.27728,4,44.9156896551724,6,11847
3.67837,-21.79915,2.53662,38.4785,4,44.81120689655171,6,11848
3.67773,-21.79997,2.54266,38.48968,4,44.70706896551723,6,11849
3.67773,-21.79997,2.54931,38.48968,4,44.59241379310343,6,11850
3.67708,-21.79915,2.55476,38.48968,4,44.49844827586206,6,11851
3.67708,-21.79915,2.56081,38.48968,4,44.39413793103447,6,11852
3.67644,-21.79997,2.56688,38.48968,4,44.289482758620686,6,11853
3.67644,-21.79997,2.57295,38.48968,4,44.184827586206886,6,11854
3.67579,-21.79997,2.57898,38.48968,4,44.08086206896551,6,11855
3.67579,-21.79915,2.58564,38.48968,4,43.9660344827586,6,11856
3.67515,-21.79997,2.5910900000000003,38.48968,4,43.87206896551722,6,11857
3.67515,-21.79997,2.59715,38.48968,4,43.76758620689654,6,11858
3.67451,-21.79997,2.60323,38.48968,4,43.66275862068965,6,11859
3.67451,-21.79915,2.60926,38.48968,4,43.55879310344827,6,11860
3.67386,-21.79915,2.61533,38.48968,4,43.45413793103447,6,11861
3.67386,-21.79997,2.62138,38.69091,4,43.349827586206885,6,11862
3.67322,-21.79997,2.62744,38.702090000000005,4,43.245344827586194,6,11863
3.67322,-21.79915,2.63348,38.69091,4,43.14120689655172,6,11864
3.67258,-21.79915,2.63954,38.69091,4,43.036724137931024,6,11865
3.67258,-21.79997,2.64562,38.69091,4,42.93189655172412,6,11866
3.67193,-21.79997,2.65164,38.69091,4,42.828103448275854,6,11867
3.67193,-21.79915,2.65772,38.69091,4,42.72327586206895,6,11868
3.67129,-21.79915,2.66377,38.90331,4,42.61896551724137,6,11869
3.67129,-21.79997,2.67041,38.69091,4,42.50448275862068,6,11870
3.67065,-21.79997,2.67588,38.702090000000005,4,42.4101724137931,6,11871
3.67065,-21.79915,2.68253,38.90331,4,42.2955172413793,6,11872
3.67065,-21.79915,2.68858,38.90331,4,42.19120689655172,6,11873
3.67,-21.79997,2.69405,38.90331,4,42.09689655172413,6,11874
3.66936,-21.79997,2.7007,38.91449,4,41.98224137931033,6,11875
3.66936,-21.79997,2.70675,38.90331,4,41.87793103448275,6,11876
3.66871,-21.79915,2.71281,38.91449,4,41.77344827586206,6,11877
3.66871,-21.79915,2.71826,38.90331,4,41.67948275862068,6,11878
3.66807,-21.79997,2.72431,38.91449,4,41.57517241379309,6,11879
3.66807,-21.79997,2.7303900000000003,38.91449,4,41.47034482758619,6,11880
3.66807,-21.79997,2.73703,38.90331,4,41.35586206896551,6,11881
3.66743,-21.79915,2.7425,38.90331,4,41.26155172413792,6,11882
3.66743,-21.79915,2.74914,38.91449,4,41.14706896551723,6,11883
3.66678,-21.79997,2.75461,38.91449,4,41.05275862068965,6,11884
3.66678,-21.79997,2.76066,38.91449,4,40.948448275862056,6,11885
3.66678,-21.79915,2.76671,38.91449,4,40.84413793103448,6,11886
3.66614,-21.79915,2.77278,39.12689,4,40.73948275862068,6,11887
3.66614,-21.79915,2.77881,39.11571,4,40.6355172413793,6,11888
3.6655,-21.79915,2.78487,39.12689,4,40.531034482758606,6,11889
3.6655,-21.79997,2.79094,39.11571,4,40.426379310344814,6,11890
3.6655,-21.79997,2.79699,39.10453,4,40.322068965517225,6,11891
3.66485,-21.79915,2.80306,39.11571,4,40.21741379310344,6,11892
3.66485,-21.79915,2.8091,39.12689,4,40.11327586206895,6,11893
3.66421,-21.79997,2.81575,39.11571,4,39.99862068965516,6,11894
3.66421,-21.79997,2.8212200000000003,39.31694,4,39.90431034482757,6,11895
3.66357,-21.79997,2.82726,39.12689,4,39.8001724137931,6,11896
3.66357,-21.79997,2.83335,39.32812,4,39.695172413793095,6,11897
3.66357,-21.79915,2.83937,39.31694,4,39.59137931034481,6,11898
3.66292,-21.79915,2.84543,39.31694,4,39.48689655172413,6,11899
3.66292,-21.79915,2.8515,39.31694,4,39.38224137931033,6,11900
3.66292,-21.79997,2.85753,39.32812,4,39.27827586206895,6,11901
3.66228,-21.79997,2.86419,39.31694,4,39.16344827586206,6,11902
3.66228,-21.79997,2.86964,39.32812,4,39.06948275862068,6,11903
3.66163,-21.79997,2.87574,39.32812,4,38.96431034482757,6,11904
3.66163,-21.79997,2.88177,39.31694,4,38.8603448275862,6,11905
3.66163,-21.79915,2.88784,39.31694,4,38.7556896551724,6,11906
3.66099,-21.79915,2.89387,39.529340000000005,4,38.65172413793102,6,11907
3.66099,-21.79915,2.89995,39.529340000000005,4,38.54689655172413,6,11908
3.66099,-21.79915,2.906,39.529340000000005,4,38.44258620689654,6,11909
3.66035,-21.79915,2.91204,39.529340000000005,4,38.338448275862056,6,11910
3.66035,-21.79997,2.91811,39.529340000000005,4,38.23379310344827,6,11911
3.6597,-21.79997,2.92414,39.529340000000005,4,38.129827586206886,6,11912
3.6597,-21.79997,2.9302200000000003,39.529340000000005,4,38.024999999999984,6,11913
3.6597,-21.79997,2.93626,39.529340000000005,4,37.92086206896551,6,11914
3.65906,-21.79997,2.94292,39.529340000000005,4,37.806034482758605,6,11915
3.65906,-21.79915,2.94838,39.529340000000005,4,37.71189655172413,6,11916
3.65842,-21.79915,2.95502,39.73056,4,37.59741379310344,6,11917
3.65842,-21.79915,2.96048,39.74174,4,37.50327586206895,6,11918
3.65777,-21.79997,2.96654,39.74174,4,37.39879310344826,6,11919
3.65777,-21.79997,2.9725900000000003,39.74174,4,37.294482758620674,6,11920
3.65777,-21.79997,2.97925,39.74174,4,37.17965517241378,6,11921
3.65713,-21.79997,2.98469,39.74174,4,37.085862068965504,6,11922
3.65713,-21.79997,2.99135,39.73056,4,36.97103448275861,6,11923
3.65713,-21.79915,2.99681,39.74174,4,36.87689655172413,6,11924
3.65713,-21.79915,3.00288,39.74174,4,36.77224137931033,6,11925
3.65649,-21.79915,3.00894,39.73056,4,36.667758620689646,6,11926
3.65649,-21.79915,3.01497,39.94297,4,36.56379310344827,6,11927
3.65649,-21.79997,3.02104,39.94297,4,36.45913793103447,6,11928
3.65584,-21.79997,3.02769,39.94297,4,36.34448275862068,6,11929
3.65584,-21.79997,3.03315,39.94297,4,36.2503448275862,6,11930
3.65584,-21.79997,3.0398,39.94297,4,36.135689655172406,6,11931
3.65584,-21.79997,3.04585,39.94297,4,36.03137931034481,6,11932
3.6552,-21.79915,3.05131,39.94297,4,35.93724137931033,6,11933
3.6552,-21.79915,3.05736,39.95415,4,35.83293103448275,6,11934
3.6552,-21.79915,3.06344,39.94297,4,35.72810344827585,6,11935
3.65455,-21.79915,3.06949,39.94297,4,35.623793103448264,6,11936
3.65455,-21.79997,3.07556,39.94297,4,35.51913793103447,6,11937
3.65455,-21.79997,3.0816,40.15537,4,35.414999999999985,6,11938
3.65391,-21.79997,3.08764,40.15537,4,35.310862068965506,6,11939
3.65391,-21.79997,3.0943,40.15537,4,35.196034482758606,6,11940
3.65391,-21.79915,3.09976,40.15537,4,35.10189655172413,6,11941
3.65327,-21.79915,3.10641,40.15537,4,34.98724137931033,6,11942
3.65327,-21.79997,3.11186,40.16655,4,34.893275862068954,6,11943
3.65327,-21.79915,3.11794,40.15537,4,34.78844827586206,6,11944
3.65262,-21.79997,3.12399,40.16655,4,34.68413793103447,6,11945
3.65262,-21.79997,3.13005,40.16655,4,34.57965517241378,6,11946
3.65262,-21.79997,3.1361,40.16655,4,34.4753448275862,6,11947
3.65262,-21.79997,3.14216,40.15537,4,34.3708620689655,6,11948
3.65198,-21.79915,3.14821,40.36777,4,34.26655172413792,6,11949
3.65198,-21.79915,3.15485,40.36777,4,34.15206896551722,6,11950
3.65134,-21.79997,3.1609,40.35659,4,34.04775862068965,6,11951
3.65134,-21.79997,3.16696,40.36777,4,33.94327586206895,6,11952
3.65134,-21.79997,3.17242,40.35659,4,33.84913793103448,6,11953
3.65069,-21.79997,3.17849,40.36777,4,33.74448275862068,6,11954
3.65069,-21.79997,3.18455,40.36777,4,33.639999999999986,6,11955
3.65069,-21.79915,3.19118,40.35659,4,33.5256896551724,6,11956
3.65069,-21.79915,3.19667,40.58018,4,33.431034482758605,6,11957
3.65005,-21.79915,3.20272,40.58018,4,33.32672413793103,6,11958
3.65005,-21.79915,3.20875,40.569,4,33.22275862068964,6,11959
3.65005,-21.79997,3.21481,40.569,4,33.118275862068955,6,11960
3.64941,-21.79997,3.2208900000000003,40.58018,4,33.01344827586205,6,11961
3.64941,-21.79997,3.2269400000000004,40.569,4,32.909137931034465,6,11962
3.64876,-21.79997,3.23299,40.569,4,32.80482758620688,6,11963
3.64876,-21.79997,3.23963,40.58018,4,32.690344827586195,6,11964
3.64876,-21.79915,3.2450900000000003,40.58018,4,32.596206896551706,6,11965
3.64812,-21.79915,3.2517400000000003,40.7814,4,32.481551724137915,6,11966
3.64812,-21.79915,3.2572,40.7814,4,32.387413793103434,6,11967
3.64812,-21.79915,3.26327,40.7814,4,32.28275862068965,6,11968
3.64747,-21.79915,3.26932,40.7814,4,32.17844827586206,6,11969
3.64747,-21.79997,3.27536,40.7814,4,32.07431034482757,6,11970
3.646830000000001,-21.79997,3.2814300000000003,40.7814,4,31.969655172413777,6,11971
3.646830000000001,-21.79997,3.28749,40.79258,4,31.865172413793093,6,11972
3.646830000000001,-21.79997,3.29356,40.79258,4,31.760517241379304,6,11973
3.64619,-21.79915,3.29957,40.7814,4,31.656896551724127,6,11974
3.64619,-21.79997,3.30566,40.7814,4,31.551896551724123,6,11975
3.64619,-21.79997,3.31229,40.9938,4,31.43758620689654,6,11976
3.64554,-21.79915,3.31774,40.9938,4,31.34362068965516,6,11977
3.64554,-21.79915,3.32441,40.9938,4,31.22862068965517,6,11978
3.64554,-21.79915,3.32988,40.9938,4,31.134310344827576,6,11979
3.6449,-21.79915,3.33652,41.00498,4,31.01982758620688,6,11980
3.6449,-21.79997,3.34197,41.00498,4,30.925862068965507,6,11981
3.6449,-21.79997,3.34802,40.9938,4,30.82155172413792,6,11982
3.64426,-21.79997,3.3541,40.9938,4,30.716724137931028,6,11983
3.64426,-21.79997,3.3601300000000003,41.21739,4,30.61275862068964,6,11984
3.64361,-21.79997,3.36621,41.20621,4,30.507931034482745,6,11985
3.64361,-21.79997,3.37285,41.20621,4,30.393448275862056,6,11986
3.64361,-21.79997,3.3783,41.20621,4,30.29948275862068,6,11987
3.64297,-21.79915,3.38435,41.20621,4,30.19517241379309,6,11988
3.64297,-21.79915,3.39102,41.20621,4,30.08017241379309,6,11989
3.64233,-21.79915,3.39646,41.40743,4,29.986379310344816,6,11990
3.64233,-21.79915,3.40312,41.41861,4,29.87155172413792,6,11991
3.64233,-21.79997,3.4086,41.40743,4,29.77706896551723,6,11992
3.641680000000001,-21.79997,3.4152400000000003,41.41861,4,29.66258620689653,6,11993
3.641680000000001,-21.79997,3.4207,41.40743,4,29.568448275862057,6,11994
3.64104,-21.79997,3.42676,41.41861,4,29.463965517241373,6,11995
3.64104,-21.79997,3.4328199999999995,41.40743,4,29.35948275862069,6,11996
3.64104,-21.79915,3.43946,41.41861,4,29.244999999999987,6,11997
3.64039,-21.79915,3.4449400000000003,41.61983,4,29.15051724137929,6,11998
3.64039,-21.79915,3.45157,41.61983,4,29.036206896551715,6,11999
3.63975,-21.79915,3.45762,41.61983,4,28.93189655172413,6,12000
3.63975,-21.79915,3.4631,41.61983,4,28.83741379310344,6,12001
3.63975,-21.79997,3.46973,41.61983,4,28.723103448275847,6,12002
3.63911,-21.79997,3.47579,41.61983,4,28.618620689655163,6,12003
3.63846,-21.79997,3.48124,41.61983,4,28.52465517241378,6,12004
3.63846,-21.79997,3.4879,41.832240000000006,4,28.40982758620689,6,12005
3.63846,-21.79915,3.49337,41.832240000000006,4,28.3155172413793,6,12006
3.63782,-21.79915,3.49942,41.832240000000006,4,28.21120689655171,6,12007
3.63782,-21.79915,3.50606,41.832240000000006,4,28.09672413793102,6,12008
3.63718,-21.79997,3.5115199999999995,41.832240000000006,4,28.002586206896545,6,12009
3.63718,-21.79997,3.51757,41.84342,4,27.89827586206896,6,12010
3.636530000000001,-21.79997,3.5236400000000003,41.82106,4,27.79362068965516,6,12011
3.636530000000001,-21.79997,3.5296800000000004,42.03346,4,27.68948275862068,6,12012
3.63589,-21.79997,3.53574,42.04464,4,27.584999999999987,6,12013
3.63589,-21.79915,3.5424,42.04464,4,27.47017241379309,6,12014
3.63589,-21.79915,3.54787,42.04464,4,27.375862068965503,6,12015
3.63525,-21.79915,3.5539300000000003,42.04464,4,27.27137931034481,6,12016
3.63525,-21.79915,3.5599800000000004,42.03346,4,27.167068965517224,6,12017
3.6346,-21.79997,3.5660300000000005,42.04464,4,27.062758620689635,6,12018
3.6346,-21.79997,3.57209,42.05582,4,26.95827586206895,6,12019
3.63396,-21.79997,3.5781400000000003,42.04464,4,26.853965517241363,6,12020
3.63396,-21.79997,3.5842,42.24586,4,26.74948275862068,6,12021
3.63331,-21.79997,3.59084,42.24586,4,26.634999999999987,6,12022
3.63331,-21.79915,3.5969,42.25704,4,26.530517241379293,6,12023
3.63267,-21.79915,3.60295,42.24586,4,26.426206896551715,6,12024
3.63267,-21.79915,3.60843,42.25704,4,26.33172413793103,6,12025
3.63267,-21.79915,3.61446,42.25704,4,26.22775862068965,6,12026
3.63203,-21.79915,3.62052,42.45827,4,26.123275862068954,6,12027
3.63203,-21.79997,3.62718,42.46945,4,26.00844827586205,6,12028
3.631380000000001,-21.79915,3.63264,42.45827,4,25.914310344827577,6,12029
3.631380000000001,-21.79915,3.63871,42.45827,4,25.80965517241378,6,12030
3.63074,-21.79997,3.64535,42.45827,4,25.69517241379309,6,12031
3.63074,-21.79997,3.65079,42.45827,4,25.60137931034481,6,12032
3.6301,-21.79915,3.65686,42.45827,4,25.49672413793102,6,12033
3.6301,-21.79915,3.66291,42.67067,4,25.39241379310344,6,12034
3.62945,-21.79915,3.66896,42.67067,4,25.288103448275848,6,12035
3.62881,-21.79997,3.67504,42.67067,4,25.18327586206896,6,12036
