Repository: uw-mad-dash/Battery-SoC-Estimation

## Data
The [LiPo 5450 mAh cell](https://maxamps.com/products/lipo-5450-1s-3-7v-battery) data can be found in <em>data</em> directory 👀. We collected 48 discharging-charging cycles for CRates 1, 2, 3, and 4. The measurements were recorded at 1 second rate. To understand data better, we provided a [Jupyter](https://jupyter.org/) notebook <em>data_visualization.ipynb</em> in <em>notebooks</em> directory. We used [Jupyter Dash](https://github.com/plotly/jupyter-dash) library which allows to create interactive plots. Names of the columns in the csv files containing data should be self-explanatory, except column 'AhStep [Ah]'. This column represents the cell capacity in Ah.

File: data/CRate4_Cycle7.csv (part 1 of 4)
Voltage [V],Current [A],AhStep [Ah],TempBottom [C],CRate [-],SOC [%],Cycle [-],Time [s]
4.011769999999999,-21.79915,0.00606,31.35741,4,88.38827586206898,7,13705
4.00469,-21.79997,0.01212,31.36859,4,88.28379310344826,7,13706
3.99826,-21.79997,0.01815,31.35741,4,88.1798275862069,7,13707
3.99375,-21.79997,0.02423,31.35741,4,88.075,7,13708
3.98924,-21.79915,0.03027,31.35741,4,87.97086206896552,7,13709
3.98538,-21.79997,0.03633,31.580990000000003,4,87.86637931034483,7,13710
3.98216,-21.79997,0.04239,31.56981,4,87.76189655172413,7,13711
3.97895,-21.79997,0.04843,31.56981,4,87.65775862068966,7,13712
3.97637,-21.79915,0.0544799999999999,31.56981,4,87.55344827586207,7,13713
3.9738,-21.79997,0.06055,31.56981,4,87.44879310344827,7,13714
3.97122,-21.79915,0.06662,31.56981,4,87.34413793103448,7,13715
3.96929,-21.79915,0.07268,31.56981,4,87.23965517241379,7,13716
3.96672,-21.79915,0.07871,31.580990000000003,4,87.13568965517241,7,13717
3.96479,-21.79915,0.08479,31.56981,4,87.03086206896552,7,13718
3.96286,-21.79915,0.09082,31.55863,4,86.92689655172414,7,13719
3.96092,-21.79915,0.09689,31.78222,4,86.82224137931034,7,13720
3.95835,-21.79915,0.10293,31.78222,4,86.71810344827587,7,13721
3.95642,-21.79997,0.109,31.771040000000003,4,86.61344827586207,7,13722
3.955130000000001,-21.79997,0.11506,31.771040000000003,4,86.50896551724138,7,13723
3.9532,-21.79997,0.12109,31.78222,4,86.405,7,13724
3.95191,-21.79997,0.12718,31.771040000000003,4,86.3,7,13725
3.949980000000001,-21.79915,0.13323,31.98344,4,86.1956896551724,7,13726
3.9487,-21.79997,0.13926,31.99462,4,86.09172413793104,7,13727
3.94676,-21.79997,0.14534,31.99462,4,85.98689655172414,7,13728
3.94548,-21.79915,0.15139,31.99462,4,85.88258620689655,7,13729
3.94419,-21.79915,0.15745,31.98344,4,85.77810344827587,7,13730
3.94226,-21.79915,0.16349,31.98344,4,85.67396551724137,7,13731
3.94097,-21.79915,0.16954,31.98344,4,85.5696551724138,7,13732
3.93968,-21.79997,0.1756,32.20702,4,85.4651724137931,7,13733
3.93775,-21.79997,0.18165,32.195840000000004,4,85.36086206896552,7,13734
3.93647,-21.79997,0.18771,32.195840000000004,4,85.25637931034483,7,13735
3.93518,-21.79997,0.19377,32.20702,4,85.15189655172415,7,13736
3.93389,-21.79997,0.19984,32.20702,4,85.04724137931035,7,13737
3.9326,-21.79997,0.2059,32.195840000000004,4,84.94275862068966,7,13738
3.93132,-21.79915,0.21195,32.40825,4,84.83844827586206,7,13739
3.93003,-21.79997,0.21798,32.40825,4,84.7344827586207,7,13740
3.9281,-21.79997,0.22405,32.40825,4,84.6298275862069,7,13741
3.92681,-21.79915,0.2301099999999999,32.40825,4,84.52534482758621,7,13742
3.92552,-21.79915,0.23614,32.60947,4,84.42137931034483,7,13743
3.92424,-21.79915,0.24223,32.40825,4,84.31637931034483,7,13744
3.92295,-21.79915,0.24829,32.62065,4,84.21189655172414,7,13745
3.92166,-21.79915,0.25433,32.62065,4,84.10775862068965,7,13746
3.92038,-21.79915,0.26038,32.62065,4,84.00344827586207,7,13747
3.91909,-21.79915,0.26642,32.62065,4,83.89931034482758,7,13748
3.91716,-21.79915,0.27249,32.62065,4,83.79465517241378,7,13749
3.91587,-21.79915,0.27855,32.83305,4,83.69017241379309,7,13750
3.91458,-21.79997,0.28459,32.821870000000004,4,83.58603448275863,7,13751
3.9133,-21.79997,0.29065,32.821870000000004,4,83.48155172413793,7,13752
3.91201,-21.79915,0.29671,32.821870000000004,4,83.37706896551724,7,13753
3.91072,-21.79997,0.30277,32.83305,4,83.27258620689655,7,13754
3.90943,-21.79997,0.30884,32.83305,4,83.16793103448275,7,13755
3.90815,-21.79915,0.31487,32.821870000000004,4,83.06396551724139,7,13756
3.90686,-21.79915,0.32092,32.83305,4,82.95965517241379,7,13757
3.90493,-21.79915,0.32698,33.04546,4,82.85517241379311,7,13758
3.90364,-21.79997,0.33304,33.04546,4,82.75068965517242,7,13759
3.90235,-21.79997,0.33912,33.034279999999995,4,82.64586206896551,7,13760
3.90107,-21.79997,0.34517,33.04546,4,82.54155172413792,7,13761
3.89978,-21.79997,0.35123,33.04546,4,82.43706896551724,7,13762
3.89849,-21.79997,0.35727,33.04546,4,82.33293103448277,7,13763
3.8972,-21.79997,0.3633099999999999,33.04546,4,82.22879310344827,7,13764
3.89527,-21.79915,0.36938,33.04546,4,82.1241379310345,7,13765
3.89399,-21.79915,0.37545,33.04546,4,82.0194827586207,7,13766
3.8927,-21.79915,0.38151,33.04546,4,81.915,7,13767
3.89206,-21.79915,0.38755,33.04546,4,81.81086206896552,7,13768
3.89077,-21.79915,0.3936199999999999,33.24668,4,81.70620689655172,7,13769
3.88948,-21.79997,0.39965,33.034279999999995,4,81.60224137931034,7,13770
3.88819,-21.79997,0.40571,33.24668,4,81.49775862068967,7,13771
3.88691,-21.79915,0.41179,33.24668,4,81.39293103448276,7,13772
3.88562,-21.79915,0.41781,33.25786,4,81.28913793103447,7,13773
3.88433,-21.79915,0.42386,33.24668,4,81.1848275862069,7,13774
3.88304,-21.79915,0.42994,33.24668,4,81.08,7,13775
3.8824,-21.79997,0.43599,33.24668,4,80.9756896551724,7,13776
3.88111,-21.79915,0.44205,33.24668,4,80.87120689655173,7,13777
3.87983,-21.79997,0.44809,33.24668,4,80.76706896551724,7,13778
3.87918,-21.79997,0.45414,33.24668,4,80.66275862068966,7,13779
3.8779,-21.79997,0.4602,33.24668,4,80.55827586206895,7,13780
3.87661,-21.79915,0.46628,33.24668,4,80.45344827586207,7,13781
3.87532,-21.79997,0.4723199999999999,33.24668,4,80.34931034482759,7,13782
3.87403,-21.79915,0.47836,33.24668,4,80.2451724137931,7,13783
3.87339,-21.79997,0.4844199999999999,33.24668,4,80.14068965517241,7,13784
3.87275,-21.79915,0.4905,33.24668,4,80.03586206896551,7,13785
3.87146,-21.79915,0.49653,33.24668,4,79.93189655172414,7,13786
3.87017,-21.79915,0.50259,33.24668,4,79.82741379310346,7,13787
3.86953,-21.79915,0.50866,33.24668,4,79.72275862068966,7,13788
3.86888,-21.79997,0.5147,33.24668,4,79.61862068965517,7,13789
3.8676,-21.79997,0.52076,33.40319,4,79.51413793103448,7,13790
3.86695,-21.79915,0.52682,33.24668,4,79.40965517241379,7,13791
3.86567,-21.79997,0.53287,33.45908,4,79.30534482758621,7,13792
3.86502,-21.79997,0.53894,33.25786,4,79.20068965517241,7,13793
3.86374,-21.79997,0.54498,33.24668,4,79.09655172413794,7,13794
3.86309,-21.79997,0.55103,33.24668,4,78.99224137931034,7,13795
3.8618,-21.79997,0.55709,33.24668,4,78.88775862068967,7,13796
3.86116,-21.79997,0.56315,33.45908,4,78.78327586206896,7,13797
3.86052,-21.79997,0.56921,33.24668,4,78.67879310344827,7,13798
3.85987,-21.79997,0.57525,33.24668,4,78.57465517241381,7,13799
3.85923,-21.79915,0.5813,33.24668,4,78.47034482758622,7,13800
3.85794,-21.79915,0.58739,33.24668,4,78.36534482758621,7,13801
3.8573,-21.79915,0.59343,33.24668,4,78.26120689655173,7,13802
3.85666,-21.79915,0.59948,33.30257,4,78.15689655172415,7,13803
3.85537,-21.79997,0.60553,33.4479,4,78.05258620689655,7,13804
3.85472,-21.79997,0.61161,33.24668,4,77.94775862068967,7,13805
3.85408,-21.79997,0.61766,33.45908,4,77.84344827586207,7,13806
3.85344,-21.79997,0.62371,33.24668,4,77.73913793103449,7,13807
3.85215,-21.79997,0.62976,33.24668,4,77.6348275862069,7,13808
3.85151,-21.79915,0.63584,33.45908,4,77.53,7,13809
3.85086,-21.79915,0.64186,33.24668,4,77.42620689655172,7,13810
3.85022,-21.79915,0.64794,33.24668,4,77.32137931034482,7,13811
3.84958,-21.79997,0.65398,33.24668,4,77.21724137931035,7,13812
3.84893,-21.79997,0.66004,33.24668,4,77.11275862068966,7,13813
3.84764,-21.79997,0.6661100000000001,33.24668,4,77.00810344827586,7,13814
3.847,-21.79915,0.67214,33.4479,4,76.9041379310345,7,13815
3.84636,-21.79915,0.6782199999999999,33.269040000000004,4,76.79931034482759,7,13816
3.84571,-21.79915,0.68428,33.24668,4,76.6948275862069,7,13817
3.84507,-21.79997,0.6903100000000001,33.24668,4,76.59086206896552,7,13818
3.844430000000001,-21.79997,0.6963699999999999,33.45908,4,76.48637931034483,7,13819
3.84314,-21.79997,0.70243,33.24668,4,76.38189655172415,7,13820
3.8425,-21.79997,0.70849,33.24668,4,76.27741379310345,7,13821
3.84185,-21.79997,0.7145600000000001,33.4479,4,76.17275862068966,7,13822
3.84121,-21.79915,0.7206,33.24668,4,76.06862068965518,7,13823
3.84056,-21.79915,0.72665,33.25786,4,75.96431034482758,7,13824
3.83992,-21.79997,0.7327100000000001,33.24668,4,75.85982758620689,7,13825
3.839280000000001,-21.79997,0.73875,33.45908,4,75.7556896551724,7,13826
3.83799,-21.79997,0.7448199999999999,33.2355,4,75.65103448275862,7,13827
3.83735,-21.79997,0.7508699999999999,33.24668,4,75.54672413793104,7,13828
3.8367,-21.79915,0.75694,33.24668,4,75.44206896551724,7,13829
3.83606,-21.79915,0.76299,33.45908,4,75.33775862068966,7,13830
3.83542,-21.79915,0.76902,33.24668,4,75.23379310344828,7,13831
3.83477,-21.79915,0.77508,33.24668,4,75.12931034482759,7,13832
3.83348,-21.79997,0.7811600000000001,33.45908,4,75.02448275862069,7,13833
3.83284,-21.79997,0.7872100000000001,33.24668,4,74.9201724137931,7,13834
3.8322,-21.79997,0.79325,33.24668,4,74.81603448275864,7,13835
3.83155,-21.79997,0.7993100000000001,33.4479,4,74.71155172413793,7,13836
3.83091,-21.79915,0.8053600000000001,33.24668,4,74.60724137931034,7,13837
3.83027,-21.79915,0.8114399999999999,33.24668,4,74.50241379310344,7,13838
3.82962,-21.79915,0.81748,33.45908,4,74.39827586206897,7,13839
3.828980000000001,-21.79997,0.8235600000000001,33.2355,4,74.29344827586208,7,13840
3.82834,-21.79915,0.8296,33.24668,4,74.18931034482759,7,13841
3.82769,-21.79997,0.83565,33.45908,4,74.085,7,13842
3.82705,-21.79997,0.8416899999999999,33.4479,4,73.98086206896552,7,13843
3.82576,-21.79915,0.8477399999999999,33.45908,4,73.87655172413793,7,13844
3.82512,-21.79915,0.8538399999999999,33.4479,4,73.77137931034484,7,13845
3.82447,-21.79915,0.85987,33.45908,4,73.66741379310345,7,13846
3.823830000000001,-21.79915,0.8659100000000001,33.45908,4,73.56327586206896,7,13847
3.82319,-21.79997,0.87197,33.4479,4,73.45879310344827,7,13848
3.8219,-21.79997,0.87803,33.24668,4,73.35431034482758,7,13849
3.8219,-21.79997,0.8840899999999999,33.4479,4,73.2498275862069,7,13850
3.82126,-21.79915,0.8901600000000001,33.45908,4,73.1451724137931,7,13851
3.82061,-21.79915,0.8962100000000001,33.45908,4,73.04086206896552,7,13852
3.81997,-21.79915,0.90225,33.4479,4,72.93672413793104,7,13853
3.81868,-21.79997,0.90833,33.4479,4,72.83189655172413,7,13854
3.81804,-21.79997,0.91438,33.4479,4,72.72758620689655,7,13855
3.81739,-21.79915,0.92042,33.45908,4,72.62344827586207,7,13856
3.81675,-21.79915,0.92646,33.4479,4,72.51931034482759,7,13857
3.81611,-21.79997,0.93254,33.4479,4,72.41448275862068,7,13858
3.81546,-21.79915,0.93858,33.45908,4,72.3103448275862,7,13859
3.81482,-21.79997,0.94466,33.4479,4,72.20551724137931,7,13860
3.81418,-21.79997,0.95072,33.45908,4,72.10103448275864,7,13861
3.81353,-21.79915,0.95677,33.45908,4,71.99672413793104,7,13862
3.81289,-21.79915,0.96282,33.45908,4,71.89241379310344,7,13863
3.81225,-21.79997,0.96885,33.66031,4,71.78844827586207,7,13864
3.8116,-21.79997,0.97493,33.66031,4,71.68362068965519,7,13865
3.81096,-21.79997,0.981,33.66031,4,71.57896551724139,7,13866
3.81031,-21.79915,0.98704,33.66031,4,71.4748275862069,7,13867
3.80967,-21.79915,0.9931,33.66031,4,71.37034482758621,7,13868
3.80903,-21.79915,0.99915,33.66031,4,71.26603448275861,7,13869
3.80838,-21.79997,1.00521,33.64913,4,71.16155172413794,7,13870
3.80774,-21.79997,1.01126,33.66031,4,71.05724137931034,7,13871
3.8071,-21.79915,1.0173,33.66031,4,70.95310344827587,7,13872
3.80645,-21.79915,1.02338,33.66031,4,70.84827586206896,7,13873
3.80581,-21.79915,1.02944,33.66031,4,70.74379310344827,7,13874
3.80517,-21.79997,1.0355,33.671490000000006,4,70.63931034482759,7,13875
3.80452,-21.79997,1.04152,33.66031,4,70.53551724137931,7,13876
3.80323,-21.79997,1.04758,33.66031,4,70.43103448275862,7,13877
3.80259,-21.79915,1.05366,33.671490000000006,4,70.32620689655172,7,13878
3.80195,-21.79915,1.05971,33.87271,4,70.22189655172414,7,13879
3.8013,-21.79997,1.06578,33.66031,4,70.11724137931034,7,13880
3.80066,-21.79997,1.0718299999999998,33.87271,4,70.01293103448276,7,13881
3.80002,-21.79997,1.07785,33.88389,4,69.9091379310345,7,13882
3.79937,-21.79915,1.0839299999999998,33.87271,4,69.80431034482758,7,13883
3.79873,-21.79915,1.08999,33.88389,4,69.6998275862069,7,13884
3.79809,-21.79997,1.09602,33.87271,4,69.59586206896552,7,13885
3.79744,-21.79997,1.1021,33.87271,4,69.49103448275862,7,13886
3.7968,-21.79997,1.1081299999999998,34.08511,4,69.38706896551724,7,13887
3.7968,-21.79915,1.11421,34.08511,4,69.28224137931035,7,13888
3.79551,-21.79915,1.12024,34.08511,4,69.17827586206896,7,13889
3.79551,-21.79997,1.12632,34.08511,4,69.07344827586208,7,13890
3.79422,-21.79997,1.13239,34.08511,4,68.96879310344828,7,13891
3.79358,-21.79997,1.13844,34.08511,4,68.8644827586207,7,13892
3.79294,-21.79915,1.14447,34.08511,4,68.7605172413793,7,13893
3.79229,-21.79915,1.15052,34.08511,4,68.65620689655172,7,13894
3.79165,-21.79915,1.1566,34.08511,4,68.55137931034483,7,13895
3.79101,-21.79997,1.16264,34.08511,4,68.44724137931036,7,13896
3.79036,-21.79997,1.16869,34.28634,4,68.34293103448276,7,13897
3.78972,-21.79915,1.17475,34.29752,4,68.23844827586207,7,13898
3.78907,-21.79915,1.1808299999999998,34.28634,4,68.13362068965519,7,13899
3.78843,-21.79997,1.18685,34.29752,4,68.0298275862069,7,13900
3.78779,-21.79997,1.1929299999999998,34.29752,4,67.92500000000001,7,13901
3.78714,-21.79997,1.19899,34.29752,4,67.8205172413793,7,13902
3.7865,-21.79997,1.20501,34.28634,4,67.71672413793104,7,13903
3.78586,-21.79915,1.21108,34.29752,4,67.61206896551724,7,13904
3.78521,-21.79915,1.21716,34.28634,4,67.50724137931036,7,13905
3.78457,-21.79915,1.22318,34.29752,4,67.40344827586208,7,13906
3.78393,-21.79915,1.22927,34.498740000000005,4,67.29844827586206,7,13907
3.78328,-21.79997,1.2353,34.29752,4,67.1944827586207,7,13908
3.78264,-21.79997,1.24137,34.498740000000005,4,67.0898275862069,7,13909
3.78199,-21.79997,1.2474299999999998,34.498740000000005,4,66.98534482758622,7,13910
3.78135,-21.79915,1.25346,34.498740000000005,4,66.88137931034484,7,13911
3.78071,-21.79915,1.25952,34.498740000000005,4,66.77689655172414,7,13912
3.78006,-21.79915,1.26561,34.50992,4,66.67189655172415,7,13913
3.77942,-21.79915,1.27162,34.498740000000005,4,66.56827586206897,7,13914
3.77878,-21.79997,1.27771,34.50992,4,66.46327586206897,7,13915
3.77813,-21.79997,1.28376,34.498740000000005,4,66.35896551724139,7,13916
3.77749,-21.79997,1.28982,34.498740000000005,4,66.2544827586207,7,13917
3.77749,-21.79997,1.29585,34.72232,4,66.15051724137932,7,13918
3.77685,-21.79915,1.30191,34.72232,4,66.04603448275861,7,13919
3.7762,-21.79915,1.30799,34.72232,4,65.94120689655172,7,13920
3.77556,-21.79915,1.31402,34.72232,4,65.83724137931034,7,13921
3.77491,-21.79997,1.32009,34.71114,4,65.73258620689656,7,13922
3.77427,-21.79997,1.32614,34.72232,4,65.62827586206897,7,13923
3.77363,-21.79997,1.3322200000000002,34.72232,4,65.52344827586207,7,13924
3.77298,-21.79915,1.33825,34.72232,4,65.4194827586207,7,13925
3.77234,-21.79915,1.3443,34.93473,4,65.3151724137931,7,13926
3.7717,-21.79915,1.35036,34.92355,4,65.21068965517242,7,13927
3.77105,-21.79997,1.3564200000000002,34.92355,4,65.10620689655173,7,13928
3.77041,-21.79997,1.36247,34.93473,4,65.00189655172413,7,13929
3.76977,-21.79997,1.36854,34.93473,4,64.89724137931033,7,13930
3.76912,-21.79997,1.37459,34.92355,4,64.79293103448276,7,13931
3.76848,-21.79915,1.38065,34.92355,4,64.68844827586207,7,13932
3.767830000000001,-21.79915,1.3867,34.92355,4,64.58413793103448,7,13933
3.76719,-21.79915,1.39273,34.92355,4,64.4801724137931,7,13934
3.76655,-21.79915,1.39881,34.93473,4,64.3753448275862,7,13935
3.7659,-21.79997,1.40487,35.13595,4,64.27086206896553,7,13936
3.76526,-21.79997,1.4109200000000002,35.13595,4,64.16655172413793,7,13937
3.76462,-21.79997,1.41699,35.13595,4,64.06189655172413,7,13938
3.76462,-21.79997,1.42304,35.13595,4,63.95758620689654,7,13939
3.76397,-21.79997,1.4291,35.13595,4,63.85310344827587,7,13940
3.76333,-21.79915,1.4351200000000002,35.13595,4,63.74931034482759,7,13941
3.76269,-21.79915,1.44121,35.13595,4,63.64431034482759,7,13942
3.76204,-21.79915,1.44726,35.13595,4,63.54,7,13943
3.7614,-21.79997,1.45331,35.13595,4,63.43568965517241,7,13944
3.76075,-21.79997,1.45934,35.13595,4,63.33172413793103,7,13945
3.76011,-21.79915,1.46541,35.33717,4,63.22706896551724,7,13946
3.75947,-21.79997,1.47148,35.33717,4,63.122413793103455,7,13947
3.75882,-21.79915,1.4775200000000002,35.33717,4,63.01827586206896,7,13948
3.75818,-21.79915,1.48357,35.33717,4,62.91396551724137,7,13949
3.75818,-21.79915,1.48963,35.33717,4,62.809482758620696,7,13950
3.75689,-21.79915,1.49569,35.33717,4,62.705000000000005,7,13951
3.75689,-21.79915,1.50175,35.33717,4,62.60051724137931,7,13952
3.75625,-21.79997,1.50779,35.33717,4,62.49637931034483,7,13953
3.75561,-21.79997,1.51385,35.560759999999995,4,62.39189655172415,7,13954
3.75496,-21.79997,1.51993,35.33717,4,62.28706896551725,7,13955
3.75432,-21.79915,1.52597,35.34835,4,62.18293103448276,7,13956
3.75367,-21.79915,1.53203,35.560759999999995,4,62.07844827586207,7,13957
3.75303,-21.79915,1.5381,35.560759999999995,4,61.97379310344827,7,13958
3.75239,-21.79997,1.54414,35.560759999999995,4,61.8696551724138,7,13959
3.75174,-21.79997,1.55018,35.560759999999995,4,61.765517241379314,7,13960
3.7511,-21.79997,1.55625,35.54958,4,61.66086206896553,7,13961
3.75046,-21.79915,1.56231,35.54958,4,61.55637931034483,7,13962
3.74981,-21.79915,1.56836,35.560759999999995,4,61.45206896551724,7,13963
3.74981,-21.79997,1.5744,35.76198,4,61.34793103448276,7,13964
3.74917,-21.79997,1.58048,35.76198,4,61.24310344827585,7,13965
3.74853,-21.79915,1.58654,35.76198,4,61.13862068965517,7,13966
3.74788,-21.79915,1.59256,35.77316,4,61.0348275862069,7,13967
3.74724,-21.79997,1.59864,35.76198,4,60.92999999999999,7,13968
3.74659,-21.79997,1.60468,35.76198,4,60.82586206896551,7,13969
3.74595,-21.79997,1.61075,35.77316,4,60.72120689655171,7,13970
3.74595,-21.79997,1.61682,35.76198,4,60.616551724137935,7,13971
3.74531,-21.79915,1.62284,35.77316,4,60.51275862068965,7,13972
3.74466,-21.79915,1.62891,35.76198,4,60.40810344827586,7,13973
3.74402,-21.79997,1.63497,35.9632,4,60.30362068965517,7,13974
3.74338,-21.79997,1.64103,35.77316,4,60.19913793103449,7,13975
3.74273,-21.79997,1.6470599999999995,35.9632,4,60.09517241379311,7,13976
3.74209,-21.79915,1.65314,35.97438,4,59.99034482758621,7,13977
3.74145,-21.79915,1.6591900000000002,35.98556,4,59.88603448275863,7,13978
3.7408,-21.79915,1.66525,35.9632,4,59.78155172413794,7,13979
3.74016,-21.79997,1.67128,35.97438,4,59.67758620689654,7,13980
3.74016,-21.79997,1.67735,35.97438,4,59.57293103448277,7,13981
3.73951,-21.79915,1.68342,35.97438,4,59.46827586206896,7,13982
3.73887,-21.79915,1.68946,35.97438,4,59.364137931034485,7,13983
3.73823,-21.79915,1.69553,36.17561,4,59.2594827586207,7,13984
3.73823,-21.79997,1.70157,36.17561,4,59.1553448275862,7,13985
3.73758,-21.79997,1.70763,35.97438,4,59.05086206896552,7,13986
3.73694,-21.79997,1.7137,36.17561,4,58.94620689655172,7,13987
3.7363,-21.79997,1.71975,36.18679,4,58.84189655172413,7,13988
3.73565,-21.79915,1.7258099999999998,36.18679,4,58.73741379310344,7,13989
3.73501,-21.79915,1.73184,36.17561,4,58.63344827586207,7,13990
3.73501,-21.79997,1.7379,36.17561,4,58.52896551724138,7,13991
3.73437,-21.79997,1.74397,36.17561,4,58.42431034482759,7,13992
3.73372,-21.79997,1.75002,36.17561,4,58.32,7,13993
3.73308,-21.79915,1.7560900000000002,36.17561,4,58.2153448275862,7,13994
3.73243,-21.79915,1.76213,36.17561,4,58.11120689655173,7,13995
3.73179,-21.79915,1.76818,36.17561,4,58.00689655172414,7,13996
3.73115,-21.79915,1.77425,36.38801,4,57.90224137931034,7,13997
3.73115,-21.79997,1.7803099999999998,36.17561,4,57.797758620689656,7,13998
3.7305,-21.79997,1.78636,36.38801,4,57.69344827586206,7,13999
3.72986,-21.79997,1.79242,36.38801,4,57.58896551724138,7,14000
3.72922,-21.79915,1.79845,36.38801,4,57.48500000000001,7,14001
3.72857,-21.79915,1.80452,36.38801,4,57.38034482758621,7,14002
3.72857,-21.79997,1.81058,36.38801,4,57.27586206896552,7,14003
3.72793,-21.79997,1.8166400000000005,36.39919,4,57.17137931034482,7,14004
3.72729,-21.79997,1.82269,36.38801,4,57.06706896551725,7,14005
3.72664,-21.79997,1.82873,36.38801,4,56.96293103448276,7,14006
3.72664,-21.79915,1.83481,36.58923,4,56.85810344827586,7,14007
3.726,-21.79915,1.8408400000000005,36.60041,4,56.75413793103447,7,14008
3.72535,-21.79915,1.84692,36.61159,4,56.64931034482759,7,14009
3.72471,-21.79915,1.85296,36.60041,4,56.545172413793104,7,14010
3.72407,-21.79997,1.85902,36.60041,4,56.44068965517241,7,14011
3.72407,-21.79997,1.86506,36.60041,4,56.336551724137934,7,14012
3.72342,-21.79997,1.87113,36.60041,4,56.23189655172413,7,14013
3.72278,-21.79997,1.8772,36.60041,4,56.12724137931034,7,14014
3.72214,-21.79915,1.88324,36.60041,4,56.02310344827587,7,14015
3.72214,-21.79915,1.88928,36.60041,4,55.918965517241375,7,14016
3.72149,-21.79915,1.89537,36.60041,4,55.81396551724138,7,14017
3.72085,-21.79915,1.90139,36.81282,4,55.7101724137931,7,14018
3.72021,-21.79997,1.90746,36.80164,4,55.60551724137931,7,14019
3.71956,-21.79997,1.91351,36.79046,4,55.50120689655172,7,14020
3.71892,-21.79997,1.91959,36.81282,4,55.39637931034483,7,14021
3.71892,-21.79997,1.92562,36.80164,4,55.29241379310344,7,14022
3.71827,-21.79915,1.9317,36.81282,4,55.18758620689655,7,14023
3.71763,-21.79915,1.93776,36.80164,4,55.08310344827586,7,14024
3.71763,-21.79915,1.9438,36.81282,4,54.97896551724138,7,14025
3.71699,-21.79915,1.94985,36.81282,4,54.87465517241379,7,14026
3.71634,-21.79997,1.9559,36.80164,4,54.77034482758621,7,14027
3.7157,-21.79997,1.96197,37.00286,4,54.665689655172415,7,14028
3.7157,-21.79915,1.96803,36.81282,4,54.56120689655173,7,14029
3.71506,-21.79915,1.97407,37.01404,4,54.45706896551725,7,14030
3.71506,-21.79915,1.98012,37.02522,4,54.352758620689656,7,14031
3.71441,-21.79997,1.9862,37.01404,4,54.247931034482754,7,14032
3.71377,-21.79997,1.99223,37.01404,4,54.14396551724138,7,14033
3.713130000000001,-21.79915,1.9983,37.01404,4,54.03931034482759,7,14034
3.713130000000001,-21.79915,2.00436,37.01404,4,53.9348275862069,7,14035
3.71248,-21.79915,2.01039,37.01404,4,53.83086206896552,7,14036
3.71184,-21.79997,2.01646,37.02522,4,53.72620689655173,7,14037
3.71119,-21.79997,2.0225,37.02522,4,53.62206896551724,7,14038
3.71055,-21.79915,2.02856,37.01404,4,53.51758620689655,7,14039
3.71055,-21.79915,2.03461,37.02522,4,53.41327586206897,7,14040
3.70991,-21.79997,2.04067,37.01404,4,53.308793103448274,7,14041
3.70926,-21.79997,2.04673,37.23762,4,53.20431034482758,7,14042
3.70862,-21.79915,2.05278,37.22644,4,53.1,7,14043
3.70862,-21.79915,2.05883,37.22644,4,52.99568965517241,7,14044
3.707980000000001,-21.79997,2.06491,37.23762,4,52.89086206896552,7,14045
3.70733,-21.79997,2.07094,37.23762,4,52.78689655172414,7,14046
3.70733,-21.79997,2.07701,37.23762,4,52.68224137931035,7,14047
3.70669,-21.79915,2.08307,37.22644,4,52.57775862068965,7,14048
3.70669,-21.79915,2.08912,37.22644,4,52.47344827586207,7,14049
3.70605,-21.79997,2.0952,37.22644,4,52.36862068965517,7,14050
3.7054,-21.79997,2.10123,37.22644,4,52.2646551724138,7,14051
3.70476,-21.79915,2.1073,37.23762,4,52.16,7,14052
3.70476,-21.79915,2.11333,37.45003,4,52.05603448275863,7,14053
3.70411,-21.79997,2.11939,37.22644,4,51.95155172413793,7,14054
3.70411,-21.79997,2.12547,37.43885,4,51.84672413793104,7,14055
3.70347,-21.79915,2.1315,37.43885,4,51.742758620689656,7,14056
3.702830000000001,-21.79915,2.13758,37.43885,4,51.63793103448276,7,14057
3.70218,-21.79997,2.14362,37.43885,4,51.53379310344828,7,14058
3.70218,-21.79997,2.14968,37.43885,4,51.429310344827584,7,14059
3.70154,-21.79915,2.15575,37.43885,4,51.32465517241379,7,14060
3.7009,-21.79915,2.16177,37.43885,4,51.22086206896551,7,14061
3.7009,-21.79997,2.16783,37.43885,4,51.11637931034483,7,14062
3.70025,-21.79997,2.17389,37.43885,4,51.011896551724135,7,14063
3.69961,-21.79997,2.17998,37.43885,4,50.90689655172414,7,14064
3.69897,-21.79915,2.18603,37.43885,4,50.80258620689655,7,14065
3.69897,-21.79915,2.19205,37.43885,4,50.698793103448274,7,14066
3.69832,-21.79997,2.19813,37.43885,4,50.59396551724138,7,14067
3.69768,-21.79997,2.20418,37.65125,4,50.48965517241379,7,14068
3.69768,-21.79915,2.21025,37.65125,4,50.385000000000005,7,14069
3.69703,-21.79915,2.2163,37.65125,4,50.28068965517241,7,14070
3.69703,-21.79997,2.22235,37.65125,4,50.17637931034482,7,14071
3.69639,-21.79997,2.2284,37.65125,4,50.07206896551723,7,14072
3.69575,-21.79997,2.23445,37.65125,4,49.96775862068966,7,14073
3.69575,-21.79915,2.24051,37.65125,4,49.86327586206897,7,14074
3.6951,-21.79915,2.24658,37.65125,4,49.75862068965517,7,14075
3.6951,-21.79997,2.25264,37.65125,4,49.65413793103448,7,14076
3.69446,-21.79997,2.25867,37.64007,4,49.55017241379311,7,14077
3.69382,-21.79997,2.26474,37.86365,4,49.445517241379314,7,14078
3.69382,-21.79915,2.2707900000000003,37.85247,4,49.34120689655172,7,14079
3.69317,-21.79915,2.27685,37.86365,4,49.23672413793104,7,14080
3.69317,-21.79997,2.28288,37.86365,4,49.13275862068965,7,14081
3.69253,-21.79997,2.28895,37.85247,4,49.02810344827586,7,14082
3.69189,-21.79997,2.295,37.85247,4,48.92379310344828,7,14083
3.69189,-21.79915,2.30106,37.85247,4,48.81931034482759,7,14084
3.69124,-21.79997,2.3071200000000003,37.86365,4,48.71482758620689,7,14085
3.69124,-21.79997,2.31319,37.85247,4,48.6101724137931,7,14086
3.6906,-21.79997,2.31922,37.86365,4,48.50620689655173,7,14087
3.68995,-21.79997,2.32528,37.86365,4,48.40172413793104,7,14088
3.68931,-21.79915,2.33133,38.06488,4,48.29741379310345,7,14089
3.68931,-21.79915,2.3374,37.86365,4,48.19275862068965,7,14090
3.68867,-21.79915,2.34346,38.07606,4,48.08827586206896,7,14091
3.68867,-21.79915,2.34953,38.06488,4,47.983620689655176,7,14092
3.68802,-21.79997,2.35557,38.06488,4,47.87948275862068,7,14093
3.68802,-21.79997,2.36163,38.06488,4,47.775000000000006,7,14094
3.68738,-21.79997,2.36767,38.07606,4,47.67086206896552,7,14095
3.68674,-21.79915,2.37372,38.07606,4,47.56655172413792,7,14096
3.68674,-21.79915,2.37978,38.07606,4,47.46206896551725,7,14097
3.68674,-21.79915,2.38583,38.07606,4,47.35775862068966,7,14098
3.68609,-21.79915,2.39191,38.07606,4,47.25293103448275,7,14099
3.68545,-21.79997,2.39797,38.06488,4,47.14844827586207,7,14100
3.68545,-21.79997,2.40401,38.07606,4,47.04431034482758,7,14101
3.68481,-21.79997,2.41007,38.07606,4,46.939827586206896,7,14102
3.68416,-21.79997,2.41613,38.28846,4,46.835344827586205,7,14103
3.68416,-21.79915,2.42218,38.27728,4,46.731034482758616,7,14104
3.68352,-21.79915,2.42824,38.28846,4,46.626551724137926,7,14105
3.68352,-21.79997,2.43431,38.27728,4,46.52189655172414,7,14106
3.68287,-21.79915,2.44036,38.28846,4,46.41758620689655,7,14107
3.68287,-21.79997,2.4464,38.28846,4,46.31344827586207,7,14108
3.68223,-21.79997,2.45246,38.27728,4,46.20896551724138,7,14109
3.68223,-21.79997,2.4585,38.28846,4,46.1048275862069,7,14110
3.68159,-21.79915,2.46457,38.27728,4,46.0001724137931,7,14111
3.68159,-21.79915,2.47061,38.28846,4,45.896034482758616,7,14112
3.68094,-21.79915,2.47666,38.27728,4,45.79172413793104,7,14113
3.6803,-21.79997,2.48274,38.28846,4,45.68689655172414,7,14114
3.6803,-21.79997,2.4887900000000003,38.27728,4,45.58258620689654,7,14115
3.67966,-21.79997,2.4948200000000003,38.48968,4,45.478620689655166,7,14116
3.67901,-21.79915,2.50088,38.48968,4,45.37413793103449,7,14117
3.67901,-21.79915,2.50696,38.28846,4,45.26931034482759,7,14118
3.67837,-21.79915,2.5129900000000003,38.48968,4,45.1653448275862,7,14119
3.67837,-21.79997,2.51906,38.48968,4,45.06068965517241,7,14120
3.67773,-21.79915,2.52514,38.48968,4,44.95586206896552,7,14121
3.67773,-21.79997,2.53117,38.48968,4,44.85189655172415,7,14122
3.67708,-21.79997,2.53724,38.4785,4,44.747241379310346,7,14123
3.67708,-21.79915,2.54327,38.48968,4,44.64327586206896,7,14124
3.67644,-21.79997,2.5493200000000003,38.48968,4,44.53896551724137,7,14125
3.67644,-21.79997,2.5554,38.69091,4,44.43413793103448,7,14126
3.67644,-21.79997,2.56146,38.48968,4,44.3296551724138,7,14127
3.67579,-21.79997,2.56752,38.702090000000005,4,44.2251724137931,7,14128
3.67515,-21.79915,2.57358,38.69091,4,44.12068965517241,7,14129
3.67515,-21.79915,2.57961,38.69091,4,44.01672413793103,7,14130
3.67451,-21.79915,2.58566,38.702090000000005,4,43.912413793103454,7,14131
3.67451,-21.79915,2.59174,38.702090000000005,4,43.80758620689655,7,14132
3.67386,-21.79997,2.5977900000000003,38.69091,4,43.70327586206896,7,14133
3.67386,-21.79997,2.60384,38.69091,4,43.59896551724138,7,14134
3.67386,-21.79997,2.60991,38.69091,4,43.49431034482758,7,14135
3.67322,-21.79915,2.61595,38.702090000000005,4,43.3901724137931,7,14136
3.67258,-21.79915,2.62201,38.69091,4,43.28568965517241,7,14137
3.67258,-21.79997,2.62804,38.69091,4,43.18172413793104,7,14138
3.67193,-21.79915,2.63413,38.69091,4,43.07672413793104,7,14139
3.67193,-21.79997,2.64018,38.91449,4,42.97241379310345,7,14140
3.67129,-21.79997,2.64621,38.91449,4,42.86844827586207,7,14141
3.67129,-21.79915,2.6523,38.91449,4,42.76344827586207,7,14142
3.67065,-21.79915,2.65833,38.90331,4,42.65948275862069,7,14143
3.67065,-21.79915,2.66441,38.91449,4,42.55465517241379,7,14144
3.67,-21.79915,2.67046,38.91449,4,42.45034482758621,7,14145
3.67,-21.79997,2.67651,38.91449,4,42.34603448275862,7,14146
3.66936,-21.79997,2.68254,38.91449,4,42.24206896551724,7,14147
3.66936,-21.79997,2.68862,38.91449,4,42.137241379310346,7,14148
3.66871,-21.79915,2.69467,38.91449,4,42.03293103448276,7,14149
3.66871,-21.79915,2.70075,38.91449,4,41.928103448275856,7,14150
3.66807,-21.79997,2.70676,39.11571,4,41.82448275862069,7,14151
3.66807,-21.79997,2.7128400000000004,39.11571,4,41.71965517241379,7,14152
3.66743,-21.79997,2.71889,39.11571,4,41.615344827586206,7,14153
3.66743,-21.79915,2.72496,39.11571,4,41.51068965517241,7,14154
3.66743,-21.79915,2.7309900000000003,39.11571,4,41.40672413793103,7,14155
3.66678,-21.79997,2.73705,39.11571,4,41.302241379310345,7,14156
3.66678,-21.79997,2.74312,39.11571,4,41.19758620689656,7,14157
3.66614,-21.79997,2.74916,39.11571,4,41.09344827586207,7,14158
3.66614,-21.79915,2.75523,39.11571,4,40.98879310344827,7,14159
3.66614,-21.79915,2.76128,39.12689,4,40.884482758620685,7,14160
3.6655,-21.79997,2.76733,39.11571,4,40.7801724137931,7,14161
3.6655,-21.79997,2.77339,39.12689,4,40.67568965517241,7,14162
3.66485,-21.79997,2.77945,39.31694,4,40.57120689655172,7,14163
3.66485,-21.79915,2.78549,39.32812,4,40.46706896551724,7,14164
3.66421,-21.79915,2.79156,39.31694,4,40.36241379310344,7,14165
3.66421,-21.79997,2.79762,39.31694,4,40.25793103448276,7,14166
3.66357,-21.79997,2.80368,39.31694,4,40.15344827586207,7,14167
3.66357,-21.79997,2.80973,39.31694,4,40.04913793103449,7,14168
3.66357,-21.79915,2.81577,39.31694,4,39.945,7,14169
3.66292,-21.79915,2.82185,39.31694,4,39.84017241379311,7,14170
3.66292,-21.79915,2.82788,39.529340000000005,4,39.73620689655173,7,14171
3.66292,-21.79997,2.83393,39.31694,4,39.63189655172413,7,14172
3.66228,-21.79997,2.84,39.529340000000005,4,39.52724137931035,7,14173
3.66228,-21.79997,2.84605,39.529340000000005,4,39.42293103448276,7,14174
3.66163,-21.79915,2.85211,39.31694,4,39.31844827586207,7,14175
3.66163,-21.79915,2.85817,39.529340000000005,4,39.21396551724138,7,14176
3.66163,-21.79997,2.86422,39.529340000000005,4,39.10965517241379,7,14177
3.66099,-21.79997,2.87029,39.529340000000005,4,39.005,7,14178
3.66099,-21.79997,2.87633,39.529340000000005,4,38.90086206896552,7,14179
3.66035,-21.79997,2.8824,39.529340000000005,4,38.79620689655172,7,14180
3.66035,-21.79997,2.88845,39.529340000000005,4,38.691896551724135,7,14181
3.66035,-21.79915,2.8945,39.51816,4,38.58758620689655,7,14182
3.6597,-21.79915,2.9005400000000003,39.529340000000005,4,38.48344827586206,7,14183
3.6597,-21.79915,2.90662,39.54052,4,38.37862068965517,7,14184
3.65906,-21.79997,2.91265,39.73056,4,38.27465517241379,7,14185
3.65906,-21.79997,2.91873,39.73056,4,38.1698275862069,7,14186
3.65842,-21.79997,2.92479,39.74174,4,38.06534482758621,7,14187
3.65842,-21.79997,2.9308400000000003,39.74174,4,37.96103448275861,7,14188
3.65842,-21.79915,2.9369,39.74174,4,37.85655172413793,7,14189
3.65777,-21.79915,2.94296,39.74174,4,37.752068965517246,7,14190
3.65777,-21.79915,2.94899,39.74174,4,37.64810344827586,7,14191
3.65777,-21.79997,2.95505,39.73056,4,37.54362068965517,7,14192
3.65713,-21.79997,2.9611,39.74174,4,37.43931034482759,7,14193
3.65713,-21.79997,2.96718,39.74174,4,37.33448275862069,7,14194
3.65713,-21.79997,2.97322,39.75292,4,37.23034482758621,7,14195
3.65649,-21.79915,2.97926,39.95415,4,37.12620689655172,7,14196
3.65649,-21.79915,2.98532,39.94297,4,37.02172413793103,7,14197
3.65649,-21.79997,2.99139,39.94297,4,36.917068965517245,7,14198
3.65584,-21.79997,2.99744,39.95415,4,36.81275862068966,7,14199
3.65584,-21.79997,3.00351,39.94297,4,36.70810344827586,7,14200
3.65584,-21.79997,3.00957,39.95415,4,36.60362068965517,7,14201
3.65584,-21.79997,3.01562,39.94297,4,36.49931034482759,7,14202
3.6552,-21.79915,3.02168,39.94297,4,36.3948275862069,7,14203
3.6552,-21.79915,3.02772,39.95415,4,36.290689655172415,7,14204
3.6552,-21.79915,3.03376,39.96533,4,36.186551724137935,7,14205
3.65455,-21.79997,3.0398400000000003,40.15537,4,36.08172413793103,7,14206
3.65455,-21.79997,3.0459,40.16655,4,35.97724137931034,7,14207
3.65455,-21.79997,3.05196,40.16655,4,35.87275862068966,7,14208
3.65391,-21.79915,3.058,40.15537,4,35.76862068965517,7,14209
3.65391,-21.79915,3.06407,40.15537,4,35.66396551724138,7,14210
3.65391,-21.79915,3.07009,40.16655,4,35.560172413793104,7,14211
3.65327,-21.79997,3.07616,40.15537,4,35.45551724137932,7,14212
3.65327,-21.79997,3.08221,40.15537,4,35.35120689655172,7,14213
3.65327,-21.79915,3.08829,40.36777,4,35.24637931034482,7,14214
3.65327,-21.79915,3.0943400000000003,40.36777,4,35.14206896551723,7,14215
3.65262,-21.79915,3.10039,40.16655,4,35.03775862068966,7,14216
3.65262,-21.79997,3.10642,40.36777,4,34.933793103448274,7,14217
3.65262,-21.79997,3.1125,40.36777,4,34.82896551724138,7,14218
3.65198,-21.79997,3.11857,40.36777,4,34.724310344827586,7,14219
3.65198,-21.79915,3.12461,40.35659,4,34.6201724137931,7,14220
3.65198,-21.79915,3.13068,40.36777,4,34.515517241379314,7,14221
3.65134,-21.79915,3.13673,40.36777,4,34.41120689655172,7,14222
3.65134,-21.79997,3.14278,40.36777,4,34.30689655172414,7,14223
3.65134,-21.79997,3.14881,40.36777,4,34.20293103448276,7,14224
3.65069,-21.79997,3.1548700000000003,40.569,4,34.09844827586206,7,14225
3.65069,-21.79997,3.16094,40.569,4,33.99379310344828,7,14226
3.65069,-21.79915,3.16698,40.58018,4,33.88965517241379,7,14227
3.65005,-21.79915,3.17306,40.569,4,33.784827586206895,7,14228
3.65005,-21.79997,3.17912,40.58018,4,33.680344827586204,7,14229
3.65005,-21.79997,3.18514,40.569,4,33.57655172413793,7,14230
3.64941,-21.79997,3.19122,40.58018,4,33.471724137931034,7,14231
3.64941,-21.79997,3.19728,40.569,4,33.36724137931034,7,14232
3.64941,-21.79997,3.20331,40.58018,4,33.263275862068966,7,14233
3.64876,-21.79915,3.20938,40.569,4,33.15862068965517,7,14234
3.64876,-21.79915,3.21542,40.7814,4,33.05448275862069,7,14235
3.64812,-21.79915,3.2215,40.58018,4,32.94965517241379,7,14236
3.64812,-21.79915,3.22756,40.7814,4,32.8451724137931,7,14237
3.64812,-21.79997,3.23359,40.7814,4,32.741206896551724,7,14238
3.64747,-21.79915,3.2396700000000003,40.7814,4,32.63637931034482,7,14239
3.64747,-21.79997,3.2457,40.79258,4,32.53241379310345,7,14240
3.64747,-21.79997,3.25175,40.79258,4,32.42810344827586,7,14241
3.646830000000001,-21.79997,3.25782,40.7814,4,32.32344827586206,7,14242
3.646830000000001,-21.79915,3.2639,40.7814,4,32.218620689655175,7,14243
3.646830000000001,-21.79915,3.26996,40.9938,4,32.11413793103448,7,14244
3.64619,-21.79997,3.27599,40.9938,4,32.0101724137931,7,14245
3.64619,-21.79915,3.28205,40.9938,4,31.905689655172413,7,14246
3.64554,-21.79997,3.28812,40.9938,4,31.801034482758617,7,14247
3.64554,-21.79915,3.29415,40.9938,4,31.69706896551724,7,14248
3.64554,-21.79915,3.3002199999999995,41.00498,4,31.592413793103457,7,14249
3.64554,-21.79997,3.30626,40.9938,4,31.488275862068967,7,14250
3.6449,-21.79997,3.31235,40.98263,4,31.383275862068967,7,14251
3.6449,-21.79997,3.31839,41.20621,4,31.27913793103448,7,14252
3.6449,-21.79997,3.3244300000000004,41.19503,4,31.17499999999999,7,14253
3.64426,-21.79915,3.3305,41.20621,4,31.07034482758621,7,14254
3.64426,-21.79915,3.33655,41.19503,4,30.966034482758623,7,14255
3.64361,-21.79997,3.3426,41.20621,4,30.861724137931034,7,14256
3.64361,-21.79997,3.34865,41.20621,4,30.75741379310345,7,14257
3.64361,-21.79997,3.3547300000000004,41.19503,4,30.652586206896544,7,14258
3.64297,-21.79915,3.36077,41.19503,4,30.548448275862068,7,14259
3.64297,-21.79915,3.3668400000000003,41.40743,4,30.443793103448268,7,14260
3.64297,-21.79915,3.3728800000000003,41.40743,4,30.33965517241379,7,14261
3.64233,-21.79997,3.3789300000000004,41.40743,4,30.2353448275862,7,14262
3.64233,-21.79997,3.38499,41.40743,4,30.13086206896552,7,14263
3.641680000000001,-21.79997,3.3910400000000003,41.40743,4,30.026551724137928,7,14264
3.641680000000001,-21.79997,3.39709,41.41861,4,29.922241379310343,7,14265
3.64104,-21.79915,3.40315,41.41861,4,29.81775862068965,7,14266
3.64104,-21.79915,3.4092300000000004,41.41861,4,29.71293103448275,7,14267
3.64104,-21.79915,3.41525,41.61983,4,29.60913793103449,7,14268
3.64039,-21.79915,3.42131,41.61983,4,29.50465517241379,7,14269
3.64039,-21.79915,3.42737,41.61983,4,29.400172413793108,7,14270
3.63975,-21.79915,3.43344,41.63101,4,29.295517241379308,7,14271
3.63975,-21.79915,3.4395,41.63101,4,29.191034482758624,7,14272
3.63975,-21.79915,3.44553,41.61983,4,29.08706896551724,7,14273
3.63911,-21.79997,3.4515800000000003,41.61983,4,28.98275862068965,7,14274
3.63911,-21.79915,3.45764,41.832240000000006,4,28.878275862068968,7,14275
3.63846,-21.79915,3.4637300000000004,41.832240000000006,4,28.77327586206896,7,14276
3.63846,-21.79997,3.46978,41.832240000000006,4,28.66896551724137,7,14277
3.63782,-21.79997,3.47582,41.832240000000006,4,28.564827586206896,7,14278
3.63782,-21.79997,3.48187,41.82106,4,28.46051724137932,7,14279
3.63718,-21.79915,3.48792,41.832240000000006,4,28.35620689655173,7,14280
3.63718,-21.79997,3.494,41.82106,4,28.251379310344824,7,14281
3.636530000000001,-21.79997,3.50003,42.04464,4,28.147413793103443,7,14282
3.636530000000001,-21.79915,3.5060800000000003,42.04464,4,28.04310344827585,7,14283
3.63589,-21.79997,3.51215,42.03346,4,27.938448275862065,7,14284
3.63589,-21.79997,3.5182300000000004,42.03346,4,27.833620689655163,7,14285
3.63589,-21.79997,3.52426,42.03346,4,27.7296551724138,7,14286
3.63525,-21.79915,3.5303,42.03346,4,27.625517241379303,7,14287
3.63525,-21.79997,3.5363800000000003,42.04464,4,27.520689655172404,7,14288
3.6346,-21.79997,3.54244,42.24586,4,27.41620689655172,7,14289
3.6346,-21.79915,3.54847,42.03346,4,27.312241379310347,7,14290
3.6346,-21.79997,3.5545400000000003,42.24586,4,27.207586206896547,7,14291
3.63396,-21.79997,3.56061,42.25704,4,27.102931034482754,7,14292
3.63396,-21.79997,3.56666,42.24586,4,26.99862068965517,7,14293
3.63331,-21.79997,3.5727,42.24586,4,26.894482758620686,7,14294
3.63331,-21.79915,3.57877,42.25704,4,26.789827586206897,7,14295
3.63267,-21.79915,3.58481,42.24586,4,26.68568965517241,7,14296
3.63267,-21.79997,3.5908900000000004,42.45827,4,26.58086206896551,7,14297
3.63203,-21.79997,3.59691,42.45827,4,26.477068965517244,7,14298
3.63203,-21.79915,3.60297,42.45827,4,26.37258620689655,7,14299
3.631380000000001,-21.79997,3.60904,42.45827,4,26.26793103448276,7,14300
3.631380000000001,-21.79997,3.61509,42.45827,4,26.16362068965517,7,14301
3.63074,-21.79915,3.62114,42.45827,4,26.059310344827583,7,14302
3.63074,-21.79915,3.62721,42.67067,4,25.9546551724138,7,14303
3.6301,-21.79915,3.63326,42.659490000000005,4,25.85034482758621,7,14304
3.6301,-21.79915,3.63931,42.67067,4,25.74603448275862,7,14305
3.62945,-21.79997,3.64536,42.659490000000005,4,25.641724137931032,7,14306
3.62945,-21.79915,3.65141,42.659490000000005,4,25.53741379310345,7,14307
3.62881,-21.79997,3.657480000000001,42.67067,4,25.43275862068964,7,14308
3.62881,-21.79915,3.66355,42.659490000000005,4,25.328103448275865,7,14309
3.62817,-21.79997,3.66959,42.88307,4,25.223965517241385,7,14310
3.62752,-21.79915,3.67567,42.88307,4,25.11913793103448,7,14311
3.62752,-21.79997,3.6817,42.88307,4,25.0151724137931,7,14312
3.62688,-21.79997,3.68775,42.87189,4,24.91086206896552,7,14313
3.62688,-21.79997,3.6938,42.88307,4,24.80655172413793,7,14314
3.626230000000001,-21.79997,3.69987,42.87189,4,24.701896551724133,7,14315
3.626230000000001,-21.79997,3.70593,42.87189,4,24.59741379310345,7,14316
