Repository: uw-mad-dash/Battery-SoC-Estimation

## Data
The [LiPo 5450 mAh cell](https://maxamps.com/products/lipo-5450-1s-3-7v-battery) data can be found in <em>data</em> directory 👀. We collected 48 discharging-charging cycles for CRates 1, 2, 3, and 4. The measurements were recorded at 1 second rate. To understand data better, we provided a [Jupyter](https://jupyter.org/) notebook <em>data_visualization.ipynb</em> in <em>notebooks</em> directory. We used [Jupyter Dash](https://github.com/plotly/jupyter-dash) library which allows to create interactive plots. Names of the columns in the csv files containing data should be self-explanatory, except column 'AhStep [Ah]'. This column represents the cell capacity in Ah.

File: data/CRate4_Cycle9.csv (part 1 of 4)
Voltage [V],Current [A],AhStep [Ah],TempBottom [C],CRate [-],SOC [%],Cycle [-],Time [s]
4.00791,-21.79997,0.00607,31.56981,4,88.27586206896552,9,18253
4.00019,-21.79915,0.01209,31.56981,4,88.17206896551725,9,18254
3.99439,-21.79915,0.01818,31.56981,4,88.06706896551725,9,18255
3.98989,-21.79997,0.02422,31.580990000000003,4,87.96293103448276,9,18256
3.98603,-21.79997,0.0303,31.56981,4,87.85810344827587,9,18257
3.98281,-21.79915,0.03634,31.580990000000003,4,87.75396551724138,9,18258
3.97959,-21.79915,0.04239,31.56981,4,87.6496551724138,9,18259
3.97637,-21.79997,0.04846,31.56981,4,87.545,9,18260
3.9738,-21.79997,0.0545,31.60335,4,87.44086206896553,9,18261
3.97122,-21.79997,0.06056,31.78222,4,87.33637931034484,9,18262
3.96929,-21.79915,0.06662,31.78222,4,87.23189655172413,9,18263
3.96672,-21.79915,0.07265,31.78222,4,87.12793103448276,9,18264
3.96479,-21.79997,0.07871,31.771040000000003,4,87.02344827586208,9,18265
3.96286,-21.79997,0.08479,31.78222,4,86.91862068965519,9,18266
3.96092,-21.79997,0.09084,31.78222,4,86.81431034482759,9,18267
3.95835,-21.79915,0.09689,31.78222,4,86.71000000000001,9,18268
3.95642,-21.79915,0.10294,31.78222,4,86.60568965517241,9,18269
3.95449,-21.79997,0.10898,31.98344,4,86.50155172413794,9,18270
3.95256,-21.79997,0.11506,31.98344,4,86.39672413793105,9,18271
3.95127,-21.79915,0.12109,31.98344,4,86.29275862068967,9,18272
3.94934,-21.79915,0.12715,31.98344,4,86.18827586206896,9,18273
3.94741,-21.79997,0.13321,31.98344,4,86.08379310344829,9,18274
3.94548,-21.79997,0.13928,32.195840000000004,4,85.97913793103449,9,18275
3.94419,-21.79997,0.14533,31.99462,4,85.8748275862069,9,18276
3.9429,-21.79915,0.15137,32.20702,4,85.77068965517242,9,18277
3.94097,-21.79915,0.15745,32.195840000000004,4,85.66586206896552,9,18278
3.93968,-21.79997,0.1635,32.195840000000004,4,85.56155172413794,9,18279
3.93775,-21.79997,0.16956,32.195840000000004,4,85.45706896551725,9,18280
3.93647,-21.79997,0.1756,32.20702,4,85.35293103448276,9,18281
3.93518,-21.79915,0.18165,32.40825,4,85.24862068965517,9,18282
3.93389,-21.79915,0.1877,32.41943,4,85.14431034482759,9,18283
3.9326,-21.79997,0.19379,32.40825,4,85.0393103448276,9,18284
3.93132,-21.79997,0.19982,32.41943,4,84.93534482758622,9,18285
3.93003,-21.79997,0.20588,32.40825,4,84.83086206896553,9,18286
3.9281,-21.79997,0.21193,32.40825,4,84.72655172413793,9,18287
3.92681,-21.79915,0.2180099999999999,32.40825,4,84.62172413793105,9,18288
3.92552,-21.79997,0.2240599999999999,32.62065,4,84.51741379310346,9,18289
3.92424,-21.79997,0.2301099999999999,32.62065,4,84.41310344827588,9,18290
3.92295,-21.79997,0.23614,32.62065,4,84.3091379310345,9,18291
3.92166,-21.79915,0.24222,32.62065,4,84.20431034482759,9,18292
3.92038,-21.79915,0.24828,32.62065,4,84.0998275862069,9,18293
3.91909,-21.79997,0.25433,32.83305,4,83.9955172413793,9,18294
3.91716,-21.79997,0.26037,32.821870000000004,4,83.89137931034485,9,18295
3.91587,-21.79915,0.26642,32.821870000000004,4,83.78706896551725,9,18296
3.91458,-21.79997,0.27248,32.821870000000004,4,83.68258620689656,9,18297
3.9133,-21.79915,0.27856,32.81069,4,83.57775862068968,9,18298
3.91201,-21.79915,0.28462,32.821870000000004,4,83.47327586206896,9,18299
3.91072,-21.79997,0.29066,32.821870000000004,4,83.3691379310345,9,18300
3.90943,-21.79997,0.2967,33.034279999999995,4,83.265,9,18301
3.9075,-21.79915,0.30276,33.04546,4,83.16051724137931,9,18302
3.90622,-21.79915,0.30881,33.04546,4,83.05620689655173,9,18303
3.90493,-21.79915,0.31486,33.034279999999995,4,82.95189655172413,9,18304
3.90364,-21.79997,0.32092,33.04546,4,82.84741379310346,9,18305
3.90235,-21.79997,0.32698,33.04546,4,82.74293103448277,9,18306
3.90107,-21.79997,0.3330599999999999,33.04546,4,82.63810344827587,9,18307
3.89978,-21.79915,0.33909,33.034279999999995,4,82.53413793103451,9,18308
3.89785,-21.79915,0.34517,33.24668,4,82.42931034482758,9,18309
3.89656,-21.79997,0.3512,33.24668,4,82.3253448275862,9,18310
3.89527,-21.79997,0.35725,33.24668,4,82.22103448275864,9,18311
3.89399,-21.79997,0.3633099999999999,33.24668,4,82.11655172413793,9,18312
3.8927,-21.79915,0.36938,33.24668,4,82.01189655172416,9,18313
3.89141,-21.79915,0.37544,33.24668,4,81.90741379310344,9,18314
3.89012,-21.79997,0.38149,33.24668,4,81.80310344827586,9,18315
3.88884,-21.79997,0.38756,33.24668,4,81.69844827586208,9,18316
3.88755,-21.79997,0.39359,33.24668,4,81.5944827586207,9,18317
3.88626,-21.79915,0.39964,33.24668,4,81.4901724137931,9,18318
3.88498,-21.79915,0.40571,33.24668,4,81.38551724137932,9,18319
3.88369,-21.79915,0.4117699999999999,33.24668,4,81.28103448275863,9,18320
3.8824,-21.79997,0.41783,33.45908,4,81.17655172413794,9,18321
3.88176,-21.79997,0.4238699999999999,33.45908,4,81.07241379310345,9,18322
3.88047,-21.79915,0.4299199999999999,33.45908,4,80.96810344827587,9,18323
3.87918,-21.79915,0.4359699999999999,33.45908,4,80.86379310344827,9,18324
3.87854,-21.79997,0.44203,33.45908,4,80.7593103448276,9,18325
3.87725,-21.79997,0.4481,33.45908,4,80.6546551724138,9,18326
3.87596,-21.79915,0.45418,33.24668,4,80.5498275862069,9,18327
3.87468,-21.79915,0.4602,33.45908,4,80.44603448275862,9,18328
3.87339,-21.79915,0.46625,33.45908,4,80.34172413793105,9,18329
3.87275,-21.79997,0.47231,33.45908,4,80.23724137931035,9,18330
3.87146,-21.79997,0.47839,33.45908,4,80.13241379310345,9,18331
3.87082,-21.79915,0.48444,33.45908,4,80.02810344827587,9,18332
3.86953,-21.79915,0.49048,33.45908,4,79.9239655172414,9,18333
3.86888,-21.79997,0.49653,33.45908,4,79.8196551724138,9,18334
3.8676,-21.79997,0.5026,33.4479,4,79.715,9,18335
3.86695,-21.79997,0.50864,33.4479,4,79.61086206896553,9,18336
3.86567,-21.79915,0.51471,33.4479,4,79.50620689655173,9,18337
3.86438,-21.79915,0.52077,33.45908,4,79.40172413793105,9,18338
3.86374,-21.79997,0.52684,33.4479,4,79.29706896551725,9,18339
3.86309,-21.79997,0.53287,33.45908,4,79.19310344827588,9,18340
3.8618,-21.79997,0.53895,33.45908,4,79.08827586206898,9,18341
3.86116,-21.79997,0.54501,33.45908,4,78.98379310344828,9,18342
3.86052,-21.79915,0.55105,33.45908,4,78.87965517241379,9,18343
3.85987,-21.79915,0.55709,33.45908,4,78.77551724137933,9,18344
3.85859,-21.79997,0.56316,33.45908,4,78.67086206896553,9,18345
3.85794,-21.79997,0.56919,33.45908,4,78.56689655172414,9,18346
3.8573,-21.79915,0.57525,33.47026,4,78.46241379310347,9,18347
3.85666,-21.79915,0.58132,33.4479,4,78.35775862068967,9,18348
3.85537,-21.79915,0.58739,33.45908,4,78.25310344827588,9,18349
3.85472,-21.79997,0.59345,33.45908,4,78.14862068965519,9,18350
3.85344,-21.79997,0.59948,33.45908,4,78.0446551724138,9,18351
3.85279,-21.79997,0.60555,33.47026,4,77.94000000000001,9,18352
3.85215,-21.79915,0.61159,33.45908,4,77.83586206896554,9,18353
3.85151,-21.79915,0.61765,33.45908,4,77.73137931034482,9,18354
3.85086,-21.79915,0.6237199999999999,33.45908,4,77.62672413793105,9,18355
3.85022,-21.79997,0.6297699999999999,33.45908,4,77.52241379310345,9,18356
3.84893,-21.79997,0.63583,33.45908,4,77.41793103448276,9,18357
3.84829,-21.79915,0.64188,33.45908,4,77.3136206896552,9,18358
3.84764,-21.79915,0.64791,33.4479,4,77.20965517241379,9,18359
3.847,-21.79997,0.6540100000000001,33.45908,4,77.10448275862069,9,18360
3.84636,-21.79997,0.66003,33.45908,4,77.00068965517242,9,18361
3.84571,-21.79997,0.6661,33.45908,4,76.89603448275862,9,18362
3.844430000000001,-21.79915,0.6721600000000001,33.45908,4,76.79155172413795,9,18363
3.84378,-21.79915,0.6782100000000001,33.45908,4,76.68724137931035,9,18364
3.84314,-21.79915,0.6842600000000001,33.45908,4,76.58293103448277,9,18365
3.8425,-21.79997,0.6903199999999999,33.45908,4,76.47844827586208,9,18366
3.84121,-21.79997,0.6963699999999999,33.45908,4,76.3741379310345,9,18367
3.84121,-21.79997,0.7024100000000001,33.45908,4,76.27,9,18368
3.83992,-21.79997,0.70849,33.45908,4,76.1651724137931,9,18369
3.839280000000001,-21.79915,0.71455,33.45908,4,76.06068965517242,9,18370
3.83863,-21.79915,0.72058,33.4479,4,75.95672413793105,9,18371
3.83799,-21.79915,0.72663,33.45908,4,75.85241379310345,9,18372
3.83735,-21.79915,0.7327,33.45908,4,75.74775862068965,9,18373
3.8367,-21.79997,0.73878,33.45908,4,75.64293103448277,9,18374
3.83542,-21.79997,0.7448100000000001,33.45908,4,75.5389655172414,9,18375
3.83477,-21.79997,0.7508699999999999,33.45908,4,75.4344827586207,9,18376
3.834130000000001,-21.79997,0.7569100000000001,33.47026,4,75.3303448275862,9,18377
3.83348,-21.79997,0.76299,33.47026,4,75.22551724137931,9,18378
3.8322,-21.79997,0.76902,33.45908,4,75.12155172413793,9,18379
3.8322,-21.79915,0.7751100000000001,33.45908,4,75.01655172413794,9,18380
3.83155,-21.79915,0.78115,33.45908,4,74.91241379310345,9,18381
3.83027,-21.79915,0.7872,33.45908,4,74.80810344827586,9,18382
3.82962,-21.79915,0.7932600000000001,33.45908,4,74.70362068965518,9,18383
3.828980000000001,-21.79997,0.7993100000000001,33.45908,4,74.5993103448276,9,18384
3.82834,-21.79997,0.80538,33.45908,4,74.4946551724138,9,18385
3.82769,-21.79997,0.8114100000000001,33.4479,4,74.39068965517242,9,18386
3.82705,-21.79915,0.8175,33.45908,4,74.28568965517242,9,18387
3.8264,-21.79915,0.82355,33.45908,4,74.18137931034484,9,18388
3.82576,-21.79915,0.8295899999999999,33.45908,4,74.07724137931037,9,18389
3.82447,-21.79997,0.8356399999999999,33.45908,4,73.97293103448277,9,18390
3.823830000000001,-21.79997,0.84172,33.45908,4,73.86810344827587,9,18391
3.82319,-21.79997,0.84777,33.4479,4,73.76379310344828,9,18392
3.82254,-21.79915,0.8538399999999999,33.45908,4,73.6591379310345,9,18393
3.8219,-21.79915,0.85987,33.45908,4,73.55517241379312,9,18394
3.82126,-21.79997,0.86593,33.45908,4,73.45068965517243,9,18395
3.82061,-21.79997,0.87197,33.45908,4,73.34655172413794,9,18396
3.81997,-21.79997,0.8780399999999999,33.5038,4,73.24189655172415,9,18397
3.81932,-21.79915,0.8840899999999999,33.45908,4,73.13758620689657,9,18398
3.81868,-21.79915,0.8901399999999999,33.45908,4,73.03327586206898,9,18399
3.81804,-21.79997,0.8961899999999999,33.45908,4,72.9289655172414,9,18400
3.81739,-21.79997,0.90227,33.45908,4,72.8241379310345,9,18401
3.81675,-21.79997,0.90832,33.671490000000006,4,72.7198275862069,9,18402
3.81611,-21.79915,0.91436,33.671490000000006,4,72.61568965517242,9,18403
3.81482,-21.79915,0.92044,33.671490000000006,4,72.51086206896552,9,18404
3.81418,-21.79997,0.9265,33.671490000000006,4,72.40637931034483,9,18405
3.81353,-21.79997,0.93253,33.671490000000006,4,72.30241379310345,9,18406
3.81289,-21.79997,0.93858,33.66031,4,72.19810344827587,9,18407
3.81225,-21.79915,0.94464,33.66031,4,72.0936206896552,9,18408
3.8116,-21.79915,0.95069,33.671490000000006,4,71.9893103448276,9,18409
3.81096,-21.79997,0.95677,33.671490000000006,4,71.8844827586207,9,18410
3.81031,-21.79997,0.9628,33.671490000000006,4,71.78051724137933,9,18411
3.80967,-21.79997,0.96888,33.66031,4,71.67568965517243,9,18412
3.80903,-21.79915,0.97492,33.671490000000006,4,71.57155172413793,9,18413
3.80838,-21.79915,0.98099,33.671490000000006,4,71.46689655172415,9,18414
3.80774,-21.79997,0.98704,33.66031,4,71.36258620689655,9,18415
3.8071,-21.79915,0.9931,33.671490000000006,4,71.25810344827588,9,18416
3.80645,-21.79997,0.99916,33.66031,4,71.15362068965518,9,18417
3.80581,-21.79915,1.00522,33.87271,4,71.04913793103448,9,18418
3.80517,-21.79915,1.01127,33.88389,4,70.94482758620691,9,18419
3.80452,-21.79915,1.0173299999999998,33.88389,4,70.84034482758621,9,18420
3.80388,-21.79997,1.02338,33.88389,4,70.73603448275863,9,18421
3.80259,-21.79997,1.02942,33.88389,4,70.63189655172414,9,18422
3.80195,-21.79997,1.03549,33.88389,4,70.52724137931034,9,18423
3.8013,-21.79997,1.04154,33.88389,4,70.42293103448276,9,18424
3.80066,-21.79915,1.0476,33.87271,4,70.31844827586208,9,18425
3.80002,-21.79915,1.05366,33.88389,4,70.21396551724139,9,18426
3.79937,-21.79915,1.05971,33.87271,4,70.1096551724138,9,18427
3.79873,-21.79997,1.06575,33.88389,4,70.00551724137931,9,18428
3.79809,-21.79997,1.0718,34.09629,4,69.90120689655171,9,18429
3.79744,-21.79997,1.07786,33.88389,4,69.79672413793104,9,18430
3.7968,-21.79997,1.08391,34.08511,4,69.69241379310346,9,18431
3.7968,-21.79997,1.08997,34.08511,4,69.58793103448276,9,18432
3.79615,-21.79915,1.09604,34.09629,4,69.48327586206898,9,18433
3.79551,-21.79915,1.1021,34.09629,4,69.37879310344829,9,18434
3.79487,-21.79915,1.1081299999999998,34.08511,4,69.27482758620691,9,18435
3.79358,-21.79997,1.11418,34.08511,4,69.17051724137932,9,18436
3.79294,-21.79997,1.12027,34.08511,4,69.06551724137931,9,18437
3.79229,-21.79997,1.12631,34.08511,4,68.96137931034482,9,18438
3.79165,-21.79997,1.13237,34.29752,4,68.85689655172415,9,18439
3.79101,-21.79915,1.13844,34.29752,4,68.75224137931035,9,18440
3.79036,-21.79915,1.14448,34.29752,4,68.64810344827588,9,18441
3.78972,-21.79915,1.15052,34.29752,4,68.54396551724139,9,18442
3.78907,-21.79915,1.15658,34.29752,4,68.4394827586207,9,18443
3.78843,-21.79997,1.16266,34.29752,4,68.3346551724138,9,18444
3.78779,-21.79997,1.16869,34.29752,4,68.23068965517243,9,18445
3.78714,-21.79997,1.17477,34.3087,4,68.12586206896553,9,18446
3.7865,-21.79997,1.1808,34.29752,4,68.02189655172414,9,18447
3.78586,-21.79915,1.18685,34.28634,4,67.91758620689657,9,18448
3.78521,-21.79915,1.19292,34.50992,4,67.81293103448277,9,18449
3.78457,-21.79915,1.19899,34.50992,4,67.70827586206897,9,18450
3.78393,-21.79915,1.20502,34.50992,4,67.6043103448276,9,18451
3.78328,-21.79997,1.21107,34.498740000000005,4,67.5,9,18452
3.78264,-21.79997,1.21716,34.5211,4,67.39500000000001,9,18453
3.78199,-21.79997,1.22319,34.5211,4,67.29103448275863,9,18454
3.78135,-21.79997,1.22924,34.50992,4,67.18672413793105,9,18455
3.78071,-21.79997,1.2353,34.50992,4,67.08224137931036,9,18456
3.78006,-21.79997,1.24136,34.50992,4,66.97775862068966,9,18457
3.77942,-21.79915,1.2474299999999998,34.50992,4,66.87310344827588,9,18458
3.77878,-21.79915,1.25348,34.72232,4,66.76879310344829,9,18459
3.77813,-21.79915,1.25954,34.72232,4,66.6643103448276,9,18460
3.77749,-21.79915,1.26559,34.72232,4,66.56,9,18461
3.77685,-21.79997,1.27164,34.72232,4,66.4556896551724,9,18462
3.77685,-21.79997,1.2777,34.72232,4,66.35120689655173,9,18463
3.7762,-21.79997,1.28374,34.72232,4,66.24706896551726,9,18464
3.77556,-21.79997,1.28981,34.92355,4,66.14241379310346,9,18465
3.77491,-21.79997,1.29588,34.72232,4,66.03775862068967,9,18466
3.77427,-21.79997,1.30193,34.72232,4,65.93344827586209,9,18467
3.77363,-21.79997,1.30797,34.93473,4,65.82931034482759,9,18468
3.77234,-21.79915,1.31404,34.93473,4,65.72465517241379,9,18469
3.7717,-21.79915,1.32007,34.93473,4,65.62068965517241,9,18470
3.77105,-21.79915,1.32613,34.93473,4,65.51620689655174,9,18471
3.77041,-21.79915,1.33221,34.93473,4,65.41137931034483,9,18472
3.76977,-21.79915,1.33825,34.93473,4,65.30724137931037,9,18473
3.76977,-21.79997,1.3443,34.93473,4,65.20293103448277,9,18474
3.76912,-21.79997,1.35035,34.93473,4,65.09862068965518,9,18475
3.76848,-21.79997,1.3564200000000002,34.92355,4,64.99396551724139,9,18476
3.767830000000001,-21.79997,1.36247,34.93473,4,64.8896551724138,9,18477
3.76719,-21.79915,1.3685200000000002,35.12477,4,64.78534482758621,9,18478
3.76655,-21.79915,1.37459,35.13595,4,64.68068965517242,9,18479
3.7659,-21.79915,1.3806200000000002,35.13595,4,64.57672413793104,9,18480
3.76526,-21.79997,1.38668,35.14713,4,64.47224137931035,9,18481
3.76462,-21.79997,1.39275,35.14713,4,64.36758620689655,9,18482
3.76397,-21.79997,1.3988,35.13595,4,64.26327586206897,9,18483
3.76333,-21.79997,1.40486,35.13595,4,64.15879310344829,9,18484
3.76269,-21.79997,1.41091,35.13595,4,64.0544827586207,9,18485
3.76204,-21.79997,1.41699,35.33717,4,63.9496551724138,9,18486
3.7614,-21.79915,1.4230200000000002,35.14713,4,63.845689655172414,9,18487
3.76075,-21.79915,1.42909,35.34835,4,63.74103448275864,9,18488
3.76011,-21.79915,1.4351200000000002,35.34835,4,63.63706896551724,9,18489
3.75947,-21.79915,1.44121,35.34835,4,63.53206896551725,9,18490
3.75947,-21.79997,1.44726,35.33717,4,63.42775862068966,9,18491
3.75882,-21.79915,1.4533,35.33717,4,63.32362068965519,9,18492
3.75818,-21.79997,1.45936,35.34835,4,63.21913793103448,9,18493
3.75754,-21.79997,1.46543,35.34835,4,63.11448275862069,9,18494
3.75689,-21.79915,1.47147,35.560759999999995,4,63.010344827586216,9,18495
3.75625,-21.79915,1.47753,35.34835,4,62.905862068965526,9,18496
3.75561,-21.79915,1.4836,35.34835,4,62.801206896551726,9,18497
3.75496,-21.79915,1.4896200000000002,35.34835,4,62.69741379310345,9,18498
3.75432,-21.79915,1.49568,35.560759999999995,4,62.59293103448277,9,18499
3.75432,-21.79997,1.50173,35.560759999999995,4,62.48862068965518,9,18500
3.75367,-21.79997,1.50779,35.560759999999995,4,62.38413793103449,9,18501
3.75303,-21.79997,1.51387,35.560759999999995,4,62.27931034482759,9,18502
3.75239,-21.79997,1.5199,35.560759999999995,4,62.17534482758622,9,18503
3.7511,-21.79915,1.52597,35.58311,4,62.07068965517242,9,18504
3.7511,-21.79915,1.53204,35.58311,4,61.96603448275862,9,18505
3.75046,-21.79997,1.53806,35.560759999999995,4,61.86224137931036,9,18506
3.74981,-21.79997,1.54414,35.57193,4,61.75741379310347,9,18507
3.74917,-21.79997,1.5502,35.77316,4,61.65293103448276,9,18508
3.74853,-21.79915,1.55627,35.77316,4,61.54827586206896,9,18509
3.74853,-21.79915,1.56229,35.77316,4,61.4444827586207,9,18510
3.74788,-21.79997,1.56836,35.77316,4,61.3398275862069,9,18511
3.74724,-21.79997,1.5744,35.76198,4,61.23568965517242,9,18512
3.74659,-21.79915,1.58046,35.77316,4,61.13120689655175,9,18513
3.74595,-21.79915,1.5865200000000002,35.77316,4,61.02672413793104,9,18514
3.74531,-21.79997,1.59258,35.77316,4,60.92224137931036,9,18515
3.74466,-21.79997,1.59864,35.97438,4,60.81775862068966,9,18516
3.74402,-21.79915,1.60469,35.77316,4,60.71344827586208,9,18517
3.74338,-21.79915,1.61076,35.97438,4,60.60879310344829,9,18518
3.74273,-21.79997,1.61681,35.97438,4,60.504482758620696,9,18519
3.74273,-21.79997,1.62284,35.97438,4,60.40051724137932,9,18520
3.74209,-21.79915,1.62891,35.9632,4,60.29586206896552,9,18521
3.74145,-21.79915,1.63496,35.97438,4,60.19155172413793,9,18522
3.7408,-21.79915,1.64102,35.97438,4,60.08706896551724,9,18523
3.74016,-21.79997,1.64708,35.98556,4,59.98258620689656,9,18524
3.73951,-21.79915,1.65314,35.97438,4,59.87810344827587,9,18525
3.73887,-21.79915,1.65918,36.18679,4,59.773965517241386,9,18526
3.73823,-21.79997,1.66525,35.97438,4,59.66931034482761,9,18527
3.73823,-21.79997,1.67128,36.17561,4,59.56534482758621,9,18528
3.73758,-21.79915,1.67735,36.18679,4,59.46068965517243,9,18529
3.73694,-21.79915,1.68341,36.18679,4,59.35620689655173,9,18530
3.7363,-21.79997,1.68947,36.17561,4,59.25172413793104,9,18531
3.73565,-21.79997,1.69551,36.18679,4,59.14758620689657,9,18532
3.73565,-21.79915,1.70157,36.17561,4,59.043103448275865,9,18533
3.73501,-21.79915,1.70764,36.18679,4,58.93844827586207,9,18534
3.73437,-21.79997,1.7136900000000002,36.17561,4,58.83413793103448,9,18535
3.73372,-21.79997,1.71973,36.17561,4,58.73,9,18536
3.73308,-21.79915,1.7258,36.39919,4,58.62534482758621,9,18537
3.73243,-21.79915,1.73187,36.18679,4,58.520689655172426,9,18538
3.73179,-21.79997,1.7379099999999998,36.39919,4,58.41655172413794,9,18539
3.73115,-21.79997,1.74397,36.38801,4,58.31206896551725,9,18540
3.73115,-21.79915,1.75003,36.38801,4,58.20758620689656,9,18541
3.7305,-21.79997,1.7560900000000002,36.39919,4,58.10310344827586,9,18542
3.72986,-21.79997,1.76214,36.38801,4,57.99879310344829,9,18543
3.72922,-21.79997,1.7681900000000002,36.37683,4,57.894482758620704,9,18544
3.72857,-21.79915,1.77423,36.38801,4,57.79034482758621,9,18545
3.72857,-21.79915,1.7803,36.38801,4,57.685689655172425,9,18546
3.72793,-21.79997,1.78637,36.60041,4,57.58103448275863,9,18547
3.72729,-21.79997,1.7924,36.38801,4,57.477068965517255,9,18548
3.72664,-21.79997,1.79847,36.60041,4,57.372413793103455,9,18549
3.72664,-21.79915,1.80453,36.60041,4,57.26793103448277,9,18550
3.726,-21.79915,1.81056,36.60041,4,57.16396551724139,9,18551
3.72535,-21.79997,1.81663,36.60041,4,57.0593103448276,9,18552
3.72471,-21.79997,1.82268,36.60041,4,56.95500000000001,9,18553
3.72471,-21.79997,1.8287400000000005,36.60041,4,56.8505172413793,9,18554
3.72407,-21.79915,1.83478,36.60041,4,56.74637931034484,9,18555
3.72342,-21.79915,1.8408400000000005,36.60041,4,56.64189655172414,9,18556
3.72278,-21.79997,1.84692,36.60041,4,56.53706896551725,9,18557
3.72214,-21.79997,1.85295,36.80164,4,56.43310344827587,9,18558
3.72214,-21.79997,1.85903,36.61159,4,56.32827586206898,9,18559
3.72149,-21.79915,1.86509,36.81282,4,56.22379310344829,9,18560
3.72085,-21.79915,1.87114,36.81282,4,56.1194827586207,9,18561
3.72021,-21.79915,1.8772,36.81282,4,56.015,9,18562
3.71956,-21.79915,1.88322,36.81282,4,55.91120689655174,9,18563
3.71892,-21.79997,1.8893,36.80164,4,55.80637931034483,9,18564
3.71892,-21.79997,1.89536,36.81282,4,55.70189655172415,9,18565
3.71827,-21.79997,1.9014,36.81282,4,55.59775862068967,9,18566
3.71763,-21.79915,1.90746,36.81282,4,55.49327586206898,9,18567
3.71763,-21.79915,1.91353,36.81282,4,55.388620689655184,9,18568
3.71699,-21.79915,1.91956,36.81282,4,55.28465517241381,9,18569
3.71634,-21.79997,1.92565,36.81282,4,55.1796551724138,9,18570
3.7157,-21.79997,1.9317,37.02522,4,55.07534482758621,9,18571
3.7157,-21.79997,1.93774,37.02522,4,54.97120689655174,9,18572
3.71506,-21.79915,1.94382,37.02522,4,54.86637931034483,9,18573
3.71441,-21.79915,1.94986,37.01404,4,54.76224137931035,9,18574
3.71441,-21.79915,1.9559,37.02522,4,54.658103448275874,9,18575
3.71377,-21.79915,1.96195,37.01404,4,54.553793103448285,9,18576
3.713130000000001,-21.79997,1.96801,37.02522,4,54.4493103448276,9,18577
3.71248,-21.79997,1.97407,37.01404,4,54.3448275862069,9,18578
3.71184,-21.79997,1.98014,37.01404,4,54.24017241379311,9,18579
3.71184,-21.79915,1.98618,37.02522,4,54.13603448275863,9,18580
3.71119,-21.79915,1.99223,37.01404,4,54.03172413793104,9,18581
3.71055,-21.79915,1.99831,37.02522,4,53.92689655172414,9,18582
3.70991,-21.79915,2.00435,37.22644,4,53.82275862068966,9,18583
3.70991,-21.79997,2.01039,37.01404,4,53.71862068965518,9,18584
3.70926,-21.79997,2.01647,37.22644,4,53.61379310344828,9,18585
3.70862,-21.79915,2.02252,37.22644,4,53.50948275862069,9,18586
3.70862,-21.79915,2.02858,37.22644,4,53.40500000000001,9,18587
3.707980000000001,-21.79997,2.03461,37.22644,4,53.30103448275864,9,18588
3.70733,-21.79915,2.04068,37.23762,4,53.19637931034484,9,18589
3.70733,-21.79997,2.04674,37.22644,4,53.09189655172415,9,18590
3.70669,-21.79997,2.0527900000000003,37.22644,4,52.98758620689655,9,18591
3.70605,-21.79915,2.05884,37.22644,4,52.88327586206897,9,18592
3.7054,-21.79915,2.06491,37.23762,4,52.77862068965519,9,18593
3.7054,-21.79915,2.07095,37.22644,4,52.6744827586207,9,18594
3.70476,-21.79997,2.077,37.43885,4,52.57017241379311,9,18595
3.70411,-21.79997,2.08305,37.43885,4,52.46586206896552,9,18596
3.70411,-21.79915,2.08912,37.43885,4,52.361206896551735,9,18597
3.70347,-21.79915,2.09518,37.43885,4,52.256724137931045,9,18598
3.702830000000001,-21.79915,2.10123,37.43885,4,52.152413793103456,9,18599
3.702830000000001,-21.79997,2.10728,37.43885,4,52.048103448275874,9,18600
3.70218,-21.79997,2.11336,37.43885,4,51.94327586206897,9,18601
3.70154,-21.79997,2.11942,37.43885,4,51.83879310344829,9,18602
3.70154,-21.79915,2.12544,37.42767,4,51.735,9,18603
3.7009,-21.79915,2.1315,37.43885,4,51.63051724137932,9,18604
3.70025,-21.79915,2.13755,37.65125,4,51.52620689655173,9,18605
3.69961,-21.79997,2.14361,37.43885,4,51.42172413793104,9,18606
3.69961,-21.79997,2.14967,37.65125,4,51.31724137931035,9,18607
3.69897,-21.79997,2.15573,37.65125,4,51.212758620689655,9,18608
3.69832,-21.79997,2.16178,37.65125,4,51.10844827586208,9,18609
3.69832,-21.79915,2.16785,37.65125,4,51.00379310344828,9,18610
3.69768,-21.79915,2.17392,37.65125,4,50.89913793103449,9,18611
3.69703,-21.79997,2.17995,37.65125,4,50.79517241379312,9,18612
3.69703,-21.79997,2.186,37.65125,4,50.69086206896553,9,18613
3.69639,-21.79997,2.19208,37.65125,4,50.58603448275864,9,18614
3.69639,-21.79997,2.19815,37.65125,4,50.48137931034484,9,18615
3.69575,-21.79915,2.20418,37.65125,4,50.37741379310345,9,18616
3.6951,-21.79915,2.21024,37.64007,4,50.27293103448277,9,18617
3.6951,-21.79915,2.2163,37.64007,4,50.16844827586208,9,18618
3.69446,-21.79997,2.22235,37.86365,4,50.06413793103449,9,18619
3.69382,-21.79997,2.22841,37.85247,4,49.95965517241381,9,18620
3.69382,-21.79997,2.23444,37.86365,4,49.85568965517242,9,18621
3.69317,-21.79915,2.24052,37.85247,4,49.75086206896552,9,18622
3.69317,-21.79915,2.24657,37.87483,4,49.64655172413794,9,18623
3.69253,-21.79997,2.2526200000000003,37.86365,4,49.542241379310354,9,18624
3.69189,-21.79997,2.25867,37.85247,4,49.43793103448277,9,18625
3.69189,-21.79997,2.26473,37.86365,4,49.33344827586208,9,18626
3.69124,-21.79997,2.2707900000000003,37.86365,4,49.22896551724138,9,18627
3.69124,-21.79915,2.27685,37.86365,4,49.12448275862069,9,18628
3.6906,-21.79915,2.2829,37.86365,4,49.02017241379311,9,18629
3.68995,-21.79915,2.28896,38.07606,4,48.91568965517243,9,18630
3.68995,-21.79997,2.29501,37.85247,4,48.81137931034484,9,18631
3.68931,-21.79997,2.30106,37.85247,4,48.70706896551725,9,18632
3.68867,-21.79997,2.30714,38.07606,4,48.60224137931035,9,18633
3.68867,-21.79997,2.31316,38.07606,4,48.49844827586208,9,18634
3.68802,-21.79915,2.31923,38.07606,4,48.39379310344828,9,18635
3.68738,-21.79915,2.32528,38.07606,4,48.2894827586207,9,18636
3.68738,-21.79997,2.33134,38.07606,4,48.185,9,18637
3.68674,-21.79997,2.33739,38.06488,4,48.08068965517242,9,18638
3.68674,-21.79997,2.34344,38.06488,4,47.97637931034483,9,18639
3.68609,-21.79915,2.34951,38.07606,4,47.87172413793105,9,18640
3.68609,-21.79915,2.3555900000000003,38.07606,4,47.76689655172414,9,18641
3.68545,-21.79915,2.3616200000000003,38.07606,4,47.66293103448276,9,18642
3.68545,-21.79915,2.36768,38.07606,4,47.55844827586208,9,18643
3.68481,-21.79997,2.37373,38.28846,4,47.45413793103449,9,18644
3.68416,-21.79997,2.37977,38.27728,4,47.35,9,18645
3.68416,-21.79997,2.38584,38.27728,4,47.245344827586216,9,18646
3.68352,-21.79915,2.39191,38.27728,4,47.140689655172416,9,18647
3.68352,-21.79915,2.39794,38.27728,4,47.03672413793103,9,18648
3.68287,-21.79915,2.40401,38.28846,4,46.932068965517246,9,18649
3.68287,-21.79997,2.41007,38.27728,4,46.82758620689656,9,18650
3.68223,-21.79997,2.4161200000000003,38.27728,4,46.72327586206897,9,18651
3.68159,-21.79997,2.42216,38.27728,4,46.619137931034494,9,18652
3.68159,-21.79997,2.42822,38.46732,4,46.5146551724138,9,18653
3.68094,-21.79915,2.43431,38.28846,4,46.4096551724138,9,18654
3.68094,-21.79915,2.44033,38.48968,4,46.30586206896553,9,18655
3.6803,-21.79915,2.4464200000000003,38.48968,4,46.20086206896553,9,18656
3.6803,-21.79915,2.45244,38.48968,4,46.097068965517245,9,18657
3.67966,-21.79997,2.4585,38.48968,4,45.99258620689656,9,18658
3.67901,-21.79997,2.46456,38.48968,4,45.88810344827586,9,18659
3.67901,-21.79997,2.47063,38.4785,4,45.78344827586208,9,18660
3.67837,-21.79997,2.47667,38.48968,4,45.6793103448276,9,18661
3.67837,-21.79997,2.48273,38.48968,4,45.5748275862069,9,18662
3.67773,-21.79997,2.4888,38.4785,4,45.47017241379311,9,18663
3.67708,-21.79915,2.49485,38.48968,4,45.36586206896552,9,18664
3.67708,-21.79915,2.50091,38.4785,4,45.26137931034484,9,18665
3.67708,-21.79915,2.50695,38.48968,4,45.15724137931035,9,18666
3.67644,-21.79915,2.5129900000000003,38.4785,4,45.05310344827586,9,18667
3.67644,-21.79915,2.51908,38.48968,4,44.948103448275866,9,18668
3.67579,-21.79997,2.5251200000000003,38.69091,4,44.84396551724139,9,18669
3.67579,-21.79997,2.53117,38.69091,4,44.739655172413805,9,18670
3.67515,-21.79997,2.53722,38.69091,4,44.635344827586216,9,18671
3.67451,-21.79997,2.54327,38.702090000000005,4,44.53103448275863,9,18672
3.67451,-21.79915,2.54935,38.69091,4,44.42620689655173,9,18673
3.67386,-21.79997,2.55538,38.69091,4,44.32224137931035,9,18674
3.67386,-21.79997,2.56147,38.69091,4,44.21724137931035,9,18675
3.67386,-21.79997,2.56751,38.702090000000005,4,44.11310344827587,9,18676
3.67322,-21.79997,2.57357,38.69091,4,44.00862068965518,9,18677
3.67322,-21.79997,2.57962,38.69091,4,43.9043103448276,9,18678
3.67258,-21.79915,2.58567,38.89213,4,43.80000000000001,9,18679
3.67193,-21.79915,2.59172,38.702090000000005,4,43.69568965517242,9,18680
3.67193,-21.79915,2.59778,38.91449,4,43.591206896551725,9,18681
3.67129,-21.79915,2.60383,38.91449,4,43.48689655172415,9,18682
3.67129,-21.79997,2.6099,38.90331,4,43.38224137931035,9,18683
3.67065,-21.79915,2.61596,38.91449,4,43.27775862068967,9,18684
3.67065,-21.79997,2.62201,38.90331,4,43.17344827586208,9,18685
3.67,-21.79997,2.62805,38.91449,4,43.06931034482759,9,18686
3.67,-21.79997,2.63412,38.91449,4,42.964655172413806,9,18687
3.66936,-21.79997,2.64018,38.91449,4,42.86017241379311,9,18688
3.66936,-21.79997,2.64623,38.91449,4,42.75586206896553,9,18689
3.66871,-21.79915,2.65228,38.90331,4,42.65155172413794,9,18690
3.66871,-21.79915,2.65834,38.91449,4,42.547068965517255,9,18691
3.66807,-21.79915,2.66439,38.91449,4,42.44275862068966,9,18692
3.66807,-21.79997,2.67045,39.12689,4,42.33827586206897,9,18693
3.66743,-21.79997,2.6764900000000003,39.11571,4,42.23413793103448,9,18694
3.66743,-21.79997,2.68254,39.12689,4,42.12982758620691,9,18695
3.66678,-21.79997,2.68863,39.11571,4,42.02482758620691,9,18696
3.66678,-21.79997,2.69467,39.12689,4,41.92068965517242,9,18697
3.66678,-21.79915,2.70074,39.12689,4,41.816034482758624,9,18698
3.66614,-21.79915,2.70676,39.12689,4,41.71224137931036,9,18699
3.66614,-21.79915,2.71282,39.11571,4,41.60775862068967,9,18700
3.6655,-21.79997,2.71889,39.11571,4,41.503103448275866,9,18701
3.6655,-21.79915,2.72493,39.12689,4,41.398965517241386,9,18702
3.66485,-21.79997,2.73101,39.11571,4,41.29413793103449,9,18703
3.66485,-21.79997,2.7370400000000004,39.12689,4,41.1901724137931,9,18704
3.66421,-21.79997,2.7431,39.31694,4,41.085689655172416,9,18705
3.66421,-21.79915,2.74918,39.31694,4,40.98086206896553,9,18706
3.66421,-21.79915,2.75521,39.31694,4,40.876896551724144,9,18707
3.66357,-21.79915,2.76127,39.32812,4,40.77241379310345,9,18708
3.66357,-21.79997,2.76732,39.31694,4,40.66810344827587,9,18709
3.66292,-21.79997,2.7734,39.31694,4,40.56327586206897,9,18710
3.66292,-21.79997,2.77945,39.31694,4,40.45896551724138,9,18711
3.66228,-21.79997,2.7855,39.32812,4,40.3546551724138,9,18712
3.66228,-21.79997,2.79155,39.32812,4,40.25034482758621,9,18713
3.66228,-21.79915,2.79763,39.32812,4,40.14551724137932,9,18714
3.66163,-21.79915,2.80366,39.32812,4,40.04155172413794,9,18715
3.66163,-21.79915,2.80972,39.529340000000005,4,39.93706896551725,9,18716
3.66099,-21.79915,2.81579,39.529340000000005,4,39.832413793103456,9,18717
3.66099,-21.79997,2.82182,39.529340000000005,4,39.72844827586207,9,18718
3.66035,-21.79997,2.8279,39.529340000000005,4,39.623620689655176,9,18719
3.66035,-21.79997,2.83393,39.529340000000005,4,39.5196551724138,9,18720
3.66035,-21.79997,2.84001,39.54052,4,39.4148275862069,9,18721
3.6597,-21.79997,2.84605,39.529340000000005,4,39.310689655172425,9,18722
3.6597,-21.79915,2.85211,39.529340000000005,4,39.20620689655173,9,18723
3.65906,-21.79915,2.85818,39.529340000000005,4,39.10155172413794,9,18724
3.65906,-21.79997,2.86421,39.529340000000005,4,38.99758620689656,9,18725
3.65842,-21.79915,2.87026,39.529340000000005,4,38.89327586206897,9,18726
3.65842,-21.79915,2.87633,39.74174,4,38.78862068965518,9,18727
3.65842,-21.79997,2.88237,39.74174,4,38.6844827586207,9,18728
3.65777,-21.79915,2.88846,39.73056,4,38.5794827586207,9,18729
3.65777,-21.79997,2.8945,39.74174,4,38.47534482758621,9,18730
3.65713,-21.79997,2.9005400000000003,39.74174,4,38.371206896551726,9,18731
3.65713,-21.79915,2.90659,39.74174,4,38.26689655172415,9,18732
3.65713,-21.79915,2.91267,39.74174,4,38.16206896551725,9,18733
3.65649,-21.79915,2.91872,39.74174,4,38.05775862068966,9,18734
3.65649,-21.79915,2.92478,39.74174,4,37.95327586206897,9,18735
3.65649,-21.79997,2.93083,39.95415,4,37.84896551724139,9,18736
3.65584,-21.79997,2.93688,39.74174,4,37.7446551724138,9,18737
3.65584,-21.79997,2.94296,39.95415,4,37.639827586206906,9,18738
3.65584,-21.79997,2.94899,39.95415,4,37.53586206896553,9,18739
3.6552,-21.79915,2.95507,39.95415,4,37.43103448275863,9,18740
3.6552,-21.79915,2.96112,39.95415,4,37.32672413793104,9,18741
3.6552,-21.79915,2.96717,39.95415,4,37.222413793103456,9,18742
3.6552,-21.79915,2.97324,39.95415,4,37.117758620689656,9,18743
3.65455,-21.79997,2.97929,39.94297,4,37.01344827586208,9,18744
3.65455,-21.79997,2.9853400000000003,39.95415,4,36.909137931034486,9,18745
3.65455,-21.79997,2.99137,39.95415,4,36.80517241379312,9,18746
3.65391,-21.79915,2.99745,39.95415,4,36.70034482758621,9,18747
3.65391,-21.79915,3.00348,39.95415,4,36.59637931034483,9,18748
3.65327,-21.79997,3.00956,40.15537,4,36.49155172413794,9,18749
3.65327,-21.79997,3.01562,40.15537,4,36.38706896551725,9,18750
3.65327,-21.79997,3.02166,40.16655,4,36.28293103448277,9,18751
3.65327,-21.79915,3.02771,40.15537,4,36.17862068965518,9,18752
3.65262,-21.79915,3.03379,40.16655,4,36.07379310344828,9,18753
3.65262,-21.79915,3.0398400000000003,40.16655,4,35.969482758620686,9,18754
3.65262,-21.79997,3.04589,40.15537,4,35.86517241379311,9,18755
3.65198,-21.79997,3.05193,40.15537,4,35.76103448275863,9,18756
3.65198,-21.79997,3.05799,40.15537,4,35.656551724137934,9,18757
3.65198,-21.79997,3.06405,40.15537,4,35.55206896551725,9,18758
3.65134,-21.79915,3.07012,40.36777,4,35.44741379310345,9,18759
3.65134,-21.79915,3.0761700000000003,40.37895,4,35.34310344827586,9,18760
3.65134,-21.79915,3.08223,40.36777,4,35.23862068965518,9,18761
3.65069,-21.79997,3.08826,40.36777,4,35.1346551724138,9,18762
3.65069,-21.79997,3.09432,40.35659,4,35.0301724137931,9,18763
3.65069,-21.79997,3.1004,40.36777,4,34.925344827586216,9,18764
3.65005,-21.79915,3.10643,40.35659,4,34.82137931034483,9,18765
3.65005,-21.79915,3.11248,40.36777,4,34.71706896551724,9,18766
3.65005,-21.79915,3.11855,40.58018,4,34.61241379310346,9,18767
3.64941,-21.79915,3.12462,40.569,4,34.50775862068966,9,18768
3.64941,-21.79997,3.1306700000000003,40.58018,4,34.403448275862075,9,18769
3.64941,-21.79997,3.13672,40.58018,4,34.29913793103449,9,18770
3.64876,-21.79997,3.14277,40.58018,4,34.194827586206905,9,18771
3.64876,-21.79997,3.14885,40.58018,4,34.09000000000001,9,18772
3.64876,-21.79997,3.1548700000000003,40.58018,4,33.98620689655173,9,18773
3.64812,-21.79915,3.16096,40.58018,4,33.88120689655173,9,18774
3.64812,-21.79915,3.167,40.58018,4,33.77706896551725,9,18775
3.64747,-21.79915,3.17305,40.58018,4,33.67275862068966,9,18776
3.64747,-21.79915,3.1791,40.79258,4,33.568448275862075,9,18777
3.64747,-21.79915,3.18516,40.58018,4,33.463965517241384,9,18778
3.646830000000001,-21.79915,3.19122,40.79258,4,33.3594827586207,9,18779
3.646830000000001,-21.79997,3.19727,40.79258,4,33.25517241379311,9,18780
3.646830000000001,-21.79997,3.20331,40.79258,4,33.151034482758625,9,18781
3.64619,-21.79997,3.2094,40.79258,4,33.04603448275863,9,18782
3.64619,-21.79997,3.21543,40.79258,4,32.942068965517244,9,18783
3.64619,-21.79997,3.22151,40.79258,4,32.83724137931036,9,18784
3.64619,-21.79915,3.22755,40.9938,4,32.73310344827587,9,18785
3.64554,-21.79915,3.23359,41.00498,4,32.62896551724139,9,18786
3.64554,-21.79915,3.2396700000000003,41.00498,4,32.52413793103449,9,18787
3.64554,-21.79915,3.2457,41.00498,4,32.42017241379312,9,18788
3.6449,-21.79997,3.25176,41.00498,4,32.31568965517242,9,18789
3.6449,-21.79997,3.25782,41.00498,4,32.21120689655173,9,18790
3.6449,-21.79997,3.26386,41.00498,4,32.10706896551724,9,18791
3.64426,-21.79997,3.26994,41.00498,4,32.00224137931035,9,18792
3.64426,-21.79997,3.27598,41.00498,4,31.898103448275865,9,18793
3.64426,-21.79997,3.28207,41.20621,4,31.79310344827587,9,18794
3.64361,-21.79915,3.2881,41.20621,4,31.689137931034487,9,18795
3.64361,-21.79915,3.29414,41.20621,4,31.585000000000008,9,18796
3.64297,-21.79915,3.30021,41.20621,4,31.48034482758621,9,18797
3.64297,-21.79915,3.30626,41.20621,4,31.37603448275863,9,18798
3.64297,-21.79915,3.3123400000000003,41.21739,4,31.27120689655173,9,18799
3.64233,-21.79915,3.31836,41.20621,4,31.167413793103453,9,18800
3.64233,-21.79997,3.32444,41.20621,4,31.06258620689656,9,18801
3.64233,-21.79997,3.33049,41.20621,4,30.95827586206897,9,18802
3.641680000000001,-21.79997,3.33656,41.20621,4,30.85362068965518,9,18803
3.641680000000001,-21.79997,3.34262,41.40743,4,30.74913793103449,9,18804
3.64104,-21.79997,3.3486800000000003,41.41861,4,30.644655172413795,9,18805
3.64104,-21.79997,3.35471,41.41861,4,30.540689655172425,9,18806
3.64039,-21.79915,3.36075,41.40743,4,30.43655172413794,9,18807
3.64039,-21.79997,3.36681,41.41861,4,30.332068965517244,9,18808
3.64039,-21.79915,3.37289,41.41861,4,30.22724137931036,9,18809
3.63975,-21.79915,3.37892,41.40743,4,30.12327586206897,9,18810
3.63975,-21.79997,3.385,41.41861,4,30.01844827586208,9,18811
3.63975,-21.79997,3.3910400000000003,41.61983,4,29.91431034482759,9,18812
3.63911,-21.79915,3.3971,41.61983,4,29.809827586206907,9,18813
3.63911,-21.79915,3.4031800000000003,41.61983,4,29.705,9,18814
3.63846,-21.79997,3.40921,41.63101,4,29.601034482758628,9,18815
3.63846,-21.79997,3.41526,41.63101,4,29.496724137931043,9,18816
3.63782,-21.79997,3.42131,41.61983,4,29.39241379310345,9,18817
3.63782,-21.79915,3.4273800000000003,41.61983,4,29.28775862068965,9,18818
3.63718,-21.79997,3.43342,41.63101,4,29.183620689655186,9,18819
3.63718,-21.79997,3.4395,41.832240000000006,4,29.078793103448287,9,18820
3.636530000000001,-21.79997,3.44555,41.832240000000006,4,28.9744827586207,9,18821
3.636530000000001,-21.79915,3.45161,41.832240000000006,4,28.870000000000005,9,18822
3.636530000000001,-21.79997,3.45765,41.832240000000006,4,28.76586206896552,9,18823
3.63589,-21.79997,3.46371,41.832240000000006,4,28.66137931034484,9,18824
3.63589,-21.79997,3.46976,41.832240000000006,4,28.55706896551725,9,18825
3.63525,-21.79997,3.4758,41.832240000000006,4,28.452931034482766,9,18826
3.63525,-21.79915,3.48187,42.04464,4,28.348275862068974,9,18827
3.63525,-21.79915,3.48792,42.04464,4,28.24396551724139,9,18828
3.6346,-21.79915,3.494,42.04464,4,28.139137931034487,9,18829
3.6346,-21.79915,3.50003,42.04464,4,28.035172413793106,9,18830
3.63396,-21.79915,3.50609,42.04464,4,27.930689655172426,9,18831
3.63396,-21.79915,3.51217,42.04464,4,27.825862068965524,9,18832
3.63331,-21.79915,3.5182,42.04464,4,27.72189655172414,9,18833
3.63331,-21.79997,3.52426,42.04464,4,27.617413793103456,9,18834
3.63331,-21.79997,3.53033,42.04464,4,27.51275862068966,9,18835
3.63267,-21.79997,3.5363800000000003,42.25704,4,27.408448275862067,9,18836
3.63267,-21.79997,3.5424300000000004,42.25704,4,27.30413793103449,9,18837
3.63203,-21.79997,3.54849,42.24586,4,27.199655172413795,9,18838
3.63203,-21.79997,3.55456,42.25704,4,27.09500000000001,9,18839
3.63203,-21.79997,3.5605800000000003,42.25704,4,26.991206896551727,9,18840
3.631380000000001,-21.79997,3.56665,42.29058,4,26.88655172413793,9,18841
3.63074,-21.79915,3.57269,42.45827,4,26.78241379310345,9,18842
3.63074,-21.79915,3.57878,42.45827,4,26.67741379310345,9,18843
3.6301,-21.79915,3.58482,42.45827,4,26.57327586206897,9,18844
3.6301,-21.79915,3.59087,42.46945,4,26.46896551724139,9,18845
3.62945,-21.79915,3.59694,42.45827,4,26.3643103448276,9,18846
3.62945,-21.79997,3.60299,42.67067,4,26.260000000000005,9,18847
3.62881,-21.79915,3.60902,42.67067,4,26.156034482758624,9,18848
3.62881,-21.79997,3.6151,42.67067,4,26.051206896551733,9,18849
3.62817,-21.79915,3.62115,42.67067,4,25.94689655172414,9,18850
3.62817,-21.79997,3.6272,42.67067,4,25.842586206896552,9,18851
3.62752,-21.79997,3.63327,42.67067,4,25.737931034482763,9,18852
3.62752,-21.79997,3.63933,42.88307,4,25.633448275862072,9,18853
3.62688,-21.79997,3.64539,42.67067,4,25.52896551724139,9,18854
3.62688,-21.79915,3.65143,42.88307,4,25.424827586206906,9,18855
3.626230000000001,-21.79915,3.65749,42.88307,4,25.32034482758621,9,18856
3.626230000000001,-21.79915,3.66355,42.87189,4,25.215862068965524,9,18857
3.62559,-21.79997,3.6696,42.87189,4,25.11155172413794,9,18858
3.62559,-21.79997,3.67563,42.88307,4,25.00758620689656,9,18859
3.62495,-21.79997,3.68171,42.88307,4,24.902758620689667,9,18860
3.62495,-21.79997,3.68774,42.88307,4,24.798793103448286,9,18861
3.6243,-21.79997,3.69382,43.0843,4,24.693965517241384,9,18862
3.6243,-21.79915,3.69989,43.0843,4,24.589310344827595,9,18863
3.62366,-21.79915,3.70593,43.0843,4,24.485172413793112,9,18864
3.62366,-21.79915,3.71197,43.09548,4,24.381034482758626,9,18865
